Repository: heidaralavi/EAF-Data-Analysis

https://eaf-prek26v.kfirjgyswf.dopraxrocks.com/

Background Information

Electric arc furnaces (EAFs) play a pivotal role in modern steel manufacturing industries[4]

. Unlike blast furnaces, EAFs produce heat through an electric current between electrodes and the material to be melted[4]

. This allows for precise temperature control, making EAFs highly efficient for recycling scrap metal and smelting materials for casting and molding[4]

. They can achieve temperatures over 3,000 degrees Fahrenheit (1,650 degrees Celsius)[4]

.

The importance of steel in building a green economy cannot be overstated, given its strength, versatility, and recyclability[5]

.

File: data/label_encoded_eaf.csv (part 1 of 30)
Heat,Coke_1030_Label,Coke_fine_Label,dolo_Label,dri_Label,lime_Label,Slag_Label,Duration,Power On,Power Off,Delays,DRI [t],Ele [kWh],Ele [kWh/t],Ele [MW],Tapped [t],Tapped [kWh/t],Last Temp [C],Last Temp [kWh/t],O2 [Nm3],CH4 [Nm3],C.inj [kg],Chemical [MWh],C [kg],CaO [kg],MgO [kg],Tapping Time [Sec],EAF_DRI,HDRI(T),First C,First Temp
4024675.0,1,1,1,0,1,0,65.0,48.0,17.0,12.0,33.19704056,99195.95313,1890.813477,123.7800446,173.3843842,572.1158447,1618.699951,1072.828369,5406.527832,613.8022461,1762.105713,16193.50977,2003.199951,8212.496094,9049.3125,213.0,33197.04297,177.6000061,0.099496,1556.300049
4024676.0,1,1,1,0,1,0,68.0,49.0,19.0,14.0,14.92873955,98838.46094,2815.049316,120.6573257,174.9360504,564.9976807,1586.599976,1299.179199,5556.615234,630.1734009,1799.0,16641.32031,2004.900024,9077.881836,9099.219727,294.0,14928.73828,199.8000031,0.079626001,1612.099976
4024677.0,1,1,1,0,1,0,66.0,47.0,18.0,13.0,45.20483017,97417.39063,1512.551025,121.9411011,172.9380798,563.3079224,1597.300049,1057.264771,5474.050293,621.7420044,1709.296265,16396.4707,2002.699951,8128.681152,9069.806641,208.0,45204.82813,170.0,0.097005002,1597.300049
4024678.0,1,1,1,0,1,0,62.0,52.0,9.0,4.0,41.05184174,106560.6016,1698.92981,121.3981552,177.9999847,598.6550903,1589.0,1020.625854,6058.889648,689.4729614,1913.888916,18151.63086,2004.000122,8915.174805,10751.17578,251.0,41051.84375,183.5,0.085864,1515.800049
4024681.0,1,1,1,0,1,0,58.0,48.0,9.0,4.0,32.99082947,94944.60938,1812.752686,118.106636,181.0374298,524.4474487,1621.5,1031.275269,5615.665039,643.6116333,2254.976563,16835.67969,2000.599976,8687.293945,8697.208984,195.0,32990.82422,173.5,0.125977993,1577.400024
4024689.0,1,1,1,0,1,0,70.0,52.0,18.0,13.0,34.7834816,100045.7969,1795.501221,114.6291733,179.3731384,557.7523804,1579.199951,1032.88501,5585.601074,727.9995117,1924.0,16973.92969,2002.5,9569.194336,9365.087891,229.0,34783.48438,178.8000031,0.121031001,1579.699951
4024690.0,1,1,1,0,1,0,69.0,55.0,14.0,9.0,38.93648148,106761.2344,1753.263916,115.4869156,181.2798767,588.9304199,1601.0,1054.642822,5817.476074,670.1982422,2237.0,17449.71094,2008.800049,9904.50293,10043.07129,210.0,38936.48438,176.7001038,0.122348003,1584.300049
4024691.0,1,1,1,0,1,0,61.0,53.0,7.0,2.0,54.23889923,105925.8984,1385.159424,118.536911,172.1346436,615.3665771,1600.800049,893.2591553,5627.817871,735.2167358,2290.0,17106.66992,2002.800171,10189.29883,10040.9873,186.0,54238.90234,159.5,0.112830997,1616.199951
4024692.0,1,1,1,0,1,0,69.0,56.0,12.0,7.0,71.70713806,111286.125,1182.567627,119.0225906,176.1116486,631.9066772,1596.300049,825.9098511,6037.740234,694.8108521,2361.999023,18108.41016,2001.100098,10037.70508,10359.56641,183.0,71707.14063,148.3999939,0.123942003,1556.400024
4024693.0,1,1,1,0,1,0,60.0,53.0,6.0,1.0,66.39691162,105638.6094,1197.070801,119.0666885,176.8136444,597.4573364,1616.599976,823.708313,5663.742676,740.3276367,2403.0,17216.96094,2005.799927,9928.412109,9916.467773,187.0,66396.90625,154.6000977,0.086799003,1638.300049
4024696.0,1,1,1,1,1,0,69.0,51.0,17.0,12.0,46.91651917,107384.7266,1552.118164,124.1441956,177.282135,605.7278442,1603.599976,1179.114502,4971.564941,546.1386719,1779.888916,14843.19043,2000.199951,10034.50488,10234.69629,396.0,46916.51563,177.2001038,0.229486004,1523.400024
4024698.0,1,1,1,1,1,0,64.0,51.0,13.0,8.0,28.05359077,105202.8203,2135.59668,122.9643326,176.8188629,594.9750977,1608.599976,1165.612915,4719.58252,519.2165527,2262.0,14092.83008,2005.0,9822.386719,9380.583984,213.0,28053.59375,183.8999939,0.101568997,1515.300049
4024699.0,1,1,1,1,1,0,60.0,48.0,11.0,6.0,51.03562164,99860.86719,1394.20459,122.5704498,174.2193756,573.1903687,1614.5,914.9551392,4475.115723,486.1060791,1815.99939,13346.69043,2000.299927,9288.485352,9301.289063,182.0,51035.61719,149.3000031,0.088404,1524.400024
4024701.0,1,1,1,1,1,0,63.0,52.0,10.0,5.0,186.938446,101658.5391,496.5162354,115.2300797,166.1000061,612.0321045,1610.0,401.4217224,5924.656738,670.9003906,1089.0,17740.91016,2001.399902,8837.894531,6965.90625,225.0,186938.4375,0.0,0.065591998,1520.0
4024707.0,1,1,1,1,0,0,61.0,53.0,8.0,3.0,53.12612915,101770.0156,1381.339844,114.6704407,176.9393311,575.1690063,1611.300049,894.1325073,6558.959961,755.9105225,2309.987793,19674.55078,2007.5,8712.394531,9828.830078,305.0,53126.13281,161.1000061,0.139568999,1555.5
4024709.0,1,1,1,1,0,0,60.0,50.0,10.0,5.0,19.61395073,93813.89063,2293.739746,112.5391541,183.4000092,511.5260925,1608.099976,1159.481567,6336.465332,733.1781006,1998.650146,19014.71094,2001.900146,9253.208984,10030.91016,352.0,19613.94531,0.0,0.117123,1587.099976
4024710.0,1,1,1,1,0,1,59.0,50.0,8.0,3.0,17.95985031,93222.39063,2402.568359,109.8888702,183.3999939,508.3009338,1594.199951,1175.956665,6279.65332,722.0391235,1918.653687,18832.35938,2004.499878,9239.103516,9597.688477,300.0,17959.85547,192.1999969,0.098485999,1621.400024
4024711.0,1,1,1,1,0,1,65.0,56.0,8.0,3.0,7.942959785,103724.0078,3285.019775,109.7285995,177.8999939,583.0466919,1591.699951,1437.172119,6172.294922,698.8986816,2111.0,18482.33008,2002.800049,10858.89746,10770.19727,312.0,7942.959473,231.6000061,0.059854001,1671.199951
4024712.0,1,1,1,1,0,1,60.0,49.0,10.0,5.0,29.47306061,91472.07031,1858.491089,110.3180771,199.7000122,458.0473938,1617.099976,1031.754883,5024.790039,572.9584351,1582.625366,15056.70996,2007.5,8750.40625,8987.494141,327.0,29473.0625,169.6999969,0.084683001,1606.800049
4024713.0,1,1,1,1,0,1,58.0,50.0,8.0,3.0,34.55282974,99031.39844,1786.470703,117.4285355,182.5,542.6378174,1599.099976,1099.408325,5784.433105,661.4578247,1909.999634,17337.75977,2027.800049,8859.602539,9993.866211,295.0,34552.82813,181.3999939,0.056037001,1643.0
4024714.0,1,1,1,1,0,1,59.0,50.0,8.0,3.0,58.71393967,100180.0625,1253.640137,119.0258179,179.5596466,557.9208374,1581.0,841.5723877,5953.727539,783.2617188,1736.0,18111.53906,2003.5,9032.707031,10161.18945,287.0,58713.94141,159.0,0.074458003,1563.599976
4024715.0,1,1,1,1,0,0,64.0,54.0,9.0,4.0,110.2336426,109342.2422,826.8834839,119.4634476,178.2999878,613.2487183,1581.800049,633.2213135,6386.214844,727.3358765,2445.99585,19133.85938,2003.200073,9071.319336,10926.00391,295.0,110233.6406,108.1999969,0.075646996,1523.099976
4024716.0,1,1,1,1,0,0,61.0,53.0,8.0,3.0,98.84584808,105039.4297,872.5648804,118.8751831,180.2000122,582.9046631,1601.400024,651.6425171,6102.349609,803.6337891,1778.666626,18565.78906,2000.400024,9211.115234,10322.71484,303.0,98845.85156,115.6999969,0.060865,1570.099976
4024717.0,1,1,1,1,0,0,68.0,55.0,12.0,7.0,92.51560974,107061.9453,935.6146851,114.8117371,191.0999908,560.2404785,1559.900024,693.8295288,5859.226563,676.0545044,2026.543213,17577.66016,2005.899902,9291.414063,10616.60254,303.0,92515.60938,125.0999985,0.077811003,1523.199951
4024718.0,1,1,1,1,0,0,69.0,60.0,9.0,4.0,92.15122986,115449.0703,992.6977539,115.3529434,177.7000122,649.6852417,1581.099976,731.9153442,6370.887207,738.2214966,2491.666016,19120.76953,2004.300049,10451.30957,11691.4668,292.0,92151.22656,145.1999969,0.063948996,1594.199951
4024719.0,1,1,1,1,0,0,68.0,57.0,11.0,6.0,79.23429871,111380.5469,1101.143433,116.9349594,167.9013519,663.3689575,1564.900024,766.8276367,6007.538086,789.8927612,2395.0,18274.07031,2001.799927,9196.917969,10716.88477,286.0,79234.30469,139.6000061,0.064228997,1520.900024
4024721.0,1,1,1,1,0,0,63.0,55.0,8.0,3.0,91.68202972,108482.5234,931.7991333,117.4194489,173.7108002,624.5007324,1589.900024,685.1386108,6455.030273,742.4506226,2162.0,19358.94922,2003.0,11406.92188,11330.69434,294.0,91682.03125,131.8999939,0.423014998,1503.800049
4024722.0,1,1,1,1,0,0,62.0,54.0,8.0,3.0,77.6395874,105232.7891,1060.306885,116.7811432,182.232193,577.4653931,1610.0,747.5487671,5716.060547,752.0847168,2294.888916,17388.78906,2007.900024,9399.503906,10200.49023,300.0,77639.59375,131.8999939,0.077399001,1513.0
4024724.0,1,1,1,1,0,0,62.0,53.0,9.0,3.0,85.06526947,105514.8047,985.8197632,118.5189667,183.8675385,573.8631592,1610.0,714.3960571,5635.885254,637.0690918,2155.934326,16873.26953,2003.199829,9791.401367,10172.67676,311.0,85065.27344,129.1000061,0.0,1515.099976
4024725.0,1,1,1,1,0,1,63.0,54.0,9.0,4.0,100.585228,109631.2266,898.7513428,120.5474701,174.0847778,629.7576904,1603.099976,675.2998657,5307.250977,696.2210083,2018.962158,16139.75,2004.799927,9196.195313,10195.48438,291.0,100585.2344,119.5,0.130787,1507.5
4024727.0,1,1,1,1,0,1,61.0,53.0,8.0,3.0,89.63500977,106719.4609,964.1416626,119.5736237,176.9219971,603.2006226,1581.699951,710.2017822,6510.203125,747.1820679,2121.974854,19520.23047,2002.5,8888.612305,10162.44824,275.0,89635.01563,129.5998993,0.118441001,1550.199951
4024728.0,1,1,1,0,1,1,58.0,50.0,7.0,2.0,49.2359581,101006.1797,1430.83728,119.7701721,181.5786133,556.2669678,1593.099976,932.8726807,6260.916016,808.9107056,2182.888916,19007.65039,2005.299805,9231.896484,10119.20313,292.0,49235.96094,170.2998962,0.131452993,1572.199951
4024729.0,1,1,1,0,1,1,56.0,49.0,7.0,2.0,49.62847137,99126.64844,1395.610229,120.8452225,183.4684448,540.2926025,1588.5,902.8760376,6304.996094,727.9699707,1795.662476,18916.2207,2007.099854,9225.501953,10166.39258,277.0,49628.47266,169.8999939,0.115718,1638.0
4024730.0,1,1,1,0,1,1,57.0,49.0,8.0,3.0,50.0012207,99096.54688,1375.099121,120.0765991,177.3901215,558.6362305,1590.199951,956.2471924,6398.720215,743.8743286,1852.000122,19210.60938,2006.800049,9733.796875,10323.20215,294.0,50001.21875,169.6000061,0.096584,1505.400024
4024731.0,1,1,1,0,1,1,56.0,48.0,8.0,3.0,43.85560989,96401.54688,1498.084106,120.4183121,179.5282745,536.9713745,1589.599976,944.1085815,5932.833496,767.0132446,2132.987305,18012.89063,2010.099976,8657.094727,9827.087891,281.0,43855.60547,170.6000061,0.122221,1590.099976
4024732.0,1,1,1,0,1,1,56.0,47.0,9.0,4.0,44.05334854,93546.65625,1445.684204,119.2943573,183.324234,510.2797852,1617.400024,908.4504395,5725.600098,658.2419434,2026.629639,17170.55078,2005.200073,8771.599609,9877.384766,270.0,44053.34766,170.3000031,0.091199003,1580.300049
4024733.0,1,1,1,0,1,1,56.0,48.0,7.0,2.0,43.60416031,97409.96094,1509.912842,120.7145844,179.0109253,544.1565552,1587.0,944.3537598,5774.257813,660.0405273,1950.780396,17306.59961,2003.300049,8935.498047,9970.670898,282.0,43604.16016,170.8000031,0.075296,1588.300049
4024734.0,1,1,1,0,1,1,69.0,49.0,19.0,14.0,49.08319855,99978.70313,1423.80603,121.2271271,173.498703,576.2504272,1596.599976,914.4553223,5915.025391,771.0826416,1963.999756,17975.38086,2005.5,8954.217773,10176.41504,280.0,49083.19922,170.1999969,0.090369001,1592.400024
4024735.0,1,1,1,0,1,1,57.0,49.0,7.0,2.0,49.07901001,99756.50781,1422.953003,121.1617508,175.025116,569.9553833,1632.900024,927.5432129,5739.10498,652.2913208,1674.987183,17191.53906,2006.299927,9038.814453,9981.150391,267.0,49079.00781,170.3999939,0.082053997,1600.5
4024736.0,1,1,1,0,1,1,60.0,50.0,9.0,4.0,48.76712036,99042.98438,1407.365723,117.7136841,173.4953461,570.8682251,1595.900024,891.0823975,5651.598633,643.2276001,2149.999512,16931.71094,2002.699951,9541.790039,10063.12109,285.0,48767.125,171.3999939,0.071321003,1611.699951
4024737.0,1,1,1,0,1,1,65.0,53.0,11.0,6.0,75.32602692,107662.5781,1117.606567,119.9954453,181.2769775,593.9119873,1586.800049,776.8934326,6080.067383,692.230835,2233.962891,18215.99023,2005.200073,8958.444336,10043.49023,285.0,75326.03125,145.6000061,0.075806998,1518.900024
4024738.0,1,1,1,0,1,1,55.0,48.0,7.0,2.0,67.32800293,96143.76563,1090.335815,119.9714203,177.1999054,542.5723267,1578.400024,734.2335205,5387.078613,613.0563354,2057.999512,16139.05957,2006.099854,9112.208984,9731.80957,260.0,67328.0,142.6000061,0.062537998,1617.0
4024739.0,1,1,1,0,1,0,69.0,52.0,17.0,12.0,66.40384674,103832.0859,1194.394165,119.4998398,170.9898071,607.241394,1603.199951,808.6304321,5948.033691,676.2055664,2353.995361,17817.82031,2001.799927,8625.898438,9901.303711,269.0,66403.84375,143.6000977,0.084466003,1523.800049
4024740.0,1,1,1,0,1,1,60.0,52.0,8.0,3.0,74.50187683,102168.4375,1074.9198,117.3974991,182.3932648,560.1546631,1612.400024,778.8297729,5563.291992,640.7324219,2429.66626,16686.78906,2006.399902,8840.109375,9699.108398,305.0,74501.875,135.8999939,0.089633003,1519.699951
4024741.0,1,1,1,0,1,1,68.0,60.0,8.0,3.0,98.84410858,117350.8594,978.536499,116.6058807,172.3877869,680.7376709,1595.699951,720.4730225,6743.40625,765.7033691,3036.852051,20198.0293,2005.300049,9700.689453,9374.773438,305.0,98844.10938,129.5,0.108347997,1518.099976
4024742.0,1,1,1,0,1,1,61.0,54.0,7.0,2.0,46.19765091,107146.3906,1583.124023,118.7948914,176.8985748,605.6939087,1601.099976,983.5253906,6305.84668,716.5961914,3118.888428,18888.93945,2000.099976,9451.21582,10031.38477,262.0,46197.65234,174.5,0.0,1598.599976
4024743.0,1,1,1,0,1,1,63.0,52.0,11.0,6.0,45.67906189,103113.0156,1528.072021,117.7313232,176.8873138,582.930542,1592.0,959.3768311,6579.125488,761.7977905,2755.887939,19744.31055,2000.299927,9773.984375,10025.81738,246.0,45679.0625,169.8000031,0.112002,1557.199951
4024744.0,1,1,1,0,1,1,55.0,47.0,7.0,2.0,49.23939896,98275.23438,1417.644409,123.7030945,175.9793549,558.4475098,1583.199951,919.6224976,5545.474609,729.5048218,1920.99585,16869.5,2006.599976,8456.40332,9620.506836,247.0,49239.39844,160.0,0.074777,1605.5
4024745.0,1,1,1,0,1,1,64.0,49.0,14.0,9.0,79.23587799,101230.1797,1016.481873,121.557251,174.7619629,579.2460938,1590.900024,732.8600464,5966.640625,684.3474121,1983.773071,17889.23047,2002.5,8582.410156,9767.979492,261.0,79235.875,130.1000061,0.129369006,1557.099976
4024746.0,1,1,1,0,1,1,57.0,49.0,7.0,2.0,79.36865234,100972.7734,1013.176208,122.7632523,171.8268738,587.6425171,1575.199951,715.6199341,6261.29541,785.7576294,2140.962402,18948.4707,2000.400024,8311.5,9979.089844,268.0,79368.64844,130.5,0.141420007,1613.300049
4024747.0,1,1,1,0,1,1,54.0,47.0,7.0,2.0,73.71089172,96439.49219,1031.39563,123.1142426,171.0199127,563.907959,1582.800049,727.2770386,5824.749023,675.5649414,1989.962402,17483.28906,2004.5,8323.507813,9464.983398,249.0,73710.89063,130.6999969,0.122882999,1567.199951
4024748.0,1,1,1,0,1,1,51.0,44.0,6.0,1.0,73.8707428,91499.92188,976.4174194,124.5367584,171.6778259,532.9746094,1602.699951,692.0807495,6358.862793,793.1871948,1905.0,19231.2207,2001.000122,8499.513672,9338.584961,230.0,73870.74219,130.6000061,0.069224,1602.400024
4024749.0,1,1,1,0,1,1,53.0,44.0,9.0,4.0,78.54849243,91360.07031,934.2985229,124.2524567,169.9615173,537.5338135,1607.400024,673.508606,6434.163086,757.1886597,2131.041016,19340.92969,2001.199951,8138.802734,9096.179688,242.0,78548.48438,121.1999969,0.081525996,1520.300049
4024750.0,1,1,1,0,1,1,50.0,43.0,7.0,2.0,79.06413269,90418.5,919.9761963,124.7151718,170.9580841,528.8928223,1603.0,664.9176636,6660.103027,791.4725952,2029.888428,20040.10938,2005.299927,8111.391113,9102.695313,233.0,79064.125,120.4000015,0.077950001,1588.300049
4024751.0,1,1,1,0,1,1,43.0,36.0,7.0,2.0,17.59289932,76759.63281,2194.749512,125.8354645,167.2113342,459.0575867,1590.699951,1089.129028,6141.310547,740.4822998,1630.0,18506.78906,2001.699951,7233.703613,8145.902832,224.0,17592.90039,162.0,0.047348998,1618.0
4024752.0,1,1,1,1,1,1,68.0,60.0,8.0,3.0,169.6077881,125700.375,649.0750732,123.8088531,176.6399536,711.6192017,1612.400024,533.2694702,6851.424316,901.3536377,2366.011719,20842.36914,2004.099976,10508.21777,11540.65137,263.0,169607.7813,71.69999695,0.112995997,1522.199951
4024757.0,1,1,1,1,1,1,61.0,52.0,8.0,3.0,80.32505035,105094.3438,1028.825317,120.3370361,172.4702148,609.3477783,1613.599976,739.319519,6027.003906,686.2005615,2262.962891,18057.0293,2005.399902,9634.480469,10184.91211,289.0,80325.04688,137.0,0.081986003,1576.099976
4024758.0,1,1,1,1,1,1,54.0,46.0,7.0,2.0,38.01161957,97229.0625,1660.076416,124.1662369,178.1647491,545.7255859,1581.099976,973.6779785,5332.784668,605.4171753,2077.011475,15972.61035,2007.300049,8566.708008,9983.404297,255.0,38011.61719,170.8000031,0.086023003,1518.900024
4024761.0,1,1,1,1,1,1,59.0,51.0,7.0,2.0,84.35085297,104586.1328,999.2572632,121.8479233,177.9662781,587.6738892,1606.699951,725.0444336,5853.220703,664.5274658,2120.851318,17531.4707,2008.200073,8507.798828,9797.023438,251.0,84350.85156,130.0,0.077578999,1522.5
4024762.0,1,1,1,1,1,1,61.0,52.0,9.0,4.0,100.2383575,109779.6797,904.5859985,125.0258942,173.8980408,631.2876587,1576.599976,673.9890137,6033.166016,793.0467529,2277.654297,18351.4707,2001.5,8942.71875,10176.44629,267.0,100238.3594,119.1999969,0.085313998,1518.199951
4024774.0,1,0,0,1,1,1,64.0,55.0,9.0,4.0,0.089809999,108589.2188,5310.786133,118.0674057,170.0,638.7601318,1645.900024,1796.435913,5932.946777,773.628418,1959.555542,18030.39063,2007.300049,8921.806641,9428.00293,267.0,89.8097229,222.0,0.093553998,1601.300049
4024781.0,1,0,1,0,1,1,62.0,48.0,13.0,8.0,0.0,93556.99219,4781.781738,115.8999252,185.6606903,503.9138489,1586.900024,1547.752319,5785.974609,666.2577515,1597.55603,17354.40039,2002.499878,8760.396484,8802.402344,276.0,0.0,215.0,0.138572007,1588.800049
4024783.0,1,0,1,0,1,1,58.0,44.0,14.0,9.0,2.091890097,82107.07813,4196.890137,111.5416946,171.9702454,477.4493103,1634.5,1372.639526,5055.816406,581.3522339,1560.999146,15162.21973,2003.199951,7660.705078,7807.997559,226.0,2091.894775,169.3999939,0.140933007,1594.400024
4024784.0,1,0,1,0,1,1,62.0,46.0,15.0,10.0,4.59487009,86962.5625,4071.757568,111.569931,177.6325684,489.5643005,1691.0,1446.921875,5405.477539,627.0093994,1494.999756,16225.01953,2003.399902,7392.41748,7366.812012,252.0,4594.865234,179.1999969,0.121960998,1513.400024
4024787.0,1,0,1,0,1,1,63.0,51.0,11.0,6.0,0.156100005,101201.3828,4704.811035,116.8832169,176.4896698,573.4125366,1606.400024,1628.266235,6010.318359,682.6051636,2556.961426,18002.63086,2006.100098,9349.185547,9998.807617,252.0,156.1041718,226.6999969,0.094603002,1577.5
4024790.0,1,0,1,0,1,2,54.0,47.0,6.0,1.0,0.0,91471.0,4726.689941,115.9083405,177.5927734,515.0603638,1595.800049,1511.246094,5689.61084,726.6027832,2153.0,17251.10938,2001.5,8228.40332,9122.113281,207.0,0.0,203.8000031,0.120546997,1570.400024
4024791.0,1,0,1,0,1,2,70.0,46.0,23.0,18.0,0.0,91662.21094,4581.138184,118.4861603,179.4930878,510.6726685,1616.900024,1527.484131,5222.970215,594.3339233,1771.0,15647.29004,2002.300049,9005.0,9001.306641,219.0,0.0,201.1999969,0.093139,1590.199951
4024794.0,1,0,1,0,1,2,55.0,47.0,8.0,3.0,0.0,91224.02344,4944.177246,116.044693,172.7937775,527.935791,1594.900024,1543.626831,5347.272461,608.9399414,1522.987549,16020.87988,2004.800171,9306.492188,7139.505859,184.0,0.0,215.3999939,0.070648,1639.800049
4024796.0,1,0,1,0,1,2,56.0,48.0,7.0,2.0,0.0,94518.92188,4587.223633,116.9306259,175.1435699,539.6653442,1612.5,1522.040527,5625.680176,650.2734985,1989.987061,16880.05078,2001.799927,9301.012695,9302.005859,221.0,0.0,206.3000031,0.130467996,1513.699951
4024804.0,1,0,1,0,1,2,60.0,50.0,10.0,5.0,0.0,97886.86719,4546.064941,117.3859863,176.047821,556.024292,1600.0,1590.822998,5286.760742,677.7700806,2627.658691,16036.45996,2003.100098,10693.1123,8836.006836,234.0,0.0,263.7000122,0.273687989,1568.800049
4024806.0,1,0,1,0,1,2,69.0,54.0,15.0,10.0,0.02111,104068.5,4811.837891,115.4179306,175.0707245,594.4368896,1607.599976,1600.416992,5662.15625,645.055542,2582.552979,16964.96094,1506.699951,11152.49609,8947.297852,231.0,21.10944366,216.5,0.104693003,1529.699951
4024811.0,1,0,1,0,1,2,56.0,47.0,8.0,3.0,0.0,95296.74219,4722.024902,119.5776443,180.3502502,528.3981934,1601.599976,1512.588623,6104.90625,711.9335327,1754.987671,18334.2793,1503.899902,10543.73242,8133.696289,205.0,0.0,217.2001038,0.152108997,1543.599976
4024815.0,1,0,1,0,1,0,59.0,50.0,8.0,3.0,0.0,99861.49219,4642.930176,118.9220581,178.7474823,558.673584,1649.400024,1634.741455,6796.417969,860.2581177,1546.658447,20586.99023,1503.800171,10316.00488,9688.490234,244.0,0.0,228.8000031,0.137215003,1603.099976
4024817.0,1,0,1,0,1,0,66.0,53.0,12.0,7.0,49.40734863,102165.2031,1461.142456,114.0448761,170.4517365,599.3790894,1589.400024,908.2966309,5774.048828,653.0073242,1840.107422,17287.75,1504.099854,9762.205078,9247.798828,232.0,49407.35547,150.6000061,0.068567999,1519.0
4024818.0,1,0,1,0,1,0,66.0,43.0,23.0,18.0,0.0,83779.96875,4718.108398,115.8248444,176.3841705,474.9857788,1615.099976,1424.856567,4838.202148,548.2521362,1107.332886,14488.59961,1505.999756,8020.40332,8230.705078,397.0,0.0,176.8000031,0.083864003,1516.0
4024821.0,1,0,1,0,1,0,66.0,54.0,11.0,6.0,0.0,106388.8828,4993.158691,117.0180206,178.4434052,596.2052002,1638.400024,1720.931885,6092.993652,691.4250488,1500.352539,18248.78906,1501.999878,9902.023438,9902.902344,317.0,0.0,220.1000061,0.071796,1519.900024
4024822.0,1,0,1,0,1,0,62.0,48.0,14.0,9.0,0.0,94417.69531,4667.670898,117.0870514,180.3456421,523.5374756,1549.5,1524.039917,5388.98877,607.2022095,896.9998779,16129.0,1503.5,9368.40625,9356.103516,254.0,0.0,214.6000061,0.084817998,1524.400024
4024825.0,1,0,1,0,1,0,62.0,50.0,11.0,6.0,0.0,99819.15625,4689.582031,118.9503326,177.9932404,560.8030396,1636.699951,1627.601807,5411.785645,611.0518188,1163.963013,16200.5498,1502.0,9879.102539,9904.199219,267.0,0.0,214.8000031,0.097332001,1520.400024
4024826.0,1,0,1,0,1,0,56.0,47.0,9.0,4.0,0.0,94326.29688,4533.436035,118.8986969,176.9502869,533.0666504,1640.900024,1547.857788,5086.57373,565.9939575,1457.0,15205.33008,1500.400024,10001.70703,9304.697266,311.0,0.0,210.3000031,0.068150997,1566.099976
4024827.0,1,0,1,0,1,0,59.0,51.0,8.0,3.0,0.0,103502.5,4543.489258,120.85923,176.2449341,587.2651367,1606.699951,1648.410767,5918.896484,663.2410278,1508.0,17705.44922,2001.599976,9557.298828,11221.50098,223.0,0.0,228.6999969,0.061335001,1522.0
4024831.0,1,0,1,0,1,0,63.0,55.0,8.0,3.0,0.0,111321.9063,4950.98291,121.4420776,175.8465271,633.0628662,1655.800049,1781.564331,6351.372559,826.8034668,2570.88916,19298.40039,2002.699951,9481.299805,11000.81055,216.0,0.0,227.1999969,0.130421996,1700.400024
4024860.0,1,0,0,1,0,0,67.0,54.0,13.0,8.0,0.0,104492.3906,5568.947754,115.0726852,170.0,614.6611328,1594.800049,1744.250854,3259.822266,412.620697,1441.888916,9874.339844,1502.099976,9358.509766,7902.793457,329.0,0.0,221.1000061,0.080117002,1619.0
4024865.0,1,0,0,1,0,0,63.0,50.0,13.0,8.0,45.33718872,98431.48438,1575.125,116.7556305,170.0,579.008728,1596.599976,605.5197754,5370.958496,681.3815918,2227.0,16273.17969,1000.5,7389.821289,8763.705078,351.0,45337.19141,154.6999969,0.082999997,1526.5
4024883.0,1,0,1,0,1,0,70.0,62.0,8.0,3.0,210.1769562,124182.2266,537.937561,119.8541565,182.7249298,679.612915,1581.400024,464.3377686,4664.272949,577.2739868,1986.110596,14094.4502,2001.500122,9257.401367,9412.90918,298.0,210176.9688,0.0,0.058161002,1677.099976
4024885.0,1,0,1,0,1,0,66.0,57.0,8.0,3.0,205.421463,115484.9844,507.6385498,119.639122,170.0,679.3234253,1597.699951,441.9169006,5495.662109,605.9855957,1268.963013,16413.84961,2003.700073,11001.67285,9067.669922,318.0,205421.4688,0.0,0.064493999,1523.800049
4024886.0,1,0,1,0,1,0,70.0,62.0,8.0,3.0,216.9911041,124229.0,521.4701538,120.1893005,174.1880188,713.1891479,1605.300049,452.9901123,5908.466797,649.4342041,2720.222168,17641.39063,2002.599976,9175.101563,10059.59082,331.0,216991.1094,0.0,0.062192999,1612.400024
4024898.0,1,0,1,0,1,0,66.0,58.0,7.0,2.0,215.4574432,120722.4297,509.2598877,124.3492813,173.089798,697.4555054,1583.199951,291.5385437,5567.463867,732.5673218,2677.0,16936.83008,2002.700073,9953.604492,9640.902344,244.0,215457.4531,0.0,0.087385997,1614.400024
4024899.0,1,0,1,0,1,0,68.0,59.0,8.0,3.0,214.2729645,124463.7344,527.3456421,124.8452072,176.7602234,704.138855,1597.099976,288.170929,5568.482422,655.5188599,1987.959229,16739.25,2002.200073,9802.210938,9941.896484,284.0,214272.9531,0.0,0.133930996,1561.300049
4024901.0,1,0,1,0,1,0,68.0,59.0,9.0,4.0,215.1126404,123138.5703,520.4626465,124.4522324,177.0635529,695.4484253,1534.900024,436.5739746,5668.794434,623.7974854,1707.962769,16927.61914,2000.900024,9774.702148,9706.209961,270.0,215112.6406,0.0,0.089362003,1591.599976
4024906.0,1,0,1,0,1,0,70.0,61.0,8.0,3.0,217.0291748,126243.9297,527.9865112,123.4994965,174.2462158,724.5146484,1621.199951,444.4318542,5523.705566,663.8391113,1940.999512,16639.98047,2000.5,9972.302734,10102.49219,305.0,217029.1719,0.0,0.132725,1541.0
4024908.0,1,0,1,0,1,0,70.0,62.0,8.0,3.0,219.9639435,129991.5391,537.6133423,125.5283127,170.0,764.6561279,1604.800049,456.5377197,6164.558105,682.8043213,2761.987549,18419.58984,2009.699951,9909.202148,9910.905273,296.0,219963.9375,0.0,0.083026998,1543.800049
4024928.0,1,0,1,1,1,0,60.0,52.0,8.0,3.0,47.26570129,108203.1406,1525.235962,124.4111481,181.1311951,597.3743896,1581.400024,967.6115723,6327.629395,729.5053101,2390.962891,18981.31055,2000.900146,10018.00781,11657.29688,280.0,47265.69531,177.5,0.069340996,1530.699951
4024929.0,1,0,1,1,1,0,61.0,53.0,8.0,3.0,50.23403931,111285.0938,1524.519165,125.785347,176.9294586,628.9800415,1587.5,984.8511353,6173.210938,703.2993774,2920.99585,18496.25,2001.700073,9232.695313,11528.41797,277.0,50234.03516,179.0001068,0.071142003,1626.300049
4024930.0,1,0,1,1,1,0,62.0,53.0,8.0,3.0,45.56552124,111811.9531,1637.507446,124.5815659,173.8205261,643.2609253,1525.5,1020.441284,6217.840332,710.114502,2309.0,18634.4707,2004.199951,9160.196289,11551.88184,313.0,45565.51563,179.5,0.063120998,1730.199951
4024931.0,1,0,1,1,1,0,62.0,54.0,7.0,2.0,48.97330856,111866.6797,1570.490234,123.5716629,175.3184509,638.0770264,1627.199951,1005.720215,6511.730957,746.3380127,2765.0,19522.15039,2003.700073,9001.620117,11251.79395,272.0,48973.3125,175.8999939,0.075540997,1701.199951
4024932.0,1,0,1,1,1,0,57.0,48.0,8.0,3.0,43.6807785,99962.5625,1563.248901,124.348732,179.0300751,558.3562622,1594.199951,964.5704346,5538.135742,728.9085083,2023.0,16848.13086,2004.500244,7894.900879,10365.20898,223.0,43680.78125,163.8000031,0.084775001,1570.699951
4024933.0,1,0,1,1,1,0,59.0,48.0,10.0,5.0,0.11902,98592.20313,4984.786621,121.3857498,166.7701416,591.1861572,1647.0,1606.453247,5334.942383,702.1712036,2002.999878,16229.99023,2007.800049,8849.299805,8802.499023,273.0,119.0227737,202.3999939,0.056853998,1521.800049
4024936.0,1,0,1,0,1,0,59.0,50.0,8.0,3.0,0.0,106111.6016,4784.672852,125.6584778,179.3201752,591.7438354,1585.099976,1692.59436,5859.017578,771.1266479,2221.876465,17824.26953,2002.800171,8909.819336,11264.78418,263.0,0.0,225.3000031,0.093822002,1544.099976
4024937.0,1,0,1,0,1,0,62.0,54.0,7.0,2.0,51.1912384,115390.5859,1574.210205,126.9190674,176.7041626,653.015625,1577.800049,968.2678223,6267.293945,824.7221069,2745.0,19065.9707,2003.800049,8883.601563,11221.98242,253.0,51191.24219,173.0001068,0.089432001,1522.5
4024938.0,1,0,1,0,1,0,70.0,53.0,17.0,12.0,57.17839813,111372.1484,1409.747681,126.042038,171.6572418,648.8054199,1598.300049,916.5593872,6130.048828,698.6203613,2560.0,18367.53906,2002.699951,8823.720703,10996.66113,269.0,57178.39844,167.1000061,0.041944001,1525.0
4024939.0,1,0,1,0,1,0,59.0,51.0,8.0,3.0,50.06203079,108426.8672,1509.403931,127.1041107,177.4842834,610.909729,1592.900024,965.9819336,5755.886719,757.6888428,2392.888428,17510.88086,2002.599976,8967.504883,10802.09082,246.0,50062.02734,169.1000977,0.056472,1519.599976
4024940.0,1,0,1,0,1,0,59.0,51.0,8.0,3.0,42.86091995,107764.8281,1676.802734,125.836319,169.1748352,637.0027466,1655.5,1033.536499,5934.162598,676.0322266,2337.0,17779.92969,2004.100098,8601.209961,10801.80859,302.0,42860.91797,149.0,0.065227002,1519.800049
4024941.0,1,0,1,0,1,0,56.0,48.0,8.0,3.0,23.23077011,100264.8359,2263.044922,125.3310471,173.3891449,578.2647705,1569.599976,1172.629761,5503.781738,630.0009766,2276.884766,16498.21094,2006.400024,8539.304688,10528.80664,262.0,23230.76563,186.3000031,0.062068999,1520.0
4024944.0,1,0,1,0,1,0,63.0,55.0,7.0,2.0,75.2202301,116794.8203,1196.984497,126.0375748,162.9000092,716.9724731,1608.300049,835.7470093,6232.648438,706.9884644,2867.0,18666.32031,2004.400024,9201.001953,11148.57715,249.0,75220.23438,155.3999939,0.081244998,1523.199951
4024945.0,1,0,1,0,1,0,66.0,54.0,11.0,6.0,68.84873199,115708.9219,1247.473267,127.3081055,179.3911285,645.0091553,1600.0,857.4177856,6151.806641,698.8161621,2207.950684,18426.80078,2008.800049,9895.416992,12001.67969,239.0,68848.73438,171.3999939,0.071751997,1631.900024
4024946.0,1,0,1,0,1,0,62.0,54.0,7.0,2.0,54.14017105,114867.1953,1523.151001,125.5379181,179.2920532,640.6708984,1607.199951,983.69104,5901.287598,776.795105,2832.0,17953.16016,2003.0,8768.709961,10502.30859,235.0,54140.17188,174.8000031,0.080906004,1522.599976
4024947.0,1,0,1,0,1,0,59.0,52.0,6.0,1.0,53.13740158,110684.1172,1478.129761,125.3816299,184.6883545,599.302063,1588.699951,955.6022339,5794.532227,657.5016479,2820.072754,17354.74023,2000.299927,10044.90039,9698.59375,212.0,53137.39453,176.6999969,0.082262002,1521.199951
4024948.0,1,0,1,0,1,0,63.0,56.0,6.0,1.0,67.16876221,118941.3125,1314.0354,126.7205429,173.9872284,683.6209106,1584.300049,903.5231323,6025.524414,681.5974121,2822.554199,18041.07031,2004.300049,10501.00488,10841.99414,226.0,67168.75781,165.3999023,0.110229999,1524.0
4024949.0,1,0,1,0,1,0,63.0,56.0,7.0,2.0,150.5698242,119247.3516,688.2149048,126.6717224,176.3849335,676.0631104,1590.0,559.1365967,6145.084961,808.8850708,2941.998535,18694.83008,2000.999878,10460.1084,10239.58398,214.0,150569.8281,74.69999695,0.084169,1522.199951
4024950.0,1,0,1,0,1,0,60.0,50.0,9.0,4.0,48.36365128,107350.2578,1558.559937,126.3357086,178.1759949,602.4956665,1628.400024,977.9923096,5250.171875,586.550415,2649.876465,15700.49023,2002.099976,9656.206055,8855.898438,327.0,48363.65234,161.3000031,0.092937,1518.800049
4024951.0,1,0,1,0,1,0,56.0,45.0,10.0,5.0,47.24285126,93684.39844,1390.790283,123.0889893,180.2492523,519.7491455,1582.0,861.4528198,4923.158691,556.2297974,1863.0,14738.73047,2007.899902,10501.50586,7608.29248,246.0,47242.85156,135.8000031,0.102724999,1617.699951
4024954.0,1,0,1,0,1,0,60.0,51.0,8.0,3.0,0.0,102078.6094,4559.140625,118.8880615,181.0852661,563.7046509,1606.0,1631.526001,5793.94873,658.0427246,2251.555664,17354.57031,2002.5,9872.404297,10514.97949,262.0,0.0,219.3000031,0.103619002,1567.599976
4024955.0,1,0,1,0,1,0,68.0,51.0,17.0,11.0,0.0,106724.0625,4876.538086,123.6583939,180.1889496,592.2897339,1607.099976,1724.54834,5804.666504,660.8023071,2422.996826,17390.68945,2004.700073,9548.203125,10332.30762,227.0,0.0,224.5,0.064730003,1516.599976
4024956.0,1,0,1,0,1,0,61.0,51.0,10.0,5.0,43.39822006,104990.5313,1607.811401,123.3167725,180.72966,580.9258423,1620.0,986.6373901,5782.024902,656.8136597,2181.0,17319.17969,2001.599976,10512.30469,9388.15918,248.0,43398.22266,177.0,0.084687002,1518.0
4024957.0,1,0,1,0,1,0,63.0,54.0,8.0,3.0,52.90068817,112157.1875,1496.09668,123.2496567,186.3086853,601.996582,1594.199951,925.9446411,6096.995117,696.0543213,2422.666748,18271.61914,2001.399902,10319.38867,9745.06543,226.0,52900.69531,177.2001038,0.082436003,1522.099976
4024958.0,1,0,1,1,0,0,63.0,55.0,7.0,2.0,53.20069122,114491.8672,1508.186157,123.7006989,173.2103882,660.9988403,1634.099976,987.7337036,6254.906738,823.0457764,2588.106934,19028.16992,2004.999878,10353.81543,10354.11719,245.0,53200.69141,176.8000031,0.073550001,1618.5
4024959.0,1,0,1,1,0,0,59.0,50.0,8.0,3.0,51.46749878,106650.8203,1460.391968,125.7592392,175.1265717,608.9927979,1556.400024,929.8477173,5455.070313,614.9987183,2331.0,16327.69043,2003.099854,9960.397461,9597.90332,237.0,51467.5,169.3000031,0.080728002,1614.099976
4024960.0,1,0,1,1,0,0,59.0,51.0,7.0,2.0,50.85913086,108798.4531,1494.337646,125.7785568,177.0490112,614.510376,1619.300049,956.6401978,5663.200684,641.6723633,2209.012207,16958.99023,2005.200073,9970.3125,9972.493164,243.0,50859.12891,169.7001038,0.073769003,1523.400024
4024961.0,1,0,1,1,0,0,59.0,52.0,7.0,2.0,49.9279213,109308.5859,1535.184814,125.8027191,173.6414185,629.5075684,1611.400024,982.9711914,5282.387207,588.1315918,2169.0,15791.58008,2003.299805,9612.095703,9658.914063,218.0,49927.92188,165.8000031,0.063924,1545.0
4024962.0,1,0,1,1,0,0,61.0,52.0,8.0,3.0,52.74427032,109586.9844,1481.145996,124.099762,177.2516632,618.2564087,1578.5,953.1262817,5176.119141,681.0591431,2766.036621,15746.26953,2002.400024,9631.40625,9609.890625,218.0,52744.27344,162.3000031,0.081295997,1522.900024
4024965.0,1,0,1,1,0,0,61.0,53.0,7.0,2.0,0.0,110909.5547,5084.32666,124.075325,176.9250641,626.8730469,1617.300049,1794.099731,5034.366211,552.7264404,2308.892578,15029.87988,2008.0,9902.507813,9903.504883,242.0,0.0,220.6999969,0.121374004,1579.5
4024966.0,1,0,1,1,0,0,63.0,52.0,11.0,6.0,0.0,109232.8516,5106.059082,126.0379028,179.8314667,607.4179077,1610.300049,1725.854492,4845.42627,569.5134277,2121.012207,14563.38965,2006.800049,9571.912109,9814.082031,230.0,0.0,221.1000061,0.178819001,1512.400024
4024967.0,1,0,1,1,0,0,61.0,53.0,8.0,3.0,69.40511322,111318.5391,1224.526611,125.4293365,174.4347992,638.1670532,1584.0,839.8094482,5245.021973,582.3536987,2394.888916,15675.67969,2007.700195,9891.713867,9602.885742,214.0,69405.10938,150.8000031,0.070860997,1520.599976
4024968.0,1,0,1,1,0,0,58.0,41.0,16.0,11.0,0.0,87347.10938,4740.24707,124.8311234,178.2308807,490.0784302,1606.400024,1484.64856,4185.154297,487.2968445,2276.999512,12566.87988,2006.700073,9901.408203,6518.594727,214.0,0.0,170.1999969,0.097952001,1517.800049
4024971.0,1,0,1,1,0,0,61.0,53.0,7.0,2.0,76.78978729,111863.1719,1139.84436,125.5713806,172.4318542,648.7384644,1624.099976,809.4124146,5600.444336,636.4935913,2248.99585,16776.08008,2005.700073,9782.701172,9560.795898,255.0,76789.78906,138.6000061,0.064595997,1584.5
4024972.0,1,0,1,1,0,0,62.0,53.0,8.0,3.0,93.56301117,113941.0469,988.4897461,126.9931183,178.2317657,639.2858276,1603.199951,736.2453003,5928.709473,672.1177368,2415.987549,17755.01953,2007.699951,9709.116211,9987.980469,220.0,93563.00781,121.7001038,0.080835998,1530.800049
4024973.0,1,0,1,1,0,0,66.0,56.0,10.0,5.0,93.82627106,117894.6953,1023.730225,125.9035645,187.8326874,627.65802,1599.099976,750.050415,6174.178223,708.3198242,2476.0,18511.91016,2006.599976,9736.207031,9592.798828,240.0,93826.26563,121.9001007,0.091518,1520.0
4024974.0,1,0,1,1,0,0,64.0,57.0,7.0,2.0,114.6740189,121954.4219,891.109436,126.9256744,173.2530518,703.9092407,1611.900024,689.1392822,6431.841797,847.0828857,2596.925781,19568.38086,2007.500122,9903.210938,10272.1123,216.0,114674.0156,109.4000015,0.107873,1522.699951
4024975.0,1,0,1,1,0,0,63.0,56.0,7.0,2.0,106.7180862,118114.6875,916.6365967,126.5138016,171.6617279,688.0665283,1666.800049,699.4950562,6235.587891,820.4702148,2508.998535,18969.31055,2006.300049,9879.111328,10253.11133,225.0,106718.0859,116.8000031,0.081600003,1556.300049
4024977.0,1,0,1,1,0,0,60.0,52.0,7.0,2.0,107.5259018,112045.1094,867.9207764,127.6059418,170.0,659.0888672,1607.199951,409.0925293,6381.517578,732.8720093,2416.998535,19135.57031,2008.299927,9875.308594,9686.503906,248.0,107525.9063,113.0,0.088473,1545.099976
4024982.0,1,0,1,0,1,0,69.0,59.0,10.0,5.0,103.850708,121866.0938,969.7493286,123.3740005,177.625946,686.0827026,1555.5,708.6126099,6639.199219,756.1462402,2673.987549,19891.82031,2003.399902,9906.205078,9907.306641,297.0,103850.7109,116.8000031,0.088738002,1545.199951
4024983.0,1,0,1,0,1,0,68.0,56.0,12.0,7.0,100.6571426,114802.7422,936.5487061,122.7836838,173.1873627,662.8817139,1600.0,706.1279907,6544.702637,751.710022,2515.998535,19625.14063,2005.799927,9931.113281,9986.589844,225.0,100657.1328,120.0,0.107914999,1526.380005
4024984.0,1,0,1,0,1,0,60.0,53.0,7.0,2.0,57.35316849,110533.2109,1396.379639,124.7005844,177.6319427,622.2597656,1595.699951,919.8981323,6167.690918,702.1726074,2395.998535,18478.41016,2003.700195,9893.719727,9906.401367,229.0,57353.17578,163.1000061,0.084131002,1695.400024
4024985.0,1,0,1,0,1,0,70.0,58.0,11.0,6.0,112.3389969,117199.625,874.3562622,120.1705093,180.227356,650.2876587,1577.800049,659.015625,6704.804688,763.8203735,2622.0,20088.90039,2000.099976,9904.707031,9797.233398,231.0,112339.0,107.9000015,0.089942999,1629.5
4024986.0,1,0,1,0,1,0,64.0,57.0,6.0,1.0,147.3005981,115839.5234,683.6722412,120.5266724,173.4255524,667.9495239,1580.300049,548.03125,6659.36084,758.0670166,2213.884766,19951.25,2001.099976,10131.19727,10004.32129,214.0,147300.5938,73.90000153,0.058773,1523.400024
4024987.0,1,0,1,0,1,0,61.0,54.0,7.0,2.0,148.3951111,111196.2422,657.4332275,123.2470627,171.5089264,648.3408813,1612.800049,531.6906738,6174.833496,703.0581665,2499.008301,18500.00977,2002.600098,10001.6123,8737.616211,220.0,148395.1094,59.40000153,0.134289995,1566.400024
4024990.0,1,0,1,0,1,0,68.0,54.0,14.0,9.0,78.84156036,110817.0313,1106.255371,122.9403152,172.3906097,642.8252563,1618.300049,609.8253784,5975.179199,680.4266968,2396.998535,17902.08984,2003.400146,10005.02441,9323.119141,213.0,78841.55469,133.1000061,0.103981003,1515.199951
4024994.0,1,0,1,0,1,0,67.0,58.0,8.0,3.0,99.47090912,114586.9531,930.2579956,117.3245239,177.3689423,646.0372925,1591.400024,694.9520264,6695.368164,764.901062,2585.962402,20066.24023,2000.400024,10616.00684,11090.29102,303.0,99470.91406,120.9000015,0.089018002,1524.099976
4024997.0,1,0,1,0,1,0,68.0,61.0,7.0,2.0,112.8305588,116015.2344,852.8770142,113.7094574,181.0709686,640.7169189,1600.0,653.8329468,6364.119141,826.6066284,2699.0,19332.30078,2004.099976,10636.50781,10556.92676,223.0,112830.5625,108.0,0.103063002,1524.800049
4024998.0,1,0,1,0,1,0,66.0,58.0,7.0,2.0,102.7399063,117420.9141,942.5734863,119.7154617,172.2599182,681.6496582,1609.699951,713.4802246,6782.166016,775.2956543,2422.987793,20327.61914,2005.299805,9939.607422,9889.990234,235.0,102739.9063,118.0999985,0.042964,1523.599976
4025001.0,1,0,0,0,1,0,64.0,56.0,8.0,3.0,89.77401733,112818.2813,1011.112366,119.1392822,172.7848358,652.9408569,1599.0,744.2900391,6588.521973,750.0552368,2165.888916,19739.15039,2000.200195,9901.306641,9902.858398,220.0,89774.01563,129.9001007,0.082314998,1656.199951
4025002.0,1,0,0,0,1,0,62.0,55.0,7.0,2.0,95.0579834,111698.3594,956.2957153,121.6684113,176.5895386,632.5310059,1631.300049,712.3475342,6604.341309,764.1865845,2237.987793,19818.59961,2001.699951,9843.112305,9900.369141,207.0,95057.98438,124.3000031,0.111964002,1524.099976
4025004.0,1,0,0,0,1,0,63.0,57.0,6.0,1.0,83.96231842,115524.9141,1087.602173,121.5696259,181.9912415,634.7827759,1587.699951,788.9470825,6289.421387,716.4390869,1570.999512,18844.17969,2006.599976,10333.40625,9917.50293,194.0,83962.32031,143.1000977,0.108718,1520.900024
4025006.0,1,0,0,0,1,0,59.0,47.0,12.0,6.0,32.31877136,91435.42188,1777.759277,115.3759232,153.5590668,595.4413452,1637.300049,947.0599365,5080.757813,578.0489502,1330.99585,15220.96973,2005.599854,9430.599609,7677.994141,188.0,32318.77148,164.0,0.085597999,1523.5
4025009.0,1,0,0,0,1,0,70.0,59.0,10.0,5.0,100.7352982,114971.2344,924.8677979,116.4593277,179.1815186,641.6467285,1590.400024,648.3247681,6632.46582,754.6627808,2563.888916,19869.7793,2003.300049,10581.70703,10990.68066,404.0,100735.2969,120.0999985,0.077648997,1522.099976
4025011.0,1,0,0,0,1,0,69.0,57.0,11.0,6.0,94.30272675,112872.0625,974.0592041,118.1219254,178.0892487,633.7949219,1603.5,727.9266357,6516.138184,857.0817871,2063.555664,19821.98047,2004.699951,9980.198242,9590.400391,501.0,94302.73438,121.7001038,0.096490003,1518.199951
4025013.0,1,0,0,1,1,0,69.0,59.0,10.0,5.0,103.0531998,118587.5938,943.920105,119.8863602,176.6890411,671.1655273,1620.640015,715.8633423,6816.176758,775.9987793,2528.987793,20421.26953,2001.599976,10080.60547,10497.6748,401.0,103053.2031,119.4001007,0.050625,1515.300049
4025021.0,1,0,0,1,1,0,67.0,58.0,9.0,4.0,122.6692734,116787.1875,807.2540283,119.9868393,174.6161652,668.8222656,1602.800049,632.3848267,6624.195801,750.4335938,3110.668213,19836.46094,2004.100098,10022.49609,9976.294922,340.0,122669.2656,98.90000153,0.062472001,1600.390015
4025022.0,1,0,0,1,1,0,65.0,51.0,13.0,8.0,80.34725189,101379.2031,1019.66571,118.1499329,173.3960114,584.6685791,1626.5,728.5493164,5709.029785,637.3156738,2229.0,17071.41016,2003.0,8900.304688,8173.408203,376.0,80347.25,109.0998993,0.076393001,1520.5
4025023.0,1,0,0,1,1,0,67.0,53.0,13.0,8.0,113.6599121,105720.9688,793.0393066,118.270813,161.0263672,656.5444336,1602.5,608.5447388,5951.504395,673.8200073,2467.0,17820.99023,2004.5,8690.808594,8955.910156,361.0,113659.9063,82.0,0.108815998,1524.0
