Repository: heidaralavi/EAF-Data-Analysis

https://eaf-prek26v.kfirjgyswf.dopraxrocks.com/

Background Information

Electric arc furnaces (EAFs) play a pivotal role in modern steel manufacturing industries[4]

. Unlike blast furnaces, EAFs produce heat through an electric current between electrodes and the material to be melted[4]

. This allows for precise temperature control, making EAFs highly efficient for recycling scrap metal and smelting materials for casting and molding[4]

. They can achieve temperatures over 3,000 degrees Fahrenheit (1,650 degrees Celsius)[4]

.

The importance of steel in building a green economy cannot be overstated, given its strength, versatility, and recyclability[5]

.

File: data/eaf_and_feed_all.csv (part 2 of 30)
Heat,c (Coke1030),s (Coke1030),s112 (Coke1030),Coke1030_labels,c (CokeFine),s (CokeFine),s05 (CokeFine),CokeFine_labels,cao (Dolomite),mgo (Dolomite),s0_95 (Dolomite),s95_385 (Dolomite),s385_1000 (Dolomite),Dolomite_labels,fe_metal (DRI),fe_total (DRI),md (DRI),c (DRI),gunge (DRI),feo (DRI),feo_c (DRI),Dri_labels,cao (Lime),mgo (Lime),s0_95 (Lime),Lime_labels,cao (Slag),feo (Slag),sio2 (Slag),mgo (Slag),al2o3 (Slag),p2o5 (Slag),mno (Slag),b2 (Slag),b3 (Slag),b4 (Slag),Slag_labels,Duration (EAF),Power On (EAF),Power Off (EAF),Delays (EAF),DRI [t] (EAF),Ele [MW] (EAF),Tapped [t] (EAF),Tapped [kWh/t] (EAF),O2 [Nm3] (EAF),CH4 [Nm3] (EAF),C.inj [kg] (EAF),Chemical [MWh] (EAF),C [kg] (EAF),CaO [kg] (EAF),MgO [kg] (EAF),Tapping Time [Sec] (EAF),EAF_DRI (EAF),HDRI(T) (EAF)
4024958.0,81.64,0.98,2.6,0.0,98.65,0.21,1.0,0.0,54.67,33.1,2.0,64.67,0.0,1.0,80.63,87.3,92.37,0.0,10.79,8.58,0.0,1.0,92.0,1.2,4.0,0.0,25.6,35.0,20.1,10.0,4.0,0.798,0.169,1.27,1.06,1.48,2.0,63.0,55.0,7.0,2.0,53.20069122,123.7006989,173.2103882,660.9988403,6254.906738,823.0457764,2588.106934,19028.16992,2004.999878,10353.81543,10354.11719,245.0,53200.69141,176.8000031
4024959.0,81.64,0.98,2.6,0.0,98.65,0.21,1.0,0.0,54.67,33.1,2.0,64.67,0.0,1.0,80.63,87.3,92.37,0.0,10.79,8.58,0.0,1.0,92.0,1.2,4.0,0.0,25.6,35.0,20.1,10.0,4.0,0.798,0.169,1.27,1.06,1.48,2.0,59.0,50.0,8.0,3.0,51.46749878,125.7592392,175.1265717,608.9927979,5455.070313,614.9987183,2331.0,16327.69043,2003.099854,9960.397461,9597.90332,237.0,51467.5,169.3000031
4024960.0,81.64,0.98,2.6,0.0,98.65,0.21,1.0,0.0,54.67,33.1,2.0,64.67,0.0,1.0,80.63,87.3,92.37,0.0,10.79,8.58,0.0,1.0,92.0,1.2,4.0,0.0,23.4,38.8,19.3,9.5,3.7,0.821,0.163,1.21,1.02,1.43,2.0,59.0,51.0,7.0,2.0,50.85913086,125.7785568,177.0490112,614.510376,5663.200684,641.6723633,2209.012207,16958.99023,2005.200073,9970.3125,9972.493164,243.0,50859.12891,169.7001038
4024961.0,81.64,0.98,2.6,0.0,98.65,0.21,1.0,0.0,54.67,33.1,2.0,64.67,0.0,1.0,80.63,87.3,92.37,0.0,10.79,8.58,0.0,1.0,92.0,1.2,4.0,0.0,23.4,38.8,19.3,9.5,3.7,0.821,0.163,1.21,1.02,1.43,2.0,59.0,52.0,7.0,2.0,49.9279213,125.8027191,173.6414185,629.5075684,5282.387207,588.1315918,2169.0,15791.58008,2003.299805,9612.095703,9658.914063,218.0,49927.92188,165.8000031
4024962.0,81.64,0.98,2.6,0.0,98.65,0.21,1.0,0.0,54.67,33.1,2.0,64.67,0.0,1.0,80.63,87.3,92.37,0.0,10.79,8.58,0.0,1.0,92.0,1.2,4.0,0.0,23.4,38.8,19.3,9.5,3.7,0.821,0.163,1.21,1.02,1.43,2.0,61.0,52.0,8.0,3.0,52.74427032,124.099762,177.2516632,618.2564087,5176.119141,681.0591431,2766.036621,15746.26953,2002.400024,9631.40625,9609.890625,218.0,52744.27344,162.3000031
4024965.0,81.64,0.98,2.6,0.0,98.65,0.21,1.0,0.0,54.67,33.1,2.0,64.67,0.0,1.0,80.63,87.3,92.37,0.0,10.79,8.58,0.0,1.0,92.0,1.2,4.0,0.0,24.6,39.1,18.3,9.0,3.7,0.741,0.168,1.34,1.12,1.53,2.0,61.0,53.0,7.0,2.0,0.0,124.075325,176.9250641,626.8730469,5034.366211,552.7264404,2308.892578,15029.87988,2008.0,9902.507813,9903.504883,242.0,0.0,220.6999969
4024966.0,81.64,0.98,2.6,0.0,98.65,0.21,1.0,0.0,54.67,33.1,2.0,64.67,0.0,1.0,80.63,87.3,92.37,0.0,10.79,8.58,0.0,1.0,92.0,1.2,4.0,0.0,24.6,39.1,18.3,9.0,3.7,0.741,0.168,1.34,1.12,1.53,2.0,63.0,52.0,11.0,6.0,0.0,126.0379028,179.8314667,607.4179077,4845.42627,569.5134277,2121.012207,14563.38965,2006.800049,9571.912109,9814.082031,230.0,0.0,221.1000061
4024967.0,81.64,0.98,2.6,0.0,98.65,0.21,1.0,0.0,54.67,33.1,2.0,64.67,0.0,1.0,80.63,87.3,92.37,0.0,10.79,8.58,0.0,1.0,92.0,1.2,4.0,0.0,24.6,39.1,18.3,9.0,3.7,0.741,0.168,1.34,1.12,1.53,2.0,61.0,53.0,8.0,3.0,69.40511322,125.4293365,174.4347992,638.1670532,5245.021973,582.3536987,2394.888916,15675.67969,2007.700195,9891.713867,9602.885742,214.0,69405.10938,150.8000031
4024968.0,81.64,0.98,2.6,0.0,98.65,0.21,1.0,0.0,54.67,33.1,2.0,64.67,0.0,1.0,80.63,87.3,92.37,0.0,10.79,8.58,0.0,1.0,92.0,1.2,4.0,0.0,24.6,39.1,18.3,9.0,3.7,0.741,0.168,1.34,1.12,1.53,2.0,58.0,41.0,16.0,11.0,0.0,124.8311234,178.2308807,490.0784302,4185.154297,487.2968445,2276.999512,12566.87988,2006.700073,9901.408203,6518.594727,214.0,0.0,170.1999969
4024971.0,81.64,0.98,2.6,0.0,98.65,0.21,1.0,0.0,54.67,33.1,2.0,64.67,0.0,1.0,80.63,87.3,92.37,0.0,10.79,8.58,0.0,1.0,92.0,1.2,4.0,0.0,24.6,39.1,18.3,9.0,3.7,0.741,0.168,1.34,1.12,1.53,2.0,61.0,53.0,7.0,2.0,76.78978729,125.5713806,172.4318542,648.7384644,5600.444336,636.4935913,2248.99585,16776.08008,2005.700073,9782.701172,9560.795898,255.0,76789.78906,138.6000061
4024972.0,81.64,0.98,2.6,0.0,98.65,0.21,1.0,0.0,54.67,33.1,2.0,64.67,0.0,1.0,80.63,87.3,92.37,0.0,10.79,8.58,0.0,1.0,92.0,1.2,4.0,0.0,24.6,39.1,18.3,9.0,3.7,0.741,0.168,1.34,1.12,1.53,2.0,62.0,53.0,8.0,3.0,93.56301117,126.9931183,178.2317657,639.2858276,5928.709473,672.1177368,2415.987549,17755.01953,2007.699951,9709.116211,9987.980469,220.0,93563.00781,121.7001038
4024973.0,81.64,0.98,2.6,0.0,98.65,0.21,1.0,0.0,54.67,33.1,2.0,64.67,0.0,1.0,80.63,87.3,92.37,0.0,10.79,8.58,0.0,1.0,92.0,1.2,4.0,0.0,24.6,39.1,18.3,9.0,3.7,0.741,0.168,1.34,1.12,1.53,2.0,66.0,56.0,10.0,5.0,93.82627106,125.9035645,187.8326874,627.65802,6174.178223,708.3198242,2476.0,18511.91016,2006.599976,9736.207031,9592.798828,240.0,93826.26563,121.9001007
4024974.0,81.64,0.98,2.6,0.0,98.65,0.21,1.0,0.0,54.67,33.1,2.0,64.67,0.0,1.0,80.63,87.3,92.37,0.0,10.79,8.58,0.0,1.0,92.0,1.2,4.0,0.0,24.6,39.1,18.3,9.0,3.7,0.741,0.168,1.34,1.12,1.53,2.0,64.0,57.0,7.0,2.0,114.6740189,126.9256744,173.2530518,703.9092407,6431.841797,847.0828857,2596.925781,19568.38086,2007.500122,9903.210938,10272.1123,216.0,114674.0156,109.4000015
4024975.0,81.64,0.98,2.6,0.0,98.65,0.21,1.0,0.0,54.67,33.1,2.0,64.67,0.0,1.0,80.63,87.3,92.37,0.0,10.79,8.58,0.0,1.0,92.0,1.2,4.0,0.0,24.5,36.3,20.1,9.7,4.1,0.79,0.179,1.22,1.01,1.41,2.0,63.0,56.0,7.0,2.0,106.7180862,126.5138016,171.6617279,688.0665283,6235.587891,820.4702148,2508.998535,18969.31055,2006.300049,9879.111328,10253.11133,225.0,106718.0859,116.8000031
4024977.0,81.64,0.98,2.6,0.0,98.65,0.21,1.0,0.0,54.67,33.1,2.0,64.67,0.0,1.0,80.63,87.3,92.37,0.0,10.79,8.58,0.0,1.0,92.0,1.2,4.0,0.0,24.8,36.9,19.3,9.7,4.0,0.765,0.192,1.28,1.06,1.48,2.0,60.0,52.0,7.0,2.0,107.5259018,127.6059418,170.0,659.0888672,6381.517578,732.8720093,2416.998535,19135.57031,2008.299927,9875.308594,9686.503906,248.0,107525.9063,113.0
4024982.0,81.64,0.98,2.6,0.0,98.65,0.21,1.0,0.0,54.7,33.25,1.75,48.25,0.0,1.0,81.57,87.62,93.1,1.62,9.02,7.78,4.82,0.0,91.08,1.13,3.17,1.0,23.4,38.4,18.8,9.7,4.2,0.841,0.205,1.24,1.02,1.44,2.0,69.0,59.0,10.0,5.0,103.850708,123.3740005,177.625946,686.0827026,6639.199219,756.1462402,2673.987549,19891.82031,2003.399902,9906.205078,9907.306641,297.0,103850.7109,116.8000031
4024983.0,81.64,0.98,2.6,0.0,98.65,0.21,1.0,0.0,54.7,33.25,1.75,48.25,0.0,1.0,81.57,87.62,93.1,1.62,9.02,7.78,4.82,0.0,91.08,1.13,3.17,1.0,23.0,38.6,18.8,10.3,4.0,0.757,0.167,1.22,1.01,1.46,2.0,68.0,56.0,12.0,7.0,100.6571426,122.7836838,173.1873627,662.8817139,6544.702637,751.710022,2515.998535,19625.14063,2005.799927,9931.113281,9986.589844,225.0,100657.1328,120.0
4024984.0,81.64,0.98,2.6,0.0,98.65,0.21,1.0,0.0,54.7,33.25,1.75,48.25,0.0,1.0,81.57,87.62,93.1,1.62,9.02,7.78,4.82,0.0,91.08,1.13,3.17,1.0,23.0,38.6,18.8,10.3,4.0,0.757,0.167,1.22,1.01,1.46,2.0,60.0,53.0,7.0,2.0,57.35316849,124.7005844,177.6319427,622.2597656,6167.690918,702.1726074,2395.998535,18478.41016,2003.700195,9893.719727,9906.401367,229.0,57353.17578,163.1000061
4024985.0,81.64,0.98,2.6,0.0,98.65,0.21,1.0,0.0,54.7,33.25,1.75,48.25,0.0,1.0,81.57,87.62,93.1,1.62,9.02,7.78,4.82,0.0,91.08,1.13,3.17,1.0,23.0,38.6,18.8,10.3,4.0,0.757,0.167,1.22,1.01,1.46,2.0,70.0,58.0,11.0,6.0,112.3389969,120.1705093,180.227356,650.2876587,6704.804688,763.8203735,2622.0,20088.90039,2000.099976,9904.707031,9797.233398,231.0,112339.0,107.9000015
4024986.0,81.64,0.98,2.6,0.0,98.65,0.21,1.0,0.0,54.7,33.25,1.75,48.25,0.0,1.0,81.57,87.62,93.1,1.62,9.02,7.78,4.82,0.0,91.08,1.13,3.17,1.0,23.0,38.6,18.8,10.3,4.0,0.757,0.167,1.22,1.01,1.46,2.0,64.0,57.0,6.0,1.0,147.3005981,120.5266724,173.4255524,667.9495239,6659.36084,758.0670166,2213.884766,19951.25,2001.099976,10131.19727,10004.32129,214.0,147300.5938,73.90000153
4024987.0,81.64,0.98,2.6,0.0,98.65,0.21,1.0,0.0,54.7,33.25,1.75,48.25,0.0,1.0,81.57,87.62,93.1,1.62,9.02,7.78,4.82,0.0,91.08,1.13,3.17,1.0,23.0,38.6,18.8,10.3,4.0,0.757,0.167,1.22,1.01,1.46,2.0,61.0,54.0,7.0,2.0,148.3951111,123.2470627,171.5089264,648.3408813,6174.833496,703.0581665,2499.008301,18500.00977,2002.600098,10001.6123,8737.616211,220.0,148395.1094,59.40000153
4024990.0,81.64,0.98,2.6,0.0,98.65,0.21,1.0,0.0,54.7,33.25,1.75,48.25,0.0,1.0,81.57,87.62,93.1,1.62,9.02,7.78,4.82,0.0,91.08,1.13,3.17,1.0,22.5,42.7,16.5,9.3,3.4,0.707,0.159,1.36,1.13,1.6,2.0,68.0,54.0,14.0,9.0,78.84156036,122.9403152,172.3906097,642.8252563,5975.179199,680.4266968,2396.998535,17902.08984,2003.400146,10005.02441,9323.119141,213.0,78841.55469,133.1000061
4024994.0,81.64,0.98,2.6,0.0,98.65,0.21,1.0,0.0,54.7,33.25,1.75,48.25,0.0,1.0,81.57,87.62,93.1,1.62,9.02,7.78,4.82,0.0,91.08,1.13,3.17,1.0,22.5,42.7,16.5,9.3,3.4,0.707,0.159,1.36,1.13,1.6,2.0,67.0,58.0,8.0,3.0,99.47090912,117.3245239,177.3689423,646.0372925,6695.368164,764.901062,2585.962402,20066.24023,2000.400024,10616.00684,11090.29102,303.0,99470.91406,120.9000015
4024997.0,81.64,0.98,2.6,0.0,98.65,0.21,1.0,0.0,54.7,33.25,1.75,48.25,0.0,1.0,81.57,87.62,93.1,1.62,9.02,7.78,4.82,0.0,91.08,1.13,3.17,1.0,22.5,42.7,16.5,9.3,3.4,0.707,0.159,1.36,1.13,1.6,2.0,68.0,61.0,7.0,2.0,112.8305588,113.7094574,181.0709686,640.7169189,6364.119141,826.6066284,2699.0,19332.30078,2004.099976,10636.50781,10556.92676,223.0,112830.5625,108.0
4024998.0,81.64,0.98,2.6,0.0,98.65,0.21,1.0,0.0,54.7,33.25,1.75,48.25,0.0,1.0,81.57,87.62,93.1,1.62,9.02,7.78,4.82,0.0,91.08,1.13,3.17,1.0,22.5,42.7,16.5,9.3,3.4,0.707,0.159,1.36,1.13,1.6,2.0,66.0,58.0,7.0,2.0,102.7399063,119.7154617,172.2599182,681.6496582,6782.166016,775.2956543,2422.987793,20327.61914,2005.299805,9939.607422,9889.990234,235.0,102739.9063,118.0999985
4025001.0,81.64,0.98,2.6,0.0,98.65,0.21,1.0,0.0,54.43,33.6,4.0,96.0,0.0,0.0,81.42,87.22,93.32,1.88,9.24,7.46,4.01,0.0,90.99,1.2,3.2,1.0,22.5,42.7,16.5,9.3,3.4,0.707,0.159,1.36,1.13,1.6,2.0,64.0,56.0,8.0,3.0,89.77401733,119.1392822,172.7848358,652.9408569,6588.521973,750.0552368,2165.888916,19739.15039,2000.200195,9901.306641,9902.858398,220.0,89774.01563,129.9001007
4025002.0,81.64,0.98,2.6,0.0,98.65,0.21,1.0,0.0,54.43,33.6,4.0,96.0,0.0,0.0,81.42,87.22,93.32,1.88,9.24,7.46,4.01,0.0,90.99,1.2,3.2,1.0,22.5,42.7,16.5,9.3,3.4,0.707,0.159,1.36,1.13,1.6,2.0,62.0,55.0,7.0,2.0,95.0579834,121.6684113,176.5895386,632.5310059,6604.341309,764.1865845,2237.987793,19818.59961,2001.699951,9843.112305,9900.369141,207.0,95057.98438,124.3000031
4025004.0,81.64,0.98,2.6,0.0,98.65,0.21,1.0,0.0,54.43,33.6,4.0,96.0,0.0,0.0,81.42,87.22,93.32,1.88,9.24,7.46,4.01,0.0,90.99,1.2,3.2,1.0,21.0,46.6,14.5,8.7,3.5,0.681,0.208,1.45,1.17,1.65,2.0,63.0,57.0,6.0,1.0,83.96231842,121.5696259,181.9912415,634.7827759,6289.421387,716.4390869,1570.999512,18844.17969,2006.599976,10333.40625,9917.50293,194.0,83962.32031,143.1000977
4025009.0,81.64,0.98,2.6,0.0,98.65,0.21,1.0,0.0,54.43,33.6,4.0,96.0,0.0,0.0,81.42,87.22,93.32,1.88,9.24,7.46,4.01,0.0,90.99,1.2,3.2,1.0,21.0,46.6,14.5,8.7,3.5,0.681,0.208,1.45,1.17,1.65,2.0,70.0,59.0,10.0,5.0,100.7352982,116.4593277,179.1815186,641.6467285,6632.46582,754.6627808,2563.888916,19869.7793,2003.300049,10581.70703,10990.68066,404.0,100735.2969,120.0999985
4025011.0,81.64,0.98,2.6,0.0,98.65,0.21,1.0,0.0,54.43,33.6,4.0,96.0,0.0,0.0,81.42,87.22,93.32,1.88,9.24,7.46,4.01,0.0,90.99,1.2,3.2,1.0,21.0,46.6,14.5,8.7,3.5,0.681,0.208,1.45,1.17,1.65,2.0,69.0,57.0,11.0,6.0,94.30272675,118.1219254,178.0892487,633.7949219,6516.138184,857.0817871,2063.555664,19821.98047,2004.699951,9980.198242,9590.400391,501.0,94302.73438,121.7001038
4025013.0,81.93,1.03,2.0,0.0,98.65,0.21,1.0,0.0,54.43,33.6,4.0,96.0,0.0,0.0,80.7,87.55,92.2,1.65,8.84,8.81,5.36,0.0,91.53,1.07,1.0,1.0,21.0,46.6,14.5,8.7,3.5,0.681,0.208,1.45,1.17,1.65,2.0,69.0,59.0,10.0,5.0,103.0531998,119.8863602,176.6890411,671.1655273,6816.176758,775.9987793,2528.987793,20421.26953,2001.599976,10080.60547,10497.6748,401.0,103053.2031,119.4001007
4025021.0,81.93,1.03,2.0,0.0,98.65,0.21,1.0,0.0,54.43,33.6,4.0,96.0,0.0,0.0,80.7,87.55,92.2,1.65,8.84,8.81,5.36,0.0,91.53,1.07,1.0,1.0,21.0,46.6,14.5,8.7,3.5,0.681,0.208,1.45,1.17,1.65,2.0,67.0,58.0,9.0,4.0,122.6692734,119.9868393,174.6161652,668.8222656,6624.195801,750.4335938,3110.668213,19836.46094,2004.100098,10022.49609,9976.294922,340.0,122669.2656,98.90000153
4025022.0,81.93,1.03,2.0,0.0,98.65,0.21,1.0,0.0,54.43,33.6,4.0,96.0,0.0,0.0,80.7,87.55,92.2,1.65,8.84,8.81,5.36,0.0,91.53,1.07,1.0,1.0,21.0,46.6,14.5,8.7,3.5,0.681,0.208,1.45,1.17,1.65,2.0,65.0,51.0,13.0,8.0,80.34725189,118.1499329,173.3960114,584.6685791,5709.029785,637.3156738,2229.0,17071.41016,2003.0,8900.304688,8173.408203,376.0,80347.25,109.0998993
4025029.0,81.63,1.3,3.33,1.0,98.65,0.21,1.0,0.0,54.33,33.53,1.67,65.0,0.0,1.0,80.95,86.88,93.18,1.78,9.65,7.62,4.32,1.0,91.12,1.2,4.25,1.0,21.0,46.6,14.5,8.7,3.5,0.681,0.208,1.45,1.17,1.65,2.0,69.0,60.0,9.0,4.0,78.95494843,120.5167923,181.2635193,671.8887329,6548.000488,736.3774414,3004.983398,19594.17969,2001.0,11101.71387,11522.9668,284.0,78954.94531,150.1999969
4025038.0,81.63,1.3,3.33,1.0,98.65,0.21,1.0,0.0,54.33,33.53,1.67,65.0,0.0,1.0,80.95,86.88,93.18,1.78,9.65,7.62,4.32,1.0,91.12,1.2,4.25,1.0,21.0,46.6,14.5,8.7,3.5,0.681,0.208,1.45,1.17,1.65,2.0,67.0,56.0,10.0,5.0,94.59715271,118.814888,178.0239563,630.145813,5786.77002,699.2797241,2366.443848,17442.41016,2003.799927,8987.917969,9001.904297,284.0,94597.14844,105.9000015
4025039.0,81.63,1.3,3.33,1.0,98.65,0.21,1.0,0.0,54.33,33.53,1.67,65.0,0.0,1.0,80.95,86.88,93.18,1.78,9.65,7.62,4.32,1.0,91.12,1.2,4.25,1.0,21.0,46.6,14.5,8.7,3.5,0.681,0.208,1.45,1.17,1.65,2.0,61.0,50.0,11.0,6.0,40.03496933,119.4139099,178.7324829,561.2169189,5811.668457,648.7541504,1975.998657,17378.25977,2005.300049,8550.300781,8553.314453,304.0,40034.97266,150.3000031
4025041.0,81.63,1.3,3.33,1.0,98.65,0.21,1.0,0.0,54.33,33.53,1.67,65.0,0.0,1.0,80.95,86.88,93.18,1.78,9.65,7.62,4.32,1.0,91.12,1.2,4.25,1.0,21.0,46.6,14.5,8.7,3.5,0.681,0.208,1.45,1.17,1.65,2.0,69.0,58.0,10.0,5.0,55.9991684,118.717598,182.3473358,636.5842285,7094.95459,808.144043,2487.875244,21257.55078,2007.400024,10348.40527,9884.202148,288.0,55999.16797,164.8999939
4025046.0,83.75,0.9,2.5,0.0,98.65,0.21,1.0,0.0,55.02,33.55,1.75,48.25,0.0,1.0,81.16,86.9,93.38,1.78,9.68,7.38,4.16,1.0,91.18,1.2,3.5,1.0,25.5,32.0,20.6,12.1,4.2,0.748,0.188,1.24,1.03,1.52,2.0,67.0,58.0,9.0,4.0,99.83879089,123.4477081,176.03508,679.4504395,6296.942871,716.8477783,2319.987793,18865.55078,2005.900024,9902.201172,9903.6875,282.0,99838.78906,119.1999969
4025047.0,83.75,0.9,2.5,0.0,98.65,0.21,1.0,0.0,55.02,33.55,1.75,48.25,0.0,1.0,81.16,86.9,93.38,1.78,9.68,7.38,4.16,1.0,91.18,1.2,3.5,1.0,25.0,35.1,19.5,10.7,4.0,0.814,0.172,1.28,1.06,1.52,2.0,68.0,60.0,8.0,3.0,107.9151917,124.3201218,177.3502197,707.8016968,5563.637695,658.0018311,2031.888916,16732.61914,2009.199951,9458.405273,9457.017578,263.0,107915.1875,112.4000015
4025048.0,83.75,0.9,2.5,0.0,98.65,0.21,1.0,0.0,55.02,33.55,1.75,48.25,0.0,1.0,81.16,86.9,93.38,1.78,9.68,7.38,4.16,1.0,91.18,1.2,3.5,1.0,27.4,30.2,21.6,10.9,4.2,0.781,0.186,1.27,1.06,1.48,0.0,69.0,58.0,11.0,6.0,103.2540207,124.9185944,180.7262726,670.0831909,5942.694824,646.9450073,2319.667969,17727.33008,2003.799927,9901.408203,9902.350586,266.0,103254.0156,116.0999985
4025051.0,83.75,0.9,2.5,0.0,98.65,0.21,1.0,0.0,55.02,33.55,1.75,48.25,0.0,1.0,81.16,86.9,93.38,1.78,9.68,7.38,4.16,1.0,91.18,1.2,3.5,1.0,27.4,30.2,21.6,10.9,4.2,0.781,0.186,1.27,1.06,1.48,0.0,67.0,57.0,9.0,4.0,110.0830765,122.5054016,176.3452759,664.201416,6306.429688,721.7477417,1537.99585,18903.90039,2004.199951,9874.5,9900.189453,259.0,110083.0781,108.6999969
4025054.0,83.75,0.9,2.5,0.0,98.65,0.21,1.0,0.0,55.02,33.55,1.75,48.25,0.0,1.0,81.16,86.9,93.38,1.78,9.68,7.38,4.16,1.0,91.18,1.2,3.5,1.0,27.4,30.2,21.6,10.9,4.2,0.781,0.186,1.27,1.06,1.48,0.0,66.0,58.0,8.0,3.0,98.96769714,114.2453384,176.6034241,626.9570923,6436.69043,729.4233398,2059.001221,19275.57031,2003.900146,10308.51855,9903.400391,276.0,98967.69531,116.5
4025064.0,83.75,0.9,2.5,0.0,98.65,0.21,1.0,0.0,54.5,32.97,2.0,64.67,0.0,1.0,80.77,86.8,93.07,1.9,9.57,7.76,4.18,1.0,90.83,1.2,2.33,1.0,27.4,30.2,21.6,10.9,4.2,0.781,0.186,1.27,1.06,1.48,0.0,65.0,56.0,9.0,4.0,66.03704071,117.549469,180.7274475,611.0372314,6768.88916,770.5146484,2162.291504,20279.33984,2000.900146,9910.306641,9993.212891,247.0,66037.03906,155.4001007
4025066.0,83.75,0.9,2.5,0.0,98.65,0.21,1.0,0.0,54.5,32.97,2.0,64.67,0.0,1.0,80.77,86.8,93.07,1.9,9.57,7.76,4.18,1.0,90.83,1.2,2.33,1.0,27.4,30.2,21.6,10.9,4.2,0.781,0.186,1.27,1.06,1.48,0.0,62.0,54.0,7.0,2.0,108.6044922,120.0211639,172.5235138,630.170166,6421.08252,736.581604,1755.983521,19252.0293,2005.500244,9397.512695,9356.020508,216.0,108604.4844,100.9000015
4025067.0,83.75,0.9,2.5,0.0,98.65,0.21,1.0,0.0,54.5,32.97,2.0,64.67,0.0,1.0,80.77,86.8,93.07,1.9,9.57,7.76,4.18,1.0,90.83,1.2,2.33,1.0,27.4,30.2,21.6,10.9,4.2,0.781,0.186,1.27,1.06,1.48,0.0,61.0,47.0,13.0,8.0,86.69669342,120.4290161,183.5705719,523.006958,5511.074219,627.4680176,1493.0,16511.31055,1507.799927,8438.699219,8254.901367,206.0,86696.69531,99.5
4025068.0,83.75,0.9,2.5,0.0,98.65,0.21,1.0,0.0,54.5,32.97,2.0,64.67,0.0,1.0,80.77,86.8,93.07,1.9,9.57,7.76,4.18,1.0,90.83,1.2,2.33,1.0,27.4,30.2,21.6,10.9,4.2,0.781,0.186,1.27,1.06,1.48,0.0,58.0,46.0,11.0,6.0,65.08672333,119.7514267,174.1819458,536.8289185,5125.613281,587.7346191,910.888916,15367.26953,1507.0,7971.504883,7544.316406,236.0,65086.71875,111.5999985
4025101.0,83.75,0.9,2.5,0.0,80.4,1.35,5.0,1.0,54.17,33.13,2.33,64.33,0.0,1.0,80.67,87.27,92.43,1.87,8.98,8.49,4.67,0.0,91.22,1.2,2.6,1.0,27.4,30.2,21.6,10.9,4.2,0.781,0.186,1.27,1.06,1.48,0.0,67.0,58.0,9.0,4.0,115.7060318,118.3597641,170.0,681.1488647,6719.472656,851.3417358,2405.890137,20356.06055,2006.299927,10293.81543,9903.583984,288.0,115706.0313,94.69999695
4025104.0,83.75,0.9,2.5,0.0,80.4,1.35,5.0,1.0,54.17,33.13,2.33,64.33,0.0,1.0,80.67,87.27,92.43,1.87,8.98,8.49,4.67,0.0,91.22,1.2,2.6,1.0,27.4,32.7,20.6,9.9,4.0,0.822,0.157,1.33,1.11,1.52,0.0,64.0,56.0,8.0,3.0,94.84246063,117.3314819,178.3659515,617.9790039,6230.644043,814.5571289,1693.341309,18940.58984,2002.900146,10672.90723,9901.991211,279.0,94842.46094,124.6000977
4025105.0,83.75,0.9,2.5,0.0,80.4,1.35,5.0,1.0,54.17,33.13,2.33,64.33,0.0,1.0,80.67,87.27,92.43,1.87,8.98,8.49,4.67,0.0,91.22,1.2,2.6,1.0,27.4,32.7,20.6,9.9,4.0,0.822,0.157,1.33,1.11,1.52,0.0,67.0,55.0,11.0,6.0,112.1141663,120.1297607,179.4233704,622.6651611,6270.950195,728.0406494,2533.987793,18824.4707,2003.599976,9589.416016,9257.912109,301.0,112114.1641,103.3000031
4025106.0,83.75,0.9,2.5,0.0,80.4,1.35,5.0,1.0,54.17,33.13,2.33,64.33,0.0,1.0,80.67,87.27,92.43,1.87,8.98,8.49,4.67,0.0,91.22,1.2,2.6,1.0,27.4,32.7,20.6,9.9,4.0,0.822,0.157,1.33,1.11,1.52,0.0,62.0,54.0,8.0,3.0,108.4895782,120.765686,178.5298767,611.2434692,6279.468262,722.8165283,2358.0,18833.89063,2005.5,9796.113281,9802.310547,305.0,108489.5781,109.9000015
4025110.0,83.75,0.9,2.5,0.0,80.4,1.35,5.0,1.0,54.17,33.13,2.33,64.33,0.0,1.0,80.67,87.27,92.43,1.87,8.98,8.49,4.67,0.0,91.22,1.2,2.6,1.0,32.1,20.4,24.7,12.3,4.8,0.885,0.165,1.3,1.09,1.51,3.0,64.0,55.0,8.0,3.0,104.0167313,117.0167007,174.1291199,618.9968872,6754.82959,790.8208618,1100.0,20294.17969,2001.300049,11502.79785,9462.491211,281.0,104016.7344,104.5999985
4025111.0,83.75,0.9,2.5,0.0,80.4,1.35,5.0,1.0,54.17,33.13,2.33,64.33,0.0,1.0,80.67,87.27,92.43,1.87,8.98,8.49,4.67,0.0,91.22,1.2,2.6,1.0,32.1,20.4,24.7,12.3,4.8,0.885,0.165,1.3,1.09,1.51,3.0,61.0,52.0,8.0,3.0,94.14785004,117.705101,171.0851746,607.3433228,6340.798828,816.7149048,2078.66626,19243.61914,1504.500122,9549.916016,9280.399414,271.0,94147.85156,108.0999985
4025115.0,82.33,0.9,3.0,0.0,80.4,1.35,5.0,1.0,54.6,33.55,3.5,96.5,0.0,0.0,82.0,87.27,93.93,1.8,9.42,6.78,3.79,0.0,91.36,1.2,2.4,1.0,29.5,27.3,22.8,10.2,4.5,0.876,0.19,1.29,1.08,1.45,0.0,64.0,55.0,8.0,3.0,75.28233337,118.1239319,174.2347717,630.6896973,6396.231445,726.8392334,2546.998535,19159.59961,2006.299927,9664.816406,9668.701172,279.0,75282.32813,139.8999939
4025118.0,82.33,0.9,3.0,0.0,80.4,1.35,5.0,1.0,54.6,33.55,3.5,96.5,0.0,0.0,82.0,87.27,93.93,1.8,9.42,6.78,3.79,0.0,91.36,1.2,2.4,1.0,29.5,27.3,22.8,10.2,4.5,0.876,0.19,1.29,1.08,1.45,0.0,64.0,54.0,9.0,4.0,63.65940094,112.7296371,178.420105,571.6228638,6788.805664,787.6884155,1825.950562,20377.76953,2004.299805,9983.701172,8996.319336,254.0,63659.40625,150.1999969
4025119.0,82.33,0.9,3.0,0.0,80.4,1.35,5.0,1.0,54.6,33.55,3.5,96.5,0.0,0.0,82.0,87.27,93.93,1.8,9.42,6.78,3.79,0.0,91.36,1.2,2.4,1.0,29.5,27.3,22.8,10.2,4.5,0.876,0.19,1.29,1.08,1.45,0.0,61.0,53.0,7.0,2.0,86.76332855,113.6344757,175.6424561,581.1900024,6253.901367,711.6661987,2223.777832,18735.91016,2007.299927,9332.396484,9227.501953,235.0,86763.33594,118.6999969
4025121.0,82.33,0.9,3.0,0.0,80.4,1.35,5.0,1.0,54.6,33.55,3.5,96.5,0.0,0.0,82.0,87.27,93.93,1.8,9.42,6.78,3.79,0.0,91.36,1.2,2.4,1.0,29.5,27.3,22.8,10.2,4.5,0.876,0.19,1.29,1.08,1.45,0.0,65.0,54.0,11.0,6.0,116.3002167,113.3967514,175.3339539,582.6114502,6441.672852,739.184082,1857.962158,19314.39063,2007.299927,9326.416016,9427.5,429.0,116300.2188,92.5
4025123.0,82.33,0.9,3.0,0.0,80.4,1.35,5.0,1.0,54.6,33.55,3.5,96.5,0.0,0.0,82.0,87.27,93.93,1.8,9.42,6.78,3.79,0.0,91.36,1.2,2.4,1.0,29.5,27.3,22.8,10.2,4.5,0.876,0.19,1.29,1.08,1.45,0.0,61.0,53.0,8.0,3.0,94.181427,118.4190826,180.1000061,585.1914673,6576.310547,760.0565186,2397.111084,19732.17969,2004.700073,9452.101563,9452.787109,261.0,94181.42969,116.0999985
4025124.0,82.33,0.9,3.0,0.0,80.4,1.35,5.0,1.0,54.6,33.55,3.5,96.5,0.0,0.0,82.0,87.27,93.93,1.8,9.42,6.78,3.79,0.0,91.36,1.2,2.4,1.0,29.5,27.3,22.8,10.2,4.5,0.876,0.19,1.29,1.08,1.45,0.0,58.0,50.0,8.0,3.0,81.3480072,122.6813354,173.0681763,599.97229,6289.500488,730.7362671,2351.000488,18881.57031,2007.699951,9999.394531,9452.987305,264.0,81348.00781,132.1000061
4025125.0,82.33,0.9,3.0,0.0,80.4,1.35,5.0,1.0,54.6,33.55,3.5,96.5,0.0,0.0,82.0,87.27,93.93,1.8,9.42,6.78,3.79,0.0,91.36,1.2,2.4,1.0,26.9,25.5,25.0,11.7,5.0,0.782,0.181,1.08,0.9,1.29,3.0,60.0,51.0,8.0,3.0,111.525322,125.4575348,174.3276215,619.1120605,6040.859375,686.7400513,2297.0,18095.83984,2007.100098,9546.386719,9451.383789,275.0,111525.3203,99.5
4025126.0,82.33,0.9,3.0,0.0,80.4,1.35,5.0,1.0,54.6,33.55,3.5,96.5,0.0,0.0,82.0,87.27,93.93,1.8,9.42,6.78,3.79,0.0,91.36,1.2,2.4,1.0,26.9,25.5,25.0,11.7,5.0,0.782,0.181,1.08,0.9,1.29,3.0,65.0,54.0,10.0,5.0,109.9888306,123.7549591,176.3815613,636.5361938,6216.533691,719.6591187,1609.777344,18655.75,2000.699951,9772.212891,9225.895508,272.0,109988.8359,99.30000305
4025128.0,82.33,0.9,3.0,0.0,80.4,1.35,5.0,1.0,54.6,33.55,3.5,96.5,0.0,0.0,82.0,87.27,93.93,1.8,9.42,6.78,3.79,0.0,91.36,1.2,2.4,1.0,26.9,25.5,25.0,11.7,5.0,0.782,0.181,1.08,0.9,1.29,3.0,70.0,56.0,14.0,9.0,109.5037003,124.9793396,175.8157501,666.0307007,6627.654297,760.2441406,2207.99707,19871.30078,2001.800049,9820.305664,9451.291016,270.0,109503.7031,109.9000015
4025129.0,82.33,0.9,3.0,0.0,80.4,1.35,5.0,1.0,54.6,33.55,3.5,96.5,0.0,0.0,82.0,87.27,93.93,1.8,9.42,6.78,3.79,0.0,91.36,1.2,2.4,1.0,26.9,25.5,25.0,11.7,5.0,0.782,0.181,1.08,0.9,1.29,3.0,69.0,58.0,11.0,6.0,86.20922852,119.5407181,176.5271606,657.8054199,6705.878418,763.0712891,2436.0,20089.86914,2001.300049,10501.29297,9903.487305,322.0,86209.23438,133.8999023
4025131.0,82.33,0.9,3.0,0.0,80.4,1.35,5.0,1.0,54.6,33.55,3.5,96.5,0.0,0.0,82.0,87.27,93.93,1.8,9.42,6.78,3.79,0.0,91.36,1.2,2.4,1.0,26.9,25.5,25.0,11.7,5.0,0.782,0.181,1.08,0.9,1.29,3.0,67.0,57.0,9.0,4.0,90.23621368,119.5201187,172.6356506,664.8251343,6552.398438,759.5955811,2123.890625,19666.41992,2005.099976,10069.60352,9901.460938,372.0,90236.21094,128.8000031
4025132.0,82.33,0.9,3.0,0.0,80.4,1.35,5.0,1.0,54.6,33.55,3.5,96.5,0.0,0.0,82.0,87.27,93.93,1.8,9.42,6.78,3.79,0.0,91.36,1.2,2.4,1.0,26.9,25.5,25.0,11.7,5.0,0.782,0.181,1.08,0.9,1.29,3.0,67.0,56.0,10.0,5.0,109.0181808,121.5426331,172.8300323,658.9057007,6582.462402,763.5460205,2177.888916,19757.86914,2000.699951,9659.398438,9871.915039,337.0,109018.1797,107.6999969
4025133.0,82.3,0.8,5.0,0.0,80.4,1.35,5.0,1.0,54.4,32.6,2.0,48.0,0.0,1.0,81.97,87.33,93.87,1.83,9.3,6.9,3.79,0.0,91.14,1.2,2.2,1.0,26.9,25.5,25.0,11.7,5.0,0.782,0.181,1.08,0.9,1.29,3.0,65.0,57.0,8.0,3.0,113.5205688,122.6924133,178.655426,659.6658325,6722.030273,899.444397,2566.853271,20488.03906,2000.699951,9914.479492,9900.005859,260.0,113520.5703,104.0
4025134.0,82.3,0.8,5.0,0.0,80.4,1.35,5.0,1.0,54.4,32.6,2.0,48.0,0.0,1.0,81.97,87.33,93.87,1.83,9.3,6.9,3.79,0.0,91.14,1.2,2.2,1.0,26.9,25.5,25.0,11.7,5.0,0.782,0.181,1.08,0.9,1.29,3.0,65.0,55.0,10.0,5.0,109.0599289,124.2537537,174.052475,656.3792114,6482.313965,866.8344727,2169.0,19756.01953,2004.300049,9890.091797,9717.793945,305.0,109059.9297,107.0999985
4025135.0,82.3,0.8,5.0,0.0,80.4,1.35,5.0,1.0,54.4,32.6,2.0,48.0,0.0,1.0,81.97,87.33,93.87,1.83,9.3,6.9,3.79,0.0,91.14,1.2,2.2,1.0,27.7,29.1,22.5,10.2,4.6,0.89,0.179,1.23,1.02,1.4,3.0,66.0,58.0,8.0,3.0,111.7287216,121.0150604,174.3476868,673.4716797,6655.333008,889.3607788,2222.876709,20281.74023,2003.599976,10276.39551,10002.01367,268.0,111728.7188,110.3000031
4025137.0,82.3,0.8,5.0,0.0,80.4,1.35,5.0,1.0,54.4,32.6,2.0,48.0,0.0,1.0,81.97,87.33,93.87,1.83,9.3,6.9,3.79,0.0,91.14,1.2,2.2,1.0,27.7,29.1,22.5,10.2,4.6,0.89,0.179,1.23,1.02,1.4,3.0,63.0,53.0,10.0,5.0,79.66005707,122.6617737,170.650528,635.729187,6170.205078,812.824707,1833.341309,18772.90039,2006.400024,10034.00098,9468.503906,333.0,79660.05469,140.5
4025139.0,82.3,0.8,5.0,0.0,80.4,1.35,5.0,1.0,54.4,32.6,2.0,48.0,0.0,1.0,81.97,87.33,93.87,1.83,9.3,6.9,3.79,0.0,91.14,1.2,2.2,1.0,27.7,29.1,22.5,10.2,4.6,0.89,0.179,1.23,1.02,1.4,3.0,56.0,46.0,10.0,5.0,55.96175003,120.5675507,181.0703583,510.8627625,5459.900879,637.1140747,1871.876587,16398.23047,2004.900146,9857.188477,6779.306641,404.0,55961.74609,133.5
4025141.0,82.3,0.8,5.0,0.0,80.4,1.35,5.0,1.0,54.4,32.6,2.0,48.0,0.0,1.0,81.97,87.33,93.87,1.83,9.3,6.9,3.79,0.0,91.14,1.2,2.2,1.0,27.7,29.1,22.5,10.2,4.6,0.89,0.179,1.23,1.02,1.4,3.0,57.0,49.0,8.0,3.0,69.73842621,118.8419037,178.4281769,549.1203613,6156.707031,716.6600342,1909.001343,18486.41992,2001.399902,9630.802734,9549.494141,249.0,69738.42969,139.5
4025142.0,82.3,0.8,5.0,0.0,80.4,1.35,5.0,1.0,54.4,32.6,2.0,48.0,0.0,1.0,81.97,87.33,93.87,1.83,9.3,6.9,3.79,0.0,91.14,1.2,2.2,1.0,27.7,29.1,22.5,10.2,4.6,0.89,0.179,1.23,1.02,1.4,3.0,56.0,49.0,7.0,2.0,65.15229797,118.621254,180.6282349,539.2359009,5932.564941,683.6931152,1808.888916,17795.51953,2007.599976,9330.106445,9282.587891,252.0,65152.30078,134.6999969
4025144.0,82.3,0.8,5.0,0.0,80.4,1.35,5.0,1.0,54.4,32.6,2.0,48.0,0.0,1.0,81.97,87.33,93.87,1.83,9.3,6.9,3.79,0.0,91.14,1.2,2.2,1.0,27.7,29.1,22.5,10.2,4.6,0.89,0.179,1.23,1.02,1.4,3.0,62.0,54.0,7.0,2.0,109.6537094,120.7200775,177.0198517,616.0352173,6309.351563,718.2747803,2164.901123,18902.75977,2000.700073,9435.199219,9383.50293,255.0,109653.7031,99.80000305
4025145.0,82.3,0.8,5.0,0.0,80.4,1.35,5.0,1.0,54.4,32.6,2.0,48.0,0.0,1.0,81.97,87.33,93.87,1.83,9.3,6.9,3.79,0.0,91.14,1.2,2.2,1.0,26.2,30.6,22.7,10.1,4.4,0.848,0.179,1.15,0.97,1.34,3.0,59.0,52.0,7.0,2.0,71.43148804,118.7133255,174.2192078,590.7377319,5878.277832,669.1686401,2191.883789,17611.18945,2001.100098,9710.287109,9705.876953,247.0,71431.49219,137.8000031
4025147.0,82.3,0.8,5.0,0.0,80.4,1.35,5.0,1.0,54.4,32.6,2.0,48.0,0.0,1.0,81.97,87.33,93.87,1.83,9.3,6.9,3.79,0.0,91.14,1.2,2.2,1.0,28.2,30.0,22.3,9.4,4.2,0.874,0.169,1.26,1.06,1.42,0.0,59.0,51.0,7.0,2.0,99.51625824,122.6962662,170.0,622.1021729,5924.827148,674.4711304,2066.0,17750.66016,2006.100098,9946.703125,9077.400391,258.0,99516.25781,111.2001038
4025148.0,82.3,0.8,5.0,0.0,80.4,1.35,5.0,1.0,54.4,32.6,2.0,48.0,0.0,1.0,81.97,87.33,93.87,1.83,9.3,6.9,3.79,0.0,91.14,1.2,2.2,1.0,28.2,30.0,22.3,9.4,4.2,0.874,0.169,1.26,1.06,1.42,0.0,59.0,52.0,7.0,2.0,100.1816864,122.2965393,170.0,624.8713989,6274.339355,723.6098633,1914.000122,18822.09961,2006.499878,9523.798828,9326.579102,252.0,100181.6875,109.2001038
4025149.0,82.3,0.8,5.0,0.0,80.4,1.35,5.0,1.0,54.4,32.6,2.0,48.0,0.0,1.0,81.97,87.33,93.87,1.83,9.3,6.9,3.79,0.0,91.14,1.2,2.2,1.0,28.2,30.0,22.3,9.4,4.2,0.874,0.169,1.26,1.06,1.42,0.0,69.0,53.0,16.0,11.0,101.6337204,121.998291,170.0,641.8864136,6153.960449,700.6066284,2239.0,18437.26953,2004.299927,9030.699219,9116.091797,257.0,101633.7188,108.6999969
4025150.0,82.3,0.8,5.0,0.0,80.4,1.35,5.0,1.0,54.4,32.6,2.0,48.0,0.0,1.0,81.97,87.33,93.87,1.83,9.3,6.9,3.79,0.0,91.14,1.2,2.2,1.0,25.9,30.6,22.7,10.6,4.5,0.846,0.179,1.14,0.95,1.34,3.0,60.0,53.0,7.0,2.0,119.4873199,125.0748901,170.0,650.5120239,6379.640625,731.4920654,2104.998535,19126.91016,2007.699951,9904.574219,9897.115234,233.0,119487.3281,100.0000992
4025151.0,82.3,0.8,5.0,0.0,80.4,1.35,5.0,1.0,54.4,32.6,2.0,48.0,0.0,1.0,81.97,87.33,93.87,1.83,9.3,6.9,3.79,0.0,91.14,1.2,2.2,1.0,25.8,32.9,21.7,9.8,4.2,0.812,0.17,1.19,1.0,1.37,2.0,64.0,52.0,11.0,6.0,122.9694595,127.7242966,170.0,657.8218994,6002.708496,684.0786743,2552.986328,17985.91992,2001.900146,10001.50977,10004.86523,262.0,122969.4688,97.0
4025152.0,82.3,0.8,5.0,0.0,80.4,1.35,5.0,1.0,54.4,32.6,2.0,48.0,0.0,1.0,81.97,87.33,93.87,1.83,9.3,6.9,3.79,0.0,91.14,1.2,2.2,1.0,25.8,32.9,21.7,9.8,4.2,0.812,0.17,1.19,1.0,1.37,2.0,61.0,50.0,10.0,5.0,94.30705261,127.5734787,170.0,633.072998,5835.39502,768.2216797,2206.776367,17752.93945,2000.800049,9738.604492,9497.492188,225.0,94307.04688,118.6999969
4025153.0,82.3,0.8,5.0,0.0,81.1,1.1,4.0,1.0,54.75,32.45,1.5,48.5,0.0,1.0,81.7,87.48,93.4,1.8,9.07,7.43,4.14,0.0,91.13,1.2,2.33,1.0,25.4,30.1,23.1,11.1,4.7,0.839,0.178,1.1,0.91,1.31,3.0,57.0,49.0,8.0,3.0,118.8155365,129.4417419,170.0,630.0767212,5961.647949,784.7599487,2142.999512,18136.83008,2006.999878,9314.990234,9414.088867,238.0,118815.5391,87.69999695
4025155.0,82.3,0.8,5.0,0.0,81.1,1.1,4.0,1.0,54.75,32.45,1.5,48.5,0.0,1.0,81.7,87.48,93.4,1.8,9.07,7.43,4.14,0.0,91.13,1.2,2.33,1.0,27.3,30.7,22.4,9.7,4.3,0.897,0.168,1.22,1.02,1.39,0.0,58.0,45.0,13.0,8.0,81.61575317,128.553772,170.0,568.6193848,5379.198242,708.2417603,1746.665283,16365.25977,2007.10022,8524.601563,8580.496094,264.0,81615.75,109.5999985
4025157.0,82.3,0.8,5.0,0.0,81.1,1.1,4.0,1.0,54.75,32.45,1.5,48.5,0.0,1.0,81.7,87.48,93.4,1.8,9.07,7.43,4.14,0.0,91.13,1.2,2.33,1.0,27.3,30.7,22.4,9.7,4.3,0.897,0.168,1.22,1.02,1.39,0.0,68.0,53.0,14.0,9.0,118.9765625,127.0370483,170.0,671.9263306,6151.442871,809.7387085,1882.810669,18714.2207,2005.700073,9400.004883,10001.87793,226.0,118976.5625,91.09999847
4025158.0,82.3,0.8,5.0,0.0,81.1,1.1,4.0,1.0,54.75,32.45,1.5,48.5,0.0,1.0,81.7,87.48,93.4,1.8,9.07,7.43,4.14,0.0,91.13,1.2,2.33,1.0,27.3,30.7,22.4,9.7,4.3,0.897,0.168,1.22,1.02,1.39,0.0,58.0,51.0,7.0,2.0,109.9554214,130.5978851,170.0,653.4161987,6031.96875,794.1552734,2008.860107,18351.11914,2005.5,9797.507813,9869.691406,229.0,109955.4219,104.9001007
4025160.0,82.3,0.8,5.0,0.0,81.1,1.1,4.0,1.0,54.75,32.45,1.5,48.5,0.0,1.0,81.7,87.48,93.4,1.8,9.07,7.43,4.14,0.0,91.13,1.2,2.33,1.0,29.3,27.3,22.7,10.4,4.4,0.938,0.174,1.29,1.08,1.47,0.0,70.0,51.0,18.0,13.0,102.2283325,128.0172729,170.0,651.5911865,5942.548828,782.213501,2208.987793,18078.64063,2006.100098,9838.12207,9445.691406,243.0,102228.3359,108.6999969
4025161.0,82.3,0.8,5.0,0.0,81.1,1.1,4.0,1.0,54.75,32.45,1.5,48.5,0.0,1.0,81.7,87.48,93.4,1.8,9.07,7.43,4.14,0.0,91.13,1.2,2.33,1.0,29.3,27.3,22.7,10.4,4.4,0.938,0.174,1.29,1.08,1.47,0.0,62.0,52.0,9.0,4.0,108.3552704,126.8478851,170.0,651.442627,5873.390625,763.4375,2049.003906,17843.08984,2004.399902,9565.619141,9784.900391,262.0,108355.2656,104.0000992
4025162.0,82.3,0.8,5.0,0.0,81.1,1.1,4.0,1.0,54.75,32.45,1.5,48.5,0.0,1.0,81.7,87.48,93.4,1.8,9.07,7.43,4.14,0.0,91.13,1.2,2.33,1.0,29.3,27.3,22.7,10.4,4.4,0.938,0.174,1.29,1.08,1.47,0.0,63.0,52.0,11.0,6.0,104.5009918,126.8524017,170.0,650.6367798,5997.882324,738.4109497,2179.999512,18114.15039,2001.299927,9297.083008,9522.626953,356.0,104500.9922,107.4000015
4025165.0,82.3,0.8,5.0,0.0,81.1,1.1,4.0,1.0,54.75,32.45,1.5,48.5,0.0,1.0,81.7,87.48,93.4,1.8,9.07,7.43,4.14,0.0,91.13,1.2,2.33,1.0,28.0,27.5,23.2,10.6,4.8,0.856,0.189,1.21,1.0,1.38,3.0,61.0,52.0,8.0,3.0,107.2092972,124.5326614,170.0,646.2675781,6152.216309,700.2957153,2437.555664,18431.75977,2003.100098,9539.904297,9464.78125,283.0,107209.2969,103.0999985
4025166.0,82.3,0.8,5.0,0.0,81.1,1.1,4.0,1.0,54.75,32.45,1.5,48.5,0.0,1.0,81.7,87.48,93.4,1.8,9.07,7.43,4.14,0.0,91.13,1.2,2.33,1.0,28.0,27.5,23.2,10.6,4.8,0.856,0.189,1.21,1.0,1.38,3.0,61.0,54.0,7.0,2.0,106.1067963,122.9479218,170.0,654.315979,6347.048828,724.3908691,1988.0,19020.44922,2005.100098,9471.709961,9602.103516,214.0,106106.8047,104.3000031
4025185.0,83.3,0.8,3.0,0.0,81.1,1.1,4.0,1.0,54.3,32.8,2.33,64.33,0.0,1.0,82.2,87.45,93.95,1.7,9.35,6.75,3.97,0.0,91.15,1.2,3.0,1.0,28.0,27.5,23.2,10.6,4.8,0.856,0.189,1.21,1.0,1.38,3.0,61.0,50.0,10.0,5.0,102.3192902,123.4160843,171.3618469,610.5759277,5788.186035,657.8366089,2286.0,17338.4707,1000.800049,9436.40625,8390.208008,414.0,102319.2891,109.5
4025186.0,83.3,0.8,3.0,0.0,81.1,1.1,4.0,1.0,54.3,32.8,2.33,64.33,0.0,1.0,82.2,87.45,93.95,1.7,9.35,6.75,3.97,0.0,91.15,1.2,3.0,1.0,28.0,27.5,23.2,10.6,4.8,0.856,0.189,1.21,1.0,1.38,3.0,58.0,48.0,10.0,5.0,87.94055176,126.6155777,173.7193909,589.9644775,5651.758301,684.6489258,1753.883423,17039.83008,1000.200073,9429.199219,8436.098633,445.0,87940.54688,124.3000031
4025187.0,83.3,0.8,3.0,0.0,81.1,1.1,4.0,1.0,54.3,32.8,2.33,64.33,0.0,1.0,82.2,87.45,93.95,1.7,9.35,6.75,3.97,0.0,91.15,1.2,3.0,1.0,28.0,27.5,23.2,10.6,4.8,0.856,0.189,1.21,1.0,1.38,3.0,60.0,49.0,11.0,6.0,116.6255875,127.1921692,173.867691,599.4610596,5561.29541,732.1520996,2304.987793,16919.09961,1005.5,9676.600586,8460.230469,425.0,116625.5938,93.30000305
4025188.0,83.3,0.8,3.0,0.0,81.1,1.1,4.0,1.0,54.3,32.8,2.33,64.33,0.0,1.0,82.2,87.45,93.95,1.7,9.35,6.75,3.97,0.0,91.15,1.2,3.0,1.0,25.5,30.5,23.2,10.5,4.5,0.807,0.195,1.1,0.92,1.3,3.0,69.0,51.0,18.0,13.0,108.1335297,126.1342087,175.5678406,615.6594849,5925.538574,779.8984375,2241.0,18026.68945,1009.099976,9619.401367,8933.915039,392.0,108133.5313,101.9000015
4025192.0,83.3,0.8,3.0,0.0,81.1,1.1,4.0,1.0,54.3,32.8,2.33,64.33,0.0,1.0,82.2,87.45,93.95,1.7,9.35,6.75,3.97,0.0,91.15,1.2,3.0,1.0,25.5,30.5,23.2,10.5,4.5,0.807,0.195,1.1,0.92,1.3,3.0,60.0,50.0,9.0,4.0,72.51734161,122.0542679,172.1726074,595.6783447,5617.695313,739.6582031,1858.999634,17090.89063,1008.400146,9378.091797,7812.516602,365.0,72517.34375,138.6000977
4025193.0,80.8,1.3,3.0,1.0,80.6,1.3,4.33,1.0,54.1,33.6,3.5,96.5,0.0,0.0,82.0,87.57,93.67,1.7,9.14,7.16,4.19,0.0,91.2,1.2,2.75,1.0,25.3,28.5,24.5,11.0,4.9,0.775,0.194,1.03,0.86,1.23,3.0,69.0,50.0,18.0,13.0,97.69239807,123.6103668,173.5748444,598.00354,5616.944824,739.213623,1851.674805,17087.71094,1006.499878,10011.78516,8202.691406,353.0,97692.40625,112.7001038
4025195.0,80.8,1.3,3.0,1.0,80.6,1.3,4.33,1.0,54.1,33.6,3.5,96.5,0.0,0.0,82.0,87.57,93.67,1.7,9.14,7.16,4.19,0.0,91.2,1.2,2.75,1.0,24.1,33.7,21.8,10.2,4.5,0.813,0.182,1.11,0.92,1.3,2.0,68.0,51.0,17.0,12.0,92.01055145,125.0520706,173.2872467,618.2102051,5848.146973,769.7145996,2771.0,17791.25977,1005.299927,9981.587891,8836.999023,337.0,92010.54688,119.1000977
4025196.0,80.8,1.3,3.0,1.0,80.6,1.3,4.33,1.0,54.1,33.6,3.5,96.5,0.0,0.0,82.0,87.57,93.67,1.7,9.14,7.16,4.19,0.0,91.2,1.2,2.75,1.0,24.1,33.7,21.8,10.2,4.5,0.813,0.182,1.11,0.92,1.3,2.0,61.0,51.0,9.0,4.0,114.2308731,126.622818,178.1412506,610.3008423,5910.217773,778.1220703,1873.654297,17980.71094,1004.5,10002.30273,8626.001953,362.0,114230.8672,95.90000153
4025197.0,80.8,1.3,3.0,1.0,80.6,1.3,4.33,1.0,54.1,33.6,3.5,96.5,0.0,0.0,82.0,87.57,93.67,1.7,9.14,7.16,4.19,0.0,91.2,1.2,2.75,1.0,24.1,33.7,21.8,10.2,4.5,0.813,0.182,1.11,0.92,1.3,2.0,60.0,50.0,9.0,4.0,97.52520752,126.0971985,179.8487091,592.4542847,5841.46875,769.0487671,2037.0,17771.49023,1004.699951,9872.201172,8165.118164,387.0,97525.21094,112.6999969
4025198.0,80.8,1.3,3.0,1.0,80.6,1.3,4.33,1.0,54.1,33.6,3.5,96.5,0.0,0.0,82.0,87.57,93.67,1.7,9.14,7.16,4.19,0.0,91.2,1.2,2.75,1.0,24.1,33.7,21.8,10.2,4.5,0.813,0.182,1.11,0.92,1.3,2.0,63.0,51.0,11.0,6.0,110.9697266,126.5379333,175.7823944,619.8756104,5748.509766,756.7929688,2176.987549,17488.63086,1004.500122,10590.60156,8750.300781,486.0,110969.7344,100.3000031
4025200.0,80.8,1.3,3.0,1.0,80.6,1.3,4.33,1.0,54.1,33.6,3.5,96.5,0.0,0.0,82.0,87.57,93.67,1.7,9.14,7.16,4.19,0.0,91.2,1.2,2.75,1.0,23.0,36.1,21.0,9.9,4.3,0.823,0.177,1.1,0.91,1.3,2.0,64.0,53.0,10.0,5.0,105.6931076,126.9390945,176.0666199,648.4742432,6175.274902,813.05896,3011.888184,18787.18945,1004.099976,9415.104492,9450.916992,419.0,105693.1094,104.5
4025203.0,80.8,1.3,3.0,1.0,80.6,1.3,4.33,1.0,54.1,33.6,3.5,96.5,0.0,0.0,82.0,87.57,93.67,1.7,9.14,7.16,4.19,0.0,91.2,1.2,2.75,1.0,25.6,30.3,23.0,10.3,4.8,0.91,0.2,1.11,0.92,1.29,2.0,68.0,51.0,17.0,12.0,104.6819763,128.4182739,171.1377411,637.8226318,6132.875,807.4014893,2356.987793,18658.0,1000.900146,9477.701172,8402.990234,535.0,104681.9844,105.4000015
4025204.0,80.8,1.3,3.0,1.0,80.6,1.3,4.33,1.0,54.1,33.6,3.5,96.5,0.0,0.0,82.0,87.57,93.67,1.7,9.14,7.16,4.19,0.0,91.2,1.2,2.75,1.0,25.6,30.3,23.0,10.3,4.8,0.91,0.2,1.11,0.92,1.29,2.0,61.0,51.0,10.0,5.0,107.1184616,129.2138977,177.0649261,622.9264526,6113.031738,804.8449707,1534.683105,18597.7793,1002.399902,9646.001953,8865.785156,412.0,107118.4609,114.9000015
4025206.0,80.8,1.3,3.0,1.0,80.6,1.3,4.33,1.0,54.1,33.6,3.5,96.5,0.0,0.0,82.0,87.57,93.67,1.7,9.14,7.16,4.19,0.0,91.2,1.2,2.75,1.0,25.6,30.3,23.0,10.3,4.8,0.91,0.2,1.11,0.92,1.29,2.0,63.0,54.0,9.0,4.0,162.0682526,126.925209,178.6617584,641.550354,6329.299805,833.052063,2229.0,19255.05078,1002.5,10005.50879,9294.878906,338.0,162068.2656,58.5
4025207.0,80.8,1.3,3.0,1.0,80.6,1.3,4.33,1.0,54.1,33.6,3.5,96.5,0.0,0.0,82.0,87.57,93.67,1.7,9.14,7.16,4.19,0.0,91.2,1.2,2.75,1.0,27.0,28.7,23.4,10.3,4.8,0.868,0.194,1.15,0.96,1.32,3.0,61.0,52.0,9.0,3.0,128.2723541,127.4505157,174.5932007,644.0095215,6363.094727,834.798584,2124.010986,19350.83008,1002.799927,9857.708008,8711.305664,320.0,128272.3516,87.0
4025208.0,80.8,1.3,3.0,1.0,80.6,1.3,4.33,1.0,54.1,33.6,3.5,96.5,0.0,0.0,82.0,87.57,93.67,1.7,9.14,7.16,4.19,0.0,91.2,1.2,2.75,1.0,27.0,28.7,23.4,10.3,4.8,0.868,0.194,1.15,0.96,1.32,3.0,68.0,52.0,15.0,10.0,111.0672379,126.2663269,175.2028809,628.9990234,6174.522949,809.7998047,2450.884766,18776.68945,1000.300049,9326.107422,8468.026367,301.0,111067.2422,99.5
4025210.0,80.8,1.3,3.0,1.0,80.6,1.3,4.33,1.0,54.1,33.6,3.5,96.5,0.0,0.0,82.0,87.57,93.67,1.7,9.14,7.16,4.19,0.0,91.2,1.2,2.75,1.0,24.5,31.7,23.0,10.4,4.5,0.89,0.195,1.07,0.89,1.27,2.0,69.0,51.0,17.0,12.0,93.94339752,125.3675461,180.0187378,602.7849121,6122.324707,801.7661133,2405.888428,18614.86914,1000.099854,9609.297852,8401.799805,292.0,93943.40625,115.3001022
4025216.0,80.8,1.3,3.0,1.0,80.6,1.3,4.33,1.0,54.9,34.6,3.0,97.0,0.0,0.0,82.2,87.8,93.62,1.72,8.87,7.2,4.25,0.0,91.4,1.2,4.0,1.0,24.5,31.7,23.0,10.4,4.5,0.89,0.195,1.07,0.89,1.27,2.0,69.0,52.0,17.0,12.0,103.6702499,127.7605515,178.2784424,621.0835571,5830.430664,767.1933594,2361.0,17736.86914,1004.700073,9478.514648,8395.3125,287.0,103670.25,107.1999969
4025217.0,80.8,1.3,3.0,1.0,80.6,1.3,4.33,1.0,54.9,34.6,3.0,97.0,0.0,0.0,82.2,87.8,93.62,1.72,8.87,7.2,4.25,0.0,91.4,1.2,4.0,1.0,25.0,33.1,21.5,10.8,4.1,0.832,0.205,1.16,0.98,1.4,2.0,61.0,52.0,9.0,4.0,85.07862854,128.6953888,176.1447449,634.6272583,5919.788086,779.1894531,2393.964355,18009.32031,1006.900024,9480.59668,8459.101563,306.0,85078.63281,0.0
4025221.0,80.8,1.3,3.0,1.0,80.6,1.3,4.33,1.0,54.9,34.6,3.0,97.0,0.0,0.0,82.2,87.8,93.62,1.72,8.87,7.2,4.25,0.0,91.4,1.2,4.0,1.0,25.0,33.1,21.5,10.8,4.1,0.832,0.205,1.16,0.98,1.4,2.0,66.0,50.0,16.0,11.0,87.88153076,126.5202866,173.6756592,608.6904907,5990.170898,788.1035156,2385.987793,18222.5293,1001.400269,9514.509766,8493.126953,284.0,87881.53125,122.3000031
4025222.0,80.8,1.3,3.0,1.0,80.6,1.3,4.33,1.0,54.9,34.6,3.0,97.0,0.0,0.0,82.2,87.8,93.62,1.72,8.87,7.2,4.25,0.0,91.4,1.2,4.0,1.0,25.0,33.1,21.5,10.8,4.1,0.832,0.205,1.16,0.98,1.4,2.0,62.0,48.0,14.0,9.0,73.8921814,127.2537613,178.4753876,574.3648071,5377.537598,708.3376465,1689.764404,16361.03027,1001.299927,9302.013672,8014.720703,273.0,73892.17969,132.8000946
4025233.0,80.8,1.3,3.0,1.0,80.6,1.3,4.33,1.0,54.9,34.6,3.0,97.0,0.0,0.0,82.2,87.8,93.62,1.72,8.87,7.2,4.25,0.0,91.4,1.2,4.0,1.0,27.2,28.0,23.2,11.3,4.7,0.913,0.207,1.17,0.97,1.38,3.0,70.0,52.0,18.0,13.0,107.9640503,123.5977707,174.4293823,619.8137207,5973.17334,786.2468262,2388.777832,18171.81055,1004.199951,9779.907227,8400.720703,278.0,107964.0469,102.5
