Repository: heidaralavi/EAF-Data-Analysis

https://eaf-prek26v.kfirjgyswf.dopraxrocks.com/

Background Information

Electric arc furnaces (EAFs) play a pivotal role in modern steel manufacturing industries[4]

. Unlike blast furnaces, EAFs produce heat through an electric current between electrodes and the material to be melted[4]

. This allows for precise temperature control, making EAFs highly efficient for recycling scrap metal and smelting materials for casting and molding[4]

. They can achieve temperatures over 3,000 degrees Fahrenheit (1,650 degrees Celsius)[4]

.

The importance of steel in building a green economy cannot be overstated, given its strength, versatility, and recyclability[5]

.

File: data/eaf_and_feed_all.csv (part 3 of 30)
Heat,c (Coke1030),s (Coke1030),s112 (Coke1030),Coke1030_labels,c (CokeFine),s (CokeFine),s05 (CokeFine),CokeFine_labels,cao (Dolomite),mgo (Dolomite),s0_95 (Dolomite),s95_385 (Dolomite),s385_1000 (Dolomite),Dolomite_labels,fe_metal (DRI),fe_total (DRI),md (DRI),c (DRI),gunge (DRI),feo (DRI),feo_c (DRI),Dri_labels,cao (Lime),mgo (Lime),s0_95 (Lime),Lime_labels,cao (Slag),feo (Slag),sio2 (Slag),mgo (Slag),al2o3 (Slag),p2o5 (Slag),mno (Slag),b2 (Slag),b3 (Slag),b4 (Slag),Slag_labels,Duration (EAF),Power On (EAF),Power Off (EAF),Delays (EAF),DRI [t] (EAF),Ele [MW] (EAF),Tapped [t] (EAF),Tapped [kWh/t] (EAF),O2 [Nm3] (EAF),CH4 [Nm3] (EAF),C.inj [kg] (EAF),Chemical [MWh] (EAF),C [kg] (EAF),CaO [kg] (EAF),MgO [kg] (EAF),Tapping Time [Sec] (EAF),EAF_DRI (EAF),HDRI(T) (EAF)
4025234.0,82.38,0.94,2.8,0.0,80.3,1.4,4.0,1.0,54.9,34.6,2.0,98.0,0.0,0.0,81.47,88.03,92.53,1.77,8.32,8.45,4.98,0.0,90.9,1.2,2.6,1.0,27.2,28.0,23.2,11.3,4.7,0.913,0.207,1.17,0.97,1.38,3.0,69.0,50.0,18.0,13.0,100.1521378,125.2785721,177.476944,599.4152832,5891.199219,775.3404541,2073.962891,17922.11914,1004.300049,9515.599609,8403.503906,288.0,100152.1406,110.0
4025235.0,82.38,0.94,2.8,0.0,80.3,1.4,4.0,1.0,54.9,34.6,2.0,98.0,0.0,0.0,81.47,88.03,92.53,1.77,8.32,8.45,4.98,0.0,90.9,1.2,2.6,1.0,26.0,29.2,23.1,11.6,4.6,0.884,0.197,1.13,0.94,1.36,3.0,60.0,50.0,9.0,4.0,109.7220001,124.9524765,171.8879395,615.4771118,5885.097656,774.7545776,2168.0,17904.13086,1004.200073,9219.101563,8081.019043,325.0,109722.0,100.3000031
4025239.0,82.38,0.94,2.8,0.0,80.3,1.4,4.0,1.0,54.9,34.6,2.0,98.0,0.0,0.0,81.47,88.03,92.53,1.77,8.32,8.45,4.98,0.0,90.9,1.2,2.6,1.0,26.0,29.2,23.1,11.6,4.6,0.884,0.197,1.13,0.94,1.36,3.0,58.0,46.0,11.0,6.0,18.8531208,125.9734955,178.6741791,551.3067017,5589.323242,726.2028809,2058.888916,16979.30078,1002.099854,9035.40918,8853.583008,264.0,18853.12305,186.1000061
4025245.0,82.38,0.94,2.8,0.0,80.3,1.4,4.0,1.0,54.9,34.6,2.0,98.0,0.0,0.0,81.47,88.03,92.53,1.77,8.32,8.45,4.98,0.0,90.9,1.2,2.6,1.0,26.4,31.3,21.7,10.1,4.6,0.801,0.217,1.22,1.0,1.39,3.0,65.0,55.0,9.0,4.0,128.9175568,118.5226517,174.66539,631.635376,6202.874023,816.4178467,2579.962891,18870.43945,1002.299927,9254.999023,9501.206055,334.0,128917.5625,83.30000305
4025246.0,82.38,0.94,2.8,0.0,80.3,1.4,4.0,1.0,54.9,34.6,2.0,98.0,0.0,0.0,81.47,88.03,92.53,1.77,8.32,8.45,4.98,0.0,90.9,1.2,2.6,1.0,26.4,31.3,21.7,10.1,4.6,0.801,0.217,1.22,1.0,1.39,3.0,60.0,51.0,8.0,3.0,106.0554581,120.5722733,174.3895111,596.1372681,5798.449219,664.8960571,2483.772217,17384.53906,1003.200073,9525.504883,9501.794922,319.0,106055.4688,106.7001038
4025250.0,82.97,1.0,2.0,0.0,80.25,1.02,3.5,1.0,55.4,34.5,2.0,98.0,0.0,0.0,80.27,87.43,91.83,1.6,8.91,9.22,5.82,0.0,90.94,1.2,2.6,1.0,24.5,32.8,21.8,10.4,4.5,0.88,0.213,1.12,0.93,1.33,2.0,59.0,51.0,8.0,3.0,105.2448807,122.7818604,177.8744354,590.9500732,5427.430176,626.1501465,2292.998535,16282.0498,1006.300049,9427.199219,8401.402344,309.0,105244.875,104.0
4025251.0,82.97,1.0,2.0,0.0,80.25,1.02,3.5,1.0,55.4,34.5,2.0,98.0,0.0,0.0,80.27,87.43,91.83,1.6,8.91,9.22,5.82,0.0,90.94,1.2,2.6,1.0,24.5,32.8,21.8,10.4,4.5,0.88,0.213,1.12,0.93,1.33,2.0,60.0,51.0,9.0,4.0,108.0988388,122.7347946,177.4666443,595.9231567,5519.726563,620.3835449,2201.555664,16516.25977,1004.200073,9162.395508,8400.407227,333.0,108098.8359,102.4000015
4025252.0,82.97,1.0,2.0,0.0,80.25,1.02,3.5,1.0,55.4,34.5,2.0,98.0,0.0,0.0,80.27,87.43,91.83,1.6,8.91,9.22,5.82,0.0,90.94,1.2,2.6,1.0,24.5,32.8,21.8,10.4,4.5,0.88,0.213,1.12,0.93,1.33,2.0,59.0,51.0,8.0,3.0,112.9777908,123.649025,177.5314941,598.9819946,5497.188477,616.6066284,2125.962891,16445.58008,1000.399902,9187.979492,8401.00293,304.0,112977.7969,102.6000977
4025254.0,82.97,1.0,2.0,0.0,80.25,1.02,3.5,1.0,55.4,34.5,2.0,98.0,0.0,0.0,80.27,87.43,91.83,1.6,8.91,9.22,5.82,0.0,90.94,1.2,2.6,1.0,24.5,32.8,21.8,10.4,4.5,0.88,0.213,1.12,0.93,1.33,2.0,65.0,55.0,10.0,5.0,105.9860916,121.0713272,174.1756897,640.0808105,5018.958008,660.5610962,952.982666,15268.65039,1009.0,9597.416016,8637.117188,376.0,105986.0938,107.3000031
4025255.0,82.97,1.0,2.0,0.0,80.25,1.02,3.5,1.0,55.4,34.5,2.0,98.0,0.0,0.0,80.27,87.43,91.83,1.6,8.91,9.22,5.82,0.0,90.94,1.2,2.6,1.0,25.1,29.0,24.0,11.7,4.7,0.832,0.2,1.05,0.87,1.28,3.0,63.0,52.0,11.0,6.0,95.00118256,122.1384659,171.5922394,618.0751343,6059.679199,797.3811035,2176.883545,18434.33008,1003.499878,9719.302734,8921.818359,334.0,95001.17969,113.6000977
4025256.0,82.97,1.0,2.0,0.0,80.25,1.02,3.5,1.0,55.4,34.5,2.0,98.0,0.0,0.0,80.27,87.43,91.83,1.6,8.91,9.22,5.82,0.0,90.94,1.2,2.6,1.0,25.1,29.0,24.0,11.7,4.7,0.832,0.2,1.05,0.87,1.28,3.0,64.0,54.0,10.0,5.0,111.7963715,122.2010574,172.5492096,640.5365601,5630.839844,740.9477539,2040.661133,17129.73047,1002.100098,9621.207031,8895.208984,364.0,111796.3672,98.59999847
4025257.0,82.97,1.0,2.0,0.0,80.25,1.02,3.5,1.0,55.4,34.5,2.0,98.0,0.0,0.0,80.27,87.43,91.83,1.6,8.91,9.22,5.82,0.0,90.94,1.2,2.6,1.0,29.2,23.4,25.1,11.7,4.8,0.91,0.209,1.16,0.98,1.37,3.0,60.0,51.0,9.0,4.0,104.2007599,122.7748108,180.9497681,577.4807129,5273.496094,693.942688,1388.986328,16042.69043,1002.200073,9495.609375,8430.613281,322.0,104200.7578,104.4999008
4025258.0,82.97,1.0,2.0,0.0,80.25,1.02,3.5,1.0,55.4,34.5,2.0,98.0,0.0,0.0,80.27,87.43,91.83,1.6,8.91,9.22,5.82,0.0,90.94,1.2,2.6,1.0,29.2,23.4,25.1,11.7,4.8,0.91,0.209,1.16,0.98,1.37,3.0,60.0,50.0,10.0,4.0,111.6233826,125.4251251,170.7647247,621.8688965,5359.683594,618.8100586,1604.781982,16080.0498,1004.400024,10006.1084,8480.210938,316.0,111623.375,98.5
4025260.0,82.97,1.0,2.0,0.0,80.25,1.02,3.5,1.0,55.4,34.5,2.0,98.0,0.0,0.0,80.27,87.43,91.83,1.6,8.91,9.22,5.82,0.0,90.94,1.2,2.6,1.0,29.8,22.9,25.1,11.6,5.0,0.923,0.215,1.19,0.99,1.38,3.0,69.0,55.0,14.0,9.0,96.36937714,124.382988,174.8082581,656.7905273,4187.790527,543.3455811,1456.028687,12719.73047,1007.5,9956.506836,8137.703613,386.0,96369.38281,129.6999969
4025261.0,82.97,1.0,2.0,0.0,80.25,1.02,3.5,1.0,55.4,34.5,2.0,98.0,0.0,0.0,80.27,87.43,91.83,1.6,8.91,9.22,5.82,0.0,90.94,1.2,2.6,1.0,29.8,22.9,25.1,11.6,5.0,0.923,0.215,1.19,0.99,1.38,3.0,59.0,50.0,8.0,3.0,126.58181,126.514534,170.7386169,624.072937,5128.593262,674.871582,1819.654541,15601.87012,1000.699951,9336.980469,8534.708984,286.0,126581.8125,83.5
4025262.0,82.97,1.0,2.0,0.0,80.25,1.02,3.5,1.0,55.4,34.5,2.0,98.0,0.0,0.0,80.27,87.43,91.83,1.6,8.91,9.22,5.82,0.0,90.94,1.2,2.6,1.0,29.5,22.3,25.6,11.7,5.1,0.97,0.217,1.15,0.96,1.34,3.0,59.0,50.0,8.0,3.0,116.063118,124.9446106,176.7566833,596.1300049,5079.378906,668.0656128,1553.55603,15451.29004,1009.199951,10171.0957,8473.71582,275.0,116063.1172,94.79989624
4025264.0,82.97,1.0,2.0,0.0,80.25,1.02,3.5,1.0,55.4,34.5,2.0,98.0,0.0,0.0,80.27,87.43,91.83,1.6,8.91,9.22,5.82,0.0,90.94,1.2,2.6,1.0,29.5,22.3,25.6,11.7,5.1,0.97,0.217,1.15,0.96,1.34,3.0,53.0,45.0,8.0,3.0,102.1271362,125.913208,170.3601074,559.8684692,5961.848145,759.2567749,2045.888794,18071.05078,1001.599976,8554.193359,7814.615234,277.0,102127.1406,98.30000305
4025271.0,82.97,1.0,2.0,0.0,80.72,1.18,3.75,1.0,54.45,33.3,3.5,96.5,0.0,0.0,82.33,87.5,94.07,1.67,9.35,6.65,4.04,0.0,91.15,1.2,2.25,1.0,29.5,22.3,25.6,11.7,5.1,0.97,0.217,1.15,0.96,1.34,3.0,70.0,57.0,12.0,7.0,98.26828003,119.8567886,176.5998383,651.7322388,6542.237305,747.4832764,2429.607422,19607.5,1503.200073,11137.99902,9307.208984,283.0,98268.28125,132.6999969
4025272.0,82.97,1.0,2.0,0.0,80.72,1.18,3.75,1.0,54.45,33.3,3.5,96.5,0.0,0.0,82.33,87.5,94.07,1.67,9.35,6.65,4.04,0.0,91.15,1.2,2.25,1.0,29.5,22.3,25.6,11.7,5.1,0.97,0.217,1.15,0.96,1.34,3.0,62.0,52.0,10.0,5.0,82.31619263,119.4791718,174.9019318,595.2639771,5837.503906,665.409668,1048.061768,17491.33008,1506.600098,9781.095703,9024.410156,285.0,82316.1875,135.6000061
4025273.0,82.97,1.0,2.0,0.0,80.72,1.18,3.75,1.0,54.45,33.3,3.5,96.5,0.0,0.0,82.33,87.5,94.07,1.67,9.35,6.65,4.04,0.0,91.15,1.2,2.25,1.0,29.5,22.3,25.6,11.7,5.1,0.97,0.217,1.15,0.96,1.34,3.0,59.0,50.0,8.0,3.0,107.6101227,122.3701935,178.7932739,577.7669067,5410.987793,608.9228516,1203.99585,16192.86035,1505.400146,9987.310547,8401.917969,315.0,107610.125,102.6999969
4025274.0,82.97,1.0,2.0,0.0,80.72,1.18,3.75,1.0,54.45,33.3,3.5,96.5,0.0,0.0,82.33,87.5,94.07,1.67,9.35,6.65,4.04,0.0,91.15,1.2,2.25,1.0,23.3,35.4,21.4,10.2,4.2,0.782,0.166,1.09,0.91,1.31,2.0,60.0,51.0,8.0,3.0,101.5147781,121.4281921,177.897934,588.5289917,6003.291016,686.5167847,2174.885742,17993.82031,1503.700073,9618.514648,8400.911133,308.0,101514.7813,108.5
4025275.0,82.97,1.0,2.0,0.0,80.72,1.18,3.75,1.0,54.45,33.3,3.5,96.5,0.0,0.0,82.33,87.5,94.07,1.67,9.35,6.65,4.04,0.0,91.15,1.2,2.25,1.0,23.8,35.4,21.1,9.8,4.4,0.8,0.175,1.13,0.93,1.32,2.0,59.0,51.0,8.0,3.0,102.2316971,123.0871658,178.0935822,589.3867798,6067.37207,696.159729,2333.629639,18191.91992,1504.900024,9454.604492,8403.202148,265.0,102231.7031,107.6999969
4025277.0,82.97,1.0,2.0,0.0,80.72,1.18,3.75,1.0,54.45,33.3,3.5,96.5,0.0,0.0,82.33,87.5,94.07,1.67,9.35,6.65,4.04,0.0,91.15,1.2,2.25,1.0,23.8,35.4,21.1,9.8,4.4,0.8,0.175,1.13,0.93,1.32,2.0,69.0,48.0,21.0,16.0,88.95128632,126.158699,176.0549927,577.2505493,5575.736816,634.7746582,1091.0,16704.91016,1501.799927,9292.007813,8177.0,333.0,88951.28906,120.5999985
4025278.0,82.97,1.0,2.0,0.0,80.72,1.18,3.75,1.0,54.45,33.3,3.5,96.5,0.0,0.0,82.33,87.5,94.07,1.67,9.35,6.65,4.04,0.0,91.15,1.2,2.25,1.0,23.8,35.4,21.1,9.8,4.4,0.8,0.175,1.13,0.93,1.32,2.0,61.0,48.0,12.0,7.0,110.0606232,126.560173,174.1719055,592.8166504,5454.408203,618.1166992,1213.994507,16334.0,1505.499878,9379.125977,8401.916016,332.0,110060.625,99.5
4025279.0,82.97,1.0,2.0,0.0,80.72,1.18,3.75,1.0,54.45,33.3,3.5,96.5,0.0,0.0,82.33,87.5,94.07,1.67,9.35,6.65,4.04,0.0,91.15,1.2,2.25,1.0,21.7,39.8,19.2,9.7,3.9,0.731,0.163,1.13,0.94,1.36,2.0,64.0,51.0,13.0,8.0,99.80615234,126.1624374,174.8704834,622.2611084,5682.780762,642.5556641,2346.0,17014.16016,1502.399902,9442.501953,8309.912109,279.0,99806.15625,109.6999969
4025281.0,82.97,1.0,2.0,0.0,80.72,1.18,3.75,1.0,54.45,33.3,3.5,96.5,0.0,0.0,82.33,87.5,94.07,1.67,9.35,6.65,4.04,0.0,91.15,1.2,2.25,1.0,21.7,39.8,19.2,9.7,3.9,0.731,0.163,1.13,0.94,1.36,2.0,62.0,53.0,8.0,3.0,98.14929962,124.0422745,170.4372559,649.1469727,5881.476563,664.7224121,2169.88501,17608.26953,1503.400024,9553.510742,8413.19043,292.0,98149.29688,112.0999985
4025282.0,82.97,1.0,2.0,0.0,80.72,1.18,3.75,1.0,54.45,33.3,3.5,96.5,0.0,0.0,82.33,87.5,94.07,1.67,9.35,6.65,4.04,0.0,91.15,1.2,2.25,1.0,21.7,39.8,19.2,9.7,3.9,0.731,0.163,1.13,0.94,1.36,2.0,60.0,51.0,8.0,3.0,106.3126831,125.4644318,170.1084595,636.5513916,5643.353027,743.0288696,2264.70459,17168.92969,1502.199951,9654.900391,8400.918945,280.0,106312.6797,103.8000031
4025293.0,82.97,1.0,2.0,0.0,80.72,1.18,3.75,1.0,54.45,33.3,3.5,96.5,0.0,0.0,82.33,87.5,94.07,1.67,9.35,6.65,4.04,0.0,91.15,1.2,2.25,1.0,27.8,28.9,23.2,9.6,4.4,1.014,0.176,1.2,1.01,1.36,3.0,58.0,49.0,8.0,3.0,108.7372284,129.4281769,175.4871368,608.8773804,5890.898926,775.4819336,1956.99585,17921.67969,2003.900146,9142.21875,8276.214844,261.0,108737.2266,99.49990082
4025296.0,82.97,1.0,2.0,0.0,80.35,1.0,5.0,1.0,54.7,34.0,3.0,97.0,0.0,0.0,80.13,87.03,92.07,1.63,9.36,8.88,5.47,0.0,90.63,1.2,1.33,1.0,27.8,28.9,23.2,9.6,4.4,1.014,0.176,1.2,1.01,1.36,3.0,65.0,51.0,14.0,9.0,104.0381012,128.1421356,172.04245,633.3111572,6063.035156,798.2093506,2351.853271,18445.53906,2004.699951,9248.810547,8406.40625,311.0,104038.1016,103.3000031
4025299.0,82.97,1.0,2.0,0.0,80.35,1.0,5.0,1.0,54.7,34.0,3.0,97.0,0.0,0.0,80.13,87.03,92.07,1.63,9.36,8.88,5.47,0.0,90.63,1.2,1.33,1.0,27.8,28.9,23.2,9.6,4.4,1.014,0.176,1.2,1.01,1.36,3.0,62.0,52.0,9.0,4.0,96.41535187,122.841217,177.4605865,608.3817139,6169.446777,812.1036377,2254.0,18768.98047,2005.900024,10019.89746,8671.208008,327.0,96415.35156,113.4999008
4025300.0,82.97,1.0,2.0,0.0,80.35,1.0,5.0,1.0,54.7,34.0,3.0,97.0,0.0,0.0,80.13,87.03,92.07,1.63,9.36,8.88,5.47,0.0,90.63,1.2,1.33,1.0,25.1,31.5,22.3,10.9,4.5,0.915,0.211,1.12,0.93,1.34,2.0,60.0,51.0,9.0,3.0,108.2873077,122.9189072,172.5385437,607.5310059,6536.149414,844.8908081,2102.320557,19844.32031,2000.5,9351.307617,8387.798828,296.0,108287.3047,101.1999969
4025301.0,82.97,1.0,2.0,0.0,80.35,1.0,5.0,1.0,54.7,34.0,3.0,97.0,0.0,0.0,80.13,87.03,92.07,1.63,9.36,8.88,5.47,0.0,90.63,1.2,1.33,1.0,25.1,31.5,22.3,10.9,4.5,0.915,0.211,1.12,0.93,1.34,2.0,66.0,52.0,13.0,8.0,109.94104,120.763176,171.2484894,618.8065796,6830.260742,819.8995361,1931.653198,20573.44922,2003.500122,9350.598633,8217.487305,262.0,109941.0391,99.5
4025302.0,82.97,1.0,2.0,0.0,80.35,1.0,5.0,1.0,54.7,34.0,3.0,97.0,0.0,0.0,80.13,87.03,92.07,1.63,9.36,8.88,5.47,0.0,90.63,1.2,1.33,1.0,25.1,31.5,22.3,10.9,4.5,0.915,0.211,1.12,0.93,1.34,2.0,57.0,49.0,8.0,3.0,109.6464233,125.9042892,171.4874725,599.7919922,6409.018066,820.6912231,1981.665283,19438.15039,2003.5,9384.203125,8479.723633,249.0,109646.4219,100.0
4025304.0,82.97,1.0,2.0,0.0,80.35,1.0,5.0,1.0,54.7,34.0,3.0,97.0,0.0,0.0,80.13,87.03,92.07,1.63,9.36,8.88,5.47,0.0,90.63,1.2,1.33,1.0,25.1,31.5,22.3,10.9,4.5,0.915,0.211,1.12,0.93,1.34,2.0,55.0,47.0,7.0,2.0,109.4378204,127.6064835,173.8999939,580.9189453,6593.999023,833.2155151,1407.746948,19970.16992,1501.399902,9547.107422,8621.104492,281.0,109437.8281,101.1000977
4025305.0,82.97,1.0,2.0,0.0,80.35,1.0,5.0,1.0,54.7,34.0,3.0,97.0,0.0,0.0,80.13,87.03,92.07,1.63,9.36,8.88,5.47,0.0,90.63,1.2,1.33,1.0,24.9,32.7,21.6,10.8,4.4,0.831,0.214,1.15,0.96,1.37,2.0,54.0,46.0,7.0,2.0,109.2931824,127.9089432,171.6878662,580.8997803,6674.76709,838.9116821,2032.0,20203.03906,500.0998535,9295.005859,8619.407227,243.0,109293.1797,101.1999969
4025306.0,82.97,1.0,2.0,0.0,80.35,1.0,5.0,1.0,54.7,34.0,3.0,97.0,0.0,0.0,80.13,87.03,92.07,1.63,9.36,8.88,5.47,0.0,90.63,1.2,1.33,1.0,24.9,32.7,21.6,10.8,4.4,0.831,0.214,1.15,0.96,1.37,2.0,54.0,47.0,7.0,2.0,112.9209366,129.3951569,171.0880585,594.331543,6302.019043,804.6571045,1863.000122,19107.56055,502.3000488,9305.90332,8557.614258,257.0,112920.9375,97.70010376
4025307.0,82.97,1.0,2.0,0.0,80.35,1.0,5.0,1.0,54.7,34.0,3.0,97.0,0.0,0.0,80.13,87.03,92.07,1.63,9.36,8.88,5.47,0.0,90.63,1.2,1.33,1.0,23.6,35.6,20.4,10.4,4.3,0.904,0.204,1.16,0.96,1.38,2.0,54.0,47.0,7.0,2.0,113.705513,127.8743362,174.4974518,575.0561523,7220.132324,892.7049561,1546.592773,21815.39063,1002.800049,9383.105469,8472.206055,270.0,113705.5156,96.90010071
4025308.0,82.97,1.0,2.0,0.0,80.35,1.0,5.0,1.0,54.7,34.0,3.0,97.0,0.0,0.0,80.13,87.03,92.07,1.63,9.36,8.88,5.47,0.0,90.63,1.2,1.33,1.0,23.6,35.6,20.4,10.4,4.3,0.904,0.204,1.16,0.96,1.38,2.0,56.0,47.0,8.0,3.0,124.6466293,127.6085434,172.5912018,590.6734619,6540.994141,830.3742676,2365.0,19819.65039,1001.800049,9820.3125,8254.817383,244.0,124646.6328,84.30000305
4025310.0,82.97,1.0,2.0,0.0,80.35,1.0,5.0,1.0,54.7,34.0,3.0,97.0,0.0,0.0,80.13,87.03,92.07,1.63,9.36,8.88,5.47,0.0,90.63,1.2,1.33,1.0,23.6,35.6,20.4,10.4,4.3,0.904,0.204,1.16,0.96,1.38,2.0,58.0,48.0,9.0,4.0,116.5050888,124.0722656,176.4754944,568.3040771,7028.481934,868.6278076,1503.871948,21235.33008,1001.0,8634.814453,7837.341309,256.0,116505.0938,93.19999695
4025311.0,82.97,1.0,2.0,0.0,80.35,1.0,5.0,1.0,54.7,34.0,3.0,97.0,0.0,0.0,80.13,87.03,92.07,1.63,9.36,8.88,5.47,0.0,90.63,1.2,1.33,1.0,23.6,35.6,20.4,10.4,4.3,0.904,0.204,1.16,0.96,1.38,2.0,61.0,49.0,11.0,6.0,127.2388,126.572937,172.0120239,610.1320801,7261.786133,896.331543,1593.788818,21937.2793,1003.499878,9443.113281,8214.317383,303.0,127238.7969,85.09999847
4025313.0,82.97,1.0,2.0,0.0,80.35,1.0,5.0,1.0,54.7,34.0,3.0,97.0,0.0,0.0,80.13,87.03,92.07,1.63,9.36,8.88,5.47,0.0,90.63,1.2,1.33,1.0,23.6,35.6,20.4,10.4,4.3,0.904,0.204,1.16,0.96,1.38,2.0,55.0,45.0,9.0,4.0,99.90648651,128.6618805,170.5784149,571.7772217,6847.950195,861.8911743,1669.887573,20730.38086,1003.699951,9164.001953,7823.311035,302.0,99906.49219,99.40010071
4025318.0,82.97,1.0,2.0,0.0,76.91,1.47,3.86,1.0,54.1,34.8,4.0,96.0,0.0,0.0,81.53,87.7,92.93,1.7,8.83,7.93,4.79,0.0,91.05,1.2,2.5,1.0,23.6,35.6,20.4,10.4,4.3,0.904,0.204,1.16,0.96,1.38,2.0,69.0,52.0,17.0,12.0,113.8601837,125.3273773,178.9768219,612.1296387,5854.705078,770.0760498,2409.012207,17809.90039,1000.200073,9241.296875,8364.819336,247.0,113860.1719,97.30000305
4025319.0,82.97,1.0,2.0,0.0,76.91,1.47,3.86,1.0,54.1,34.8,4.0,96.0,0.0,0.0,81.53,87.7,92.93,1.7,8.83,7.93,4.79,0.0,91.05,1.2,2.5,1.0,23.6,35.6,20.4,10.4,4.3,0.904,0.204,1.16,0.96,1.38,2.0,64.0,53.0,11.0,6.0,123.0544891,128.5862579,177.0794983,646.6768188,6407.949707,841.8242188,2402.851807,19490.19922,1000.5,10428.49609,8857.816406,341.0,123054.4844,100.4999008
4025320.0,82.97,1.0,2.0,0.0,76.91,1.47,3.86,1.0,54.1,34.8,4.0,96.0,0.0,0.0,81.53,87.7,92.93,1.7,8.83,7.93,4.79,0.0,91.05,1.2,2.5,1.0,22.6,35.5,20.6,11.5,4.1,0.871,0.182,1.1,0.91,1.38,2.0,60.0,52.0,8.0,3.0,103.7860565,127.6754532,179.8772583,616.5332642,6257.060059,824.4399414,2424.638672,19037.60938,1006.099854,9609.005859,9073.202148,245.0,103786.0625,119.1000977
4025322.0,82.97,1.0,2.0,0.0,76.91,1.47,3.86,1.0,54.1,34.8,4.0,96.0,0.0,0.0,81.53,87.7,92.93,1.7,8.83,7.93,4.79,0.0,91.05,1.2,2.5,1.0,22.6,35.5,20.6,11.5,4.1,0.871,0.182,1.1,0.91,1.38,2.0,59.0,50.0,8.0,2.0,119.2391434,124.9446716,181.4136505,585.0361938,5538.704102,729.6130371,2185.666992,16851.49023,1007.400024,9232.71582,7837.316406,233.0,119239.1406,87.59999847
4025323.0,82.97,1.0,2.0,0.0,76.91,1.47,3.86,1.0,54.1,34.8,4.0,96.0,0.0,0.0,81.53,87.7,92.93,1.7,8.83,7.93,4.79,0.0,91.05,1.2,2.5,1.0,22.6,35.5,20.6,11.5,4.1,0.871,0.182,1.1,0.91,1.38,2.0,58.0,49.0,8.0,3.0,107.7758102,127.8537598,175.625351,596.3463745,5772.89209,760.8504028,2222.0,17565.01953,1005.199951,9622.585938,8333.919922,212.0,107775.8047,102.7001038
4025324.0,82.97,1.0,2.0,0.0,76.91,1.47,3.86,1.0,54.1,34.8,4.0,96.0,0.0,0.0,81.53,87.7,92.93,1.7,8.83,7.93,4.79,0.0,91.05,1.2,2.5,1.0,22.6,35.5,20.6,11.5,4.1,0.871,0.182,1.1,0.91,1.38,2.0,57.0,49.0,7.0,2.0,123.3309174,126.6579437,172.5983124,611.1179199,5817.956543,671.4498291,2076.888916,17454.25,1000.799927,9351.705078,8409.219727,232.0,123330.9219,87.5
4025325.0,82.97,1.0,2.0,0.0,76.91,1.47,3.86,1.0,54.1,34.8,4.0,96.0,0.0,0.0,81.53,87.7,92.93,1.7,8.83,7.93,4.79,0.0,91.05,1.2,2.5,1.0,24.9,32.1,22.5,10.0,4.6,0.884,0.211,1.11,0.92,1.29,2.0,66.0,49.0,16.0,11.0,109.116127,124.5981979,175.0272217,589.2775879,5982.325195,713.4802856,2374.888916,18007.32031,1002.300049,9677.193359,8103.489258,248.0,109116.1328,100.8000031
4025326.0,82.97,1.0,2.0,0.0,76.91,1.47,3.86,1.0,54.1,34.8,4.0,96.0,0.0,0.0,81.53,87.7,92.93,1.7,8.83,7.93,4.79,0.0,91.05,1.2,2.5,1.0,24.9,32.1,22.5,10.0,4.6,0.884,0.211,1.11,0.92,1.29,2.0,56.0,49.0,7.0,2.0,122.879158,125.0677643,178.5281372,577.953186,6255.080078,734.5140991,2372.999512,18798.44922,1007.000122,9563.798828,8328.885742,247.0,122879.1563,87.30000305
4025327.0,82.97,1.0,2.0,0.0,76.91,1.47,3.86,1.0,54.1,34.8,4.0,96.0,0.0,0.0,81.53,87.7,92.93,1.7,8.83,7.93,4.79,0.0,91.05,1.2,2.5,1.0,24.9,32.1,22.5,10.0,4.6,0.884,0.211,1.11,0.92,1.29,2.0,59.0,51.0,8.0,3.0,118.4654312,124.5548477,175.5312958,610.0482788,6136.14209,710.456604,2246.986816,18414.76953,1005.5,9555.300781,8404.21582,260.0,118465.4297,89.30000305
4025331.0,82.97,1.0,2.0,0.0,76.91,1.47,3.86,1.0,54.1,34.8,4.0,96.0,0.0,0.0,81.53,87.7,92.93,1.7,8.83,7.93,4.79,0.0,91.05,1.2,2.5,1.0,24.9,32.1,22.5,10.0,4.6,0.884,0.211,1.11,0.92,1.29,2.0,70.0,51.0,18.0,13.0,98.19902039,124.8551025,171.3999939,628.2819824,6310.161133,731.9135132,1702.845947,18940.42969,1002.300049,9559.003906,8402.008789,210.0,98199.01563,111.9000015
4025334.0,82.97,1.0,2.0,0.0,76.91,1.47,3.86,1.0,54.1,34.8,4.0,96.0,0.0,0.0,81.53,87.7,92.93,1.7,8.83,7.93,4.79,0.0,91.05,1.2,2.5,1.0,24.9,32.1,22.5,10.0,4.6,0.884,0.211,1.11,0.92,1.29,2.0,55.0,48.0,7.0,2.0,107.4375992,126.8955536,171.9419556,598.8162231,6534.194336,771.9771118,2308.890137,19649.4707,1005.699951,9450.397461,8262.107422,211.0,107437.5938,102.0
4025336.0,82.97,1.0,2.0,0.0,76.91,1.47,3.86,1.0,54.1,34.8,4.0,96.0,0.0,0.0,81.53,87.7,92.93,1.7,8.83,7.93,4.79,0.0,91.05,1.2,2.5,1.0,24.9,32.1,22.5,10.0,4.6,0.884,0.211,1.11,0.92,1.29,2.0,56.0,47.0,9.0,4.0,109.7306976,126.9739838,173.5821075,575.4406738,6439.645996,766.0093994,2149.0,19378.66992,1001.200195,9205.90625,8378.494141,238.0,109730.6953,99.90000153
4025339.0,82.97,1.0,2.0,0.0,81.5,1.02,4.0,1.0,54.5,33.3,2.5,97.5,0.0,0.0,79.03,86.7,91.17,1.8,9.3,9.86,5.48,1.0,91.25,1.2,2.0,1.0,24.9,32.1,22.5,10.0,4.6,0.884,0.211,1.11,0.92,1.29,2.0,56.0,48.0,7.0,2.0,108.8141022,126.7993622,175.1825867,584.0765381,6439.977539,763.5066528,2233.888916,19373.05078,1004.199951,8729.579102,8401.113281,213.0,108814.1016,101.6999969
4025340.0,82.97,1.0,2.0,0.0,81.5,1.02,4.0,1.0,54.5,33.3,2.5,97.5,0.0,0.0,79.03,86.7,91.17,1.8,9.3,9.86,5.48,1.0,91.25,1.2,2.0,1.0,21.0,41.3,19.1,9.0,3.8,0.864,0.191,1.1,0.92,1.31,2.0,60.0,50.0,10.0,5.0,119.3649292,126.7662811,171.3407593,625.1723633,6777.663574,803.2619019,2496.962891,20388.17969,2717.10083,9453.607422,8400.40332,248.0,119364.9297,91.09999847
4025344.0,82.97,1.0,2.0,0.0,81.5,1.02,4.0,1.0,54.5,33.3,2.5,97.5,0.0,0.0,79.03,86.7,91.17,1.8,9.3,9.86,5.48,1.0,91.25,1.2,2.0,1.0,21.0,41.3,19.1,9.0,3.8,0.864,0.191,1.1,0.92,1.31,2.0,55.0,47.0,8.0,3.0,114.2308807,125.4575348,172.3779297,578.6050415,6769.023926,806.8877563,1792.000488,20374.26953,1008.400146,9450.605469,8400.009766,225.0,114230.875,96.59989929
4025347.0,82.97,1.0,2.0,0.0,81.5,1.02,4.0,1.0,54.5,33.3,2.5,97.5,0.0,0.0,79.03,86.7,91.17,1.8,9.3,9.86,5.48,1.0,91.25,1.2,2.0,1.0,21.0,41.3,19.1,9.0,3.8,0.864,0.191,1.1,0.92,1.31,2.0,61.0,48.0,12.0,7.0,47.55553818,126.7370834,182.1561127,563.7595215,6175.080078,716.9490356,2237.0,18536.7793,1005.5,9386.014648,7803.806152,241.0,47555.54297,158.3999939
4025349.0,82.97,1.0,2.0,0.0,81.5,1.02,4.0,1.0,54.5,33.3,2.5,97.5,0.0,0.0,79.03,86.7,91.17,1.8,9.3,9.86,5.48,1.0,91.25,1.2,2.0,1.0,21.0,41.3,19.1,9.0,3.8,0.864,0.191,1.1,0.92,1.31,2.0,61.0,50.0,10.0,5.0,63.17966843,125.655014,174.8790894,608.7504272,5535.521973,624.4064331,2485.0,16569.35938,1000.5,9525.006836,8152.414551,386.0,63179.66406,147.1000061
4025350.0,82.97,1.0,2.0,0.0,81.5,1.02,4.0,1.0,54.5,33.3,2.5,97.5,0.0,0.0,79.03,86.7,91.17,1.8,9.3,9.86,5.48,1.0,91.25,1.2,2.0,1.0,20.9,43.2,17.2,9.7,3.5,0.822,0.213,1.22,1.01,1.48,2.0,62.0,51.0,10.0,5.0,76.01447296,124.9618301,173.8916626,622.6033936,6027.647461,689.2902222,2165.0,18066.80078,1003.200073,10067.79883,9004.521484,436.0,76014.46875,146.1000977
4025351.0,82.97,1.0,2.0,0.0,81.5,1.02,4.0,1.0,54.5,33.3,2.5,97.5,0.0,0.0,79.03,86.7,91.17,1.8,9.3,9.86,5.48,1.0,91.25,1.2,2.0,1.0,20.9,43.2,17.2,9.7,3.5,0.822,0.213,1.22,1.01,1.48,2.0,62.0,50.0,11.0,6.0,82.76838684,126.9008026,175.3898163,612.1916504,6099.28125,707.3139648,2189.662598,18307.07031,1001.5,9895.203125,8627.688477,465.0,82768.39063,126.5000992
4025356.0,82.97,1.0,2.0,0.0,81.5,1.02,4.0,1.0,54.5,33.3,2.5,97.5,0.0,0.0,79.03,86.7,91.17,1.8,9.3,9.86,5.48,1.0,91.25,1.2,2.0,1.0,20.9,43.2,17.2,9.7,3.5,0.822,0.213,1.22,1.01,1.48,2.0,56.0,43.0,12.0,7.0,64.4884491,127.0758057,175.1243591,525.6799316,6007.489258,713.4060669,1263.220825,18075.08008,1003.599976,8423.300781,7373.195313,529.0,64488.44531,0.0
4025358.0,82.97,1.0,2.0,0.0,98.68,0.25,1.0,0.0,54.6,34.0,3.0,97.0,0.0,0.0,80.42,87.14,92.3,1.64,9.29,8.65,5.29,0.0,91.25,1.2,2.0,1.0,20.9,43.2,17.2,9.7,3.5,0.822,0.213,1.22,1.01,1.48,2.0,57.0,46.0,11.0,6.0,39.50778961,126.5120621,171.8957977,571.6120605,5718.849121,671.9542236,1773.999512,17187.9707,1004.099976,9373.287109,7821.214355,400.0,39507.78906,0.0
4025365.0,82.97,1.0,2.0,0.0,98.68,0.25,1.0,0.0,54.6,34.0,3.0,97.0,0.0,0.0,80.42,87.14,92.3,1.64,9.29,8.65,5.29,0.0,91.25,1.2,2.0,1.0,20.9,43.2,17.2,9.7,3.5,0.822,0.213,1.22,1.01,1.48,2.0,69.0,57.0,11.0,6.0,157.1179047,127.5979385,179.4851837,685.8313599,5848.097168,717.9647827,2230.983154,17656.57031,2001.199951,9486.285156,8728.140625,365.0,157117.9063,0.0
4025367.0,82.97,1.0,2.0,0.0,98.68,0.25,1.0,0.0,54.6,34.0,3.0,97.0,0.0,0.0,80.42,87.14,92.3,1.64,9.29,8.65,5.29,0.0,91.25,1.2,2.0,1.0,20.9,43.2,17.2,9.7,3.5,0.822,0.213,1.22,1.01,1.48,2.0,64.0,54.0,9.0,4.0,91.76812744,127.9213791,176.483139,662.2184448,6303.763672,718.4428711,2244.0,18888.10938,2001.999878,9162.811523,8776.308594,296.0,91768.13281,0.0
4025368.0,82.97,1.0,2.0,0.0,98.68,0.25,1.0,0.0,54.6,34.0,3.0,97.0,0.0,0.0,80.42,87.14,92.3,1.64,9.29,8.65,5.29,0.0,91.25,1.2,2.0,1.0,20.9,43.2,17.2,9.7,3.5,0.822,0.213,1.22,1.01,1.48,2.0,59.0,51.0,8.0,3.0,87.10516357,129.4953918,174.3848877,633.8778076,5904.005371,676.576416,1902.97522,17699.91016,1500.300049,9027.30957,8518.681641,324.0,87105.15625,0.0
4025370.0,82.97,1.0,2.0,0.0,98.68,0.25,1.0,0.0,54.6,34.0,3.0,97.0,0.0,0.0,80.42,87.14,92.3,1.64,9.29,8.65,5.29,0.0,91.25,1.2,2.0,1.0,22.2,38.9,19.5,9.9,4.1,0.764,0.205,1.14,0.94,1.36,2.0,61.0,51.0,10.0,5.0,97.82678223,127.3082581,172.6906433,629.2856445,5825.949219,668.581543,2221.888916,17468.36914,1503.400024,9365.78125,8395.203125,308.0,97826.77344,0.0
4025371.0,82.97,1.0,2.0,0.0,98.68,0.25,1.0,0.0,54.6,34.0,3.0,97.0,0.0,0.0,80.42,87.14,92.3,1.64,9.29,8.65,5.29,0.0,91.25,1.2,2.0,1.0,22.2,38.9,19.5,9.9,4.1,0.764,0.205,1.14,0.94,1.36,2.0,62.0,47.0,14.0,9.0,81.14807892,125.7784653,174.58638,571.1463623,5749.265625,744.6644897,2001.999878,17459.15039,1503.400146,8829.998047,7600.196777,304.0,81148.07813,0.0
4025374.0,82.97,1.0,2.0,0.0,96.61,0.34,1.47,0.0,54.45,33.05,3.5,96.5,0.0,0.0,80.6,87.3,92.32,1.7,9.08,8.62,5.07,0.0,90.5,1.2,2.0,1.0,22.2,38.9,19.5,9.9,4.1,0.764,0.205,1.14,0.94,1.36,2.0,60.0,47.0,13.0,7.0,58.50598907,122.5377045,177.9904175,544.6412964,5428.338379,618.0073853,1841.958374,16263.33008,1503.900024,9227.5,6635.300781,281.0,58505.99219,0.0
4025376.0,82.97,1.0,2.0,0.0,96.61,0.34,1.47,0.0,54.45,33.05,3.5,96.5,0.0,0.0,80.6,87.3,92.32,1.7,9.08,8.62,5.07,0.0,90.5,1.2,2.0,1.0,22.2,38.9,19.5,9.9,4.1,0.764,0.205,1.14,0.94,1.36,2.0,70.0,51.0,19.0,14.0,63.1525383,123.3728256,174.9297791,604.9653931,5803.677734,746.7050781,1938.333374,17611.35938,1505.400146,9704.191406,7806.708008,338.0,63152.54297,0.0
4025377.0,82.97,1.0,2.0,0.0,96.61,0.34,1.47,0.0,54.45,33.05,3.5,96.5,0.0,0.0,80.6,87.3,92.32,1.7,9.08,8.62,5.07,0.0,90.5,1.2,2.0,1.0,22.2,38.9,19.5,9.9,4.1,0.764,0.205,1.14,0.94,1.36,2.0,60.0,51.0,8.0,3.0,73.1138916,124.9174194,171.6110992,630.4508667,6008.313965,684.7142334,1994.0,18002.69922,1500.100098,9450.606445,8402.911133,287.0,73113.89063,0.0
4025380.0,82.97,1.0,2.0,0.0,96.61,0.34,1.47,0.0,54.45,33.05,3.5,96.5,0.0,0.0,80.6,87.3,92.32,1.7,9.08,8.62,5.07,0.0,90.5,1.2,2.0,1.0,21.9,40.0,18.7,10.3,3.7,0.825,0.186,1.17,0.98,1.44,2.0,59.0,51.0,8.0,3.0,97.67990112,126.3603973,175.7878113,612.5973511,6062.456543,798.7782593,2103.0,18445.46094,1503.700073,9020.183594,8402.219727,277.0,97679.89844,115.1999969
4025385.0,82.97,1.0,2.0,0.0,96.61,0.34,1.47,0.0,54.45,33.05,3.5,96.5,0.0,0.0,80.6,87.3,92.32,1.7,9.08,8.62,5.07,0.0,90.5,1.2,2.0,1.0,23.4,37.9,18.6,10.6,3.9,0.802,0.394,1.26,1.04,1.51,2.0,68.0,54.0,14.0,9.0,39.7314682,121.5638733,173.8592529,635.1144409,5068.584473,666.4455566,1803.0,15417.92969,1502.800049,9289.210938,8400.301758,234.0,39731.47266,236.8999939
4025394.0,83.03,0.83,2.33,0.0,80.73,1.0,3.67,1.0,54.45,33.05,3.5,96.5,0.0,0.0,80.35,86.95,92.4,1.8,9.36,8.49,4.72,1.0,90.1,1.2,0.8,1.0,23.4,37.9,18.6,10.6,3.9,0.802,0.394,1.26,1.04,1.51,2.0,68.0,52.0,15.0,10.0,91.63697815,121.2509079,172.9820709,618.194458,5694.952637,749.0807495,2004.999512,17323.99023,1005.700195,9450.310547,8401.421875,272.0,91636.98438,119.0999985
4025401.0,83.03,0.83,2.33,0.0,80.73,1.0,3.67,1.0,54.45,33.05,3.5,96.5,0.0,0.0,80.35,86.95,92.4,1.8,9.36,8.49,4.72,1.0,90.1,1.2,0.8,1.0,23.4,37.9,18.6,10.6,3.9,0.802,0.394,1.26,1.04,1.51,2.0,65.0,56.0,9.0,4.0,122.6577835,114.0333633,176.3910675,603.9204102,6158.149414,809.9628906,1875.001343,18732.90039,1000.199951,9969.205078,8361.113281,316.0,122657.7813,97.19999695
4025402.0,83.03,0.83,2.33,0.0,80.73,1.0,3.67,1.0,54.45,33.05,3.5,96.5,0.0,0.0,80.35,86.95,92.4,1.8,9.36,8.49,4.72,1.0,90.1,1.2,0.8,1.0,23.4,37.9,18.6,10.6,3.9,0.802,0.394,1.26,1.04,1.51,2.0,69.0,52.0,17.0,12.0,112.8059769,116.1014099,171.8032227,589.2437744,5506.014648,618.5617676,1983.999878,16474.5,1002.800049,9246.416992,8401.108398,284.0,112805.9766,97.40010071
4025403.0,82.38,0.92,3.75,0.0,91.53,0.6,2.1,0.0,54.7,33.6,3.0,97.0,0.0,0.0,80.83,86.43,93.5,1.87,10.1,7.2,3.87,1.0,90.22,1.2,1.0,1.0,23.4,37.9,18.6,10.6,3.9,0.802,0.394,1.26,1.04,1.51,2.0,59.0,50.0,8.0,3.0,103.6727295,118.0201645,171.8357849,578.263855,5412.581543,609.0192261,2005.0,16197.41992,1002.900146,9529.802734,8377.107422,307.0,103672.7266,106.1999969
4025404.0,82.38,0.92,3.75,0.0,91.53,0.6,2.1,0.0,54.7,33.6,3.0,97.0,0.0,0.0,80.83,86.43,93.5,1.87,10.1,7.2,3.87,1.0,90.22,1.2,1.0,1.0,23.4,37.9,18.6,10.6,3.9,0.802,0.394,1.26,1.04,1.51,2.0,62.0,53.0,8.0,3.0,114.1891708,116.3179855,175.0497284,596.0064697,5392.068848,599.8512573,2374.0,16118.2002,1000.199951,9663.597656,8201.936523,305.0,114189.1641,96.0
4025405.0,82.38,0.92,3.75,0.0,91.53,0.6,2.1,0.0,54.7,33.6,3.0,97.0,0.0,0.0,80.83,86.43,93.5,1.87,10.1,7.2,3.87,1.0,90.22,1.2,1.0,1.0,25.9,26.9,25.0,11.3,5.1,0.802,0.208,1.04,0.86,1.24,3.0,63.0,54.0,9.0,4.0,108.7212906,116.9582672,174.3435516,605.0689087,5355.230469,704.9014282,2086.012207,16291.87012,1003.999878,9514.305664,8379.303711,305.0,108721.2969,101.6000977
4025406.0,82.38,0.92,3.75,0.0,91.53,0.6,2.1,0.0,54.7,33.6,3.0,97.0,0.0,0.0,80.83,86.43,93.5,1.87,10.1,7.2,3.87,1.0,90.22,1.2,1.0,1.0,25.9,26.9,25.0,11.3,5.1,0.802,0.208,1.04,0.86,1.24,3.0,62.0,53.0,8.0,3.0,100.0361481,116.7398071,172.5462952,603.4636841,5196.883301,576.8207397,1952.999878,15531.32031,1000.499878,9425.109375,8543.993164,311.0,100036.1484,110.4000015
4025407.0,82.38,0.92,3.75,0.0,91.53,0.6,2.1,0.0,54.7,33.6,3.0,97.0,0.0,0.0,80.83,86.43,93.5,1.87,10.1,7.2,3.87,1.0,90.22,1.2,1.0,1.0,25.9,26.9,25.0,11.3,5.1,0.802,0.208,1.04,0.86,1.24,3.0,61.0,53.0,7.0,2.0,114.9637527,117.8620987,171.4775696,611.1530762,5016.470703,651.2454224,1895.887573,15237.70996,1004.199951,9337.506836,8441.707031,270.0,114963.75,95.40000153
4025408.0,82.38,0.92,3.75,0.0,91.53,0.6,2.1,0.0,54.7,33.6,3.0,97.0,0.0,0.0,80.83,86.43,93.5,1.87,10.1,7.2,3.87,1.0,90.22,1.2,1.0,1.0,25.9,26.9,25.0,11.3,5.1,0.802,0.208,1.04,0.86,1.24,3.0,57.0,49.0,8.0,3.0,98.5786438,118.1537628,178.4576416,543.0919189,4885.574219,543.5015259,2005.66626,14604.15039,1000.600098,8593.905273,8140.422363,267.0,98578.64063,101.4000015
4025409.0,82.38,0.92,3.75,0.0,91.53,0.6,2.1,0.0,54.7,33.6,3.0,97.0,0.0,0.0,80.83,86.43,93.5,1.87,10.1,7.2,3.87,1.0,90.22,1.2,1.0,1.0,25.9,26.9,25.0,11.3,5.1,0.802,0.208,1.04,0.86,1.24,3.0,59.0,50.0,8.0,3.0,106.1909103,119.4496078,173.4618835,580.928833,5012.013672,556.9360352,1920.987671,14980.46973,1007.400024,9079.897461,8244.013672,268.0,106190.9063,93.59999847
4025410.0,82.38,0.92,3.75,0.0,91.53,0.6,2.1,0.0,54.7,33.6,3.0,97.0,0.0,0.0,80.83,86.43,93.5,1.87,10.1,7.2,3.87,1.0,90.22,1.2,1.0,1.0,25.7,29.3,24.0,10.3,5.0,0.86,0.203,1.07,0.89,1.24,3.0,68.0,49.0,19.0,14.0,89.0548172,120.7796936,173.765564,567.8357544,4880.860352,570.0297241,1947.963013,14660.40039,1003.800049,9457.708008,8419.606445,279.0,89054.82031,116.1999969
4025411.0,82.38,0.92,3.75,0.0,91.53,0.6,2.1,0.0,54.7,33.6,3.0,97.0,0.0,0.0,80.83,86.43,93.5,1.87,10.1,7.2,3.87,1.0,90.22,1.2,1.0,1.0,25.7,29.3,24.0,10.3,5.0,0.86,0.203,1.07,0.89,1.24,3.0,59.0,50.0,8.0,3.0,109.6112976,121.4216232,173.7668915,583.4658813,5257.94873,607.0147705,1800.974976,15774.7002,1501.899902,9950.492188,7817.42041,290.0,109611.2969,96.39990234
4025412.0,82.38,0.92,3.75,0.0,91.53,0.6,2.1,0.0,54.7,33.6,3.0,97.0,0.0,0.0,80.83,86.43,93.5,1.87,10.1,7.2,3.87,1.0,90.22,1.2,1.0,1.0,25.7,29.3,24.0,10.3,5.0,0.86,0.203,1.07,0.89,1.24,3.0,63.0,50.0,13.0,8.0,111.1463394,123.1601639,172.6948395,598.267395,5249.510742,607.2663574,1791.096436,15752.57031,1505.5,9502.180664,7820.008789,297.0,111146.3359,97.0
4025413.0,82.38,0.92,3.75,0.0,91.53,0.6,2.1,0.0,54.7,33.6,3.0,97.0,0.0,0.0,80.83,86.43,93.5,1.87,10.1,7.2,3.87,1.0,90.22,1.2,1.0,1.0,25.7,29.3,24.0,10.3,5.0,0.86,0.203,1.07,0.89,1.24,3.0,58.0,49.0,9.0,4.0,101.0352325,121.8012466,176.2827148,568.6842041,5182.202148,598.6635742,1955.998657,15548.46973,1506.400146,9546.884766,8385.707031,309.0,101035.2344,104.4000015
4025415.0,82.38,0.92,3.75,0.0,91.53,0.6,2.1,0.0,54.7,33.6,3.0,97.0,0.0,0.0,80.83,86.43,93.5,1.87,10.1,7.2,3.87,1.0,90.22,1.2,1.0,1.0,23.4,38.1,19.8,9.2,4.0,0.794,0.175,1.18,0.98,1.37,2.0,57.0,49.0,8.0,3.0,105.7400513,123.0237732,174.6976013,577.4520874,5240.019043,604.9025879,1834.888916,15720.7998,1506.600098,9273.602539,7788.508301,285.0,105740.0469,99.80000305
4025416.0,82.38,0.92,3.75,0.0,91.53,0.6,2.1,0.0,54.7,33.6,3.0,97.0,0.0,0.0,80.83,86.43,93.5,1.87,10.1,7.2,3.87,1.0,90.22,1.2,1.0,1.0,23.4,38.1,19.8,9.2,4.0,0.794,0.175,1.18,0.98,1.37,2.0,59.0,50.0,8.0,3.0,106.5236893,122.641571,175.3764038,592.8551025,5344.966797,704.6708984,1814.77771,16263.55957,1507.300049,9820.291016,8697.402344,276.0,106523.6875,104.0000992
4025417.0,82.38,0.92,3.75,0.0,91.53,0.6,2.1,0.0,54.7,33.6,3.0,97.0,0.0,0.0,80.83,86.43,93.5,1.87,10.1,7.2,3.87,1.0,90.22,1.2,1.0,1.0,23.4,38.1,19.8,9.2,4.0,0.794,0.175,1.18,0.98,1.37,2.0,59.0,50.0,8.0,3.0,106.4116669,123.8228607,173.8226471,603.3223267,5255.836914,694.0581055,1830.035522,15995.32031,1505.800049,9621.0,7814.595703,275.0,106411.6641,98.90000153
4025419.0,82.38,0.92,3.75,0.0,91.53,0.6,2.1,0.0,54.7,33.6,3.0,97.0,0.0,0.0,80.83,86.43,93.5,1.87,10.1,7.2,3.87,1.0,90.22,1.2,1.0,1.0,23.4,38.1,19.8,9.2,4.0,0.794,0.175,1.18,0.98,1.37,2.0,60.0,52.0,8.0,3.0,69.14894867,122.9438553,177.9189301,601.3710938,5562.384277,625.0634766,2680.991699,16643.60938,2003.199951,9510.399414,8518.212891,309.0,69148.94531,141.3000031
4025420.0,82.38,0.92,3.75,0.0,91.53,0.6,2.1,0.0,54.7,33.6,3.0,97.0,0.0,0.0,80.83,86.43,93.5,1.87,10.1,7.2,3.87,1.0,90.22,1.2,1.0,1.0,22.5,35.9,22.8,8.6,4.6,0.785,0.183,0.99,0.82,1.14,2.0,62.0,52.0,9.0,4.0,66.16178131,122.9986267,174.6889343,615.1103516,5074.039063,561.512085,2351.666748,15159.83984,2006.800049,9704.304688,8444.114258,301.0,66161.78125,144.0
4025422.0,82.38,0.92,3.75,0.0,91.53,0.6,2.1,0.0,54.7,33.6,3.0,97.0,0.0,0.0,80.83,86.43,93.5,1.87,10.1,7.2,3.87,1.0,90.22,1.2,1.0,1.0,22.5,35.9,22.8,8.6,4.6,0.785,0.183,0.99,0.82,1.14,2.0,60.0,51.0,9.0,4.0,60.71461105,123.488327,175.4278564,598.7286377,5339.324219,658.0604858,2471.11792,16127.12988,2006.800049,9945.080078,8383.589844,331.0,60714.61328,147.9002075
4025425.0,82.08,1.0,2.5,0.0,80.73,1.3,3.67,1.0,54.5,33.25,3.5,96.5,0.0,0.0,79.13,86.47,91.53,1.57,9.87,9.43,6.0,1.0,90.28,1.2,1.0,1.0,24.6,31.8,22.8,10.4,4.7,0.855,0.191,1.08,0.89,1.27,2.0,63.0,54.0,9.0,4.0,107.0036621,120.9842834,173.4234924,628.0548096,5821.844238,766.0366211,2546.010498,17710.66992,2004.300049,9740.394531,8261.376953,302.0,107003.6563,102.6999969
4025426.0,82.08,1.0,2.5,0.0,80.73,1.3,3.67,1.0,54.5,33.25,3.5,96.5,0.0,0.0,79.13,86.47,91.53,1.57,9.87,9.43,6.0,1.0,90.28,1.2,1.0,1.0,24.6,31.8,22.8,10.4,4.7,0.855,0.191,1.08,0.89,1.27,2.0,61.0,52.0,8.0,3.0,109.9078217,121.5915222,171.1341553,627.2172852,5615.019043,738.2593384,2301.892822,17080.01953,2002.700073,9673.782227,7817.169922,304.0,109907.8203,97.5
4025427.0,82.08,1.0,2.5,0.0,80.73,1.3,3.67,1.0,54.5,33.25,3.5,96.5,0.0,0.0,79.13,86.47,91.53,1.57,9.87,9.43,6.0,1.0,90.28,1.2,1.0,1.0,24.6,31.8,22.8,10.4,4.7,0.855,0.191,1.08,0.89,1.27,2.0,63.0,53.0,10.0,5.0,111.8576279,121.9818344,179.6000061,601.2683716,5466.743164,719.111084,2473.66626,16629.90039,2001.199951,9231.292969,8452.887695,286.0,111857.6328,98.0
4025428.0,82.08,1.0,2.5,0.0,80.73,1.3,3.67,1.0,54.5,33.25,3.5,96.5,0.0,0.0,79.13,86.47,91.53,1.57,9.87,9.43,6.0,1.0,90.28,1.2,1.0,1.0,23.7,32.2,23.0,10.8,4.7,0.757,0.184,1.03,0.86,1.25,3.0,65.0,54.0,10.0,5.0,109.3687592,121.06147,180.5999908,606.461853,5761.464844,758.0418701,3129.987793,17526.85938,2004.199951,9414.3125,8447.108398,272.0,109368.7578,100.6000977
4025430.0,82.08,1.0,2.5,0.0,80.73,1.3,3.67,1.0,54.5,33.25,3.5,96.5,0.0,0.0,79.13,86.47,91.53,1.57,9.87,9.43,6.0,1.0,90.28,1.2,1.0,1.0,23.7,32.2,23.0,10.8,4.7,0.757,0.184,1.03,0.86,1.25,3.0,60.0,51.0,8.0,3.0,102.7041626,121.3392105,170.8292999,611.2484131,5606.480469,633.0969849,1527.987549,16783.55078,2003.899902,9451.394531,8401.71582,282.0,102704.1563,106.9001007
4025431.0,82.08,1.0,2.5,0.0,80.73,1.3,3.67,1.0,54.5,33.25,3.5,96.5,0.0,0.0,79.13,86.47,91.53,1.57,9.87,9.43,6.0,1.0,90.28,1.2,1.0,1.0,23.7,32.2,23.0,10.8,4.7,0.757,0.184,1.03,0.86,1.25,3.0,61.0,52.0,8.0,3.0,113.726181,120.4229889,176.8296051,601.3709717,5778.819336,762.0442505,1720.874878,17584.11914,2001.400024,9414.914063,8402.008789,291.0,113726.1875,96.0
4025432.0,82.08,1.0,2.5,0.0,80.73,1.3,3.67,1.0,54.5,33.25,3.5,96.5,0.0,0.0,79.13,86.47,91.53,1.57,9.87,9.43,6.0,1.0,90.28,1.2,1.0,1.0,23.7,32.2,23.0,10.8,4.7,0.757,0.184,1.03,0.86,1.25,3.0,65.0,53.0,12.0,7.0,128.3668213,119.6413879,176.3257294,608.9760742,6604.857422,783.5197144,1852.995972,19870.26953,2002.300049,9451.097656,8400.291992,348.0,128366.8203,94.29989624
4025433.0,82.08,1.0,2.5,0.0,80.73,1.3,3.67,1.0,54.5,33.25,3.5,96.5,0.0,0.0,79.13,86.47,91.53,1.57,9.87,9.43,6.0,1.0,90.28,1.2,1.0,1.0,23.7,32.2,23.0,10.8,4.7,0.757,0.184,1.03,0.86,1.25,3.0,60.0,52.0,8.0,3.0,108.4247894,119.6478424,173.8385162,596.8830566,5959.574707,680.8242798,1757.838013,17860.99023,2006.099854,9754.587891,8404.910156,266.0,108424.7969,101.3999023
4025434.0,82.08,1.0,2.5,0.0,80.73,1.3,3.67,1.0,54.5,33.25,3.5,96.5,0.0,0.0,79.13,86.47,91.53,1.57,9.87,9.43,6.0,1.0,90.28,1.2,1.0,1.0,26.5,26.4,25.6,10.7,5.0,0.872,0.235,1.04,0.87,1.22,3.0,69.0,51.0,18.0,13.0,110.1977005,121.6509628,175.9486542,594.0281372,5965.095703,680.4573364,1968.884766,17874.94922,2002.300049,9685.887695,8402.108398,267.0,110197.7031,99.90000153
4025436.0,82.08,1.0,2.5,0.0,80.73,1.3,3.67,1.0,54.5,33.25,3.5,96.5,0.0,0.0,79.13,86.47,91.53,1.57,9.87,9.43,6.0,1.0,90.28,1.2,1.0,1.0,26.5,26.4,25.6,10.7,5.0,0.872,0.235,1.04,0.87,1.22,3.0,60.0,51.0,8.0,3.0,109.43293,121.815773,174.2464905,596.5656128,5989.396484,789.1204224,1762.99585,18223.08008,2000.999878,10374.99414,8600.396484,271.0,109432.9375,100.3001022
4025437.0,82.08,1.0,2.5,0.0,80.73,1.3,3.67,1.0,54.5,33.25,3.5,96.5,0.0,0.0,79.13,86.47,91.53,1.57,9.87,9.43,6.0,1.0,90.28,1.2,1.0,1.0,27.2,26.5,25.0,10.6,5.0,0.81,0.223,1.09,0.91,1.26,3.0,59.0,50.0,8.0,3.0,114.4936371,122.6237869,175.1391144,593.9612427,6439.352539,761.5797729,1834.0,19366.35938,2002.699951,9473.402344,8600.410156,281.0,114493.6406,95.30000305
4025438.0,82.08,1.0,2.5,0.0,80.73,1.3,3.67,1.0,54.5,33.25,3.5,96.5,0.0,0.0,79.13,86.47,91.53,1.57,9.87,9.43,6.0,1.0,90.28,1.2,1.0,1.0,27.2,26.5,25.0,10.6,5.0,0.81,0.223,1.09,0.91,1.26,3.0,58.0,50.0,7.0,2.0,118.8961563,122.8770828,174.9017944,589.3605347,6692.097168,786.6398926,2200.962646,20113.92969,2004.600098,9758.109375,8435.597656,263.0,118896.1563,90.70010376
4025439.0,82.08,1.0,2.5,0.0,80.73,1.3,3.67,1.0,54.5,33.25,3.5,96.5,0.0,0.0,79.13,86.47,91.53,1.57,9.87,9.43,6.0,1.0,90.28,1.2,1.0,1.0,27.2,26.5,25.0,10.6,5.0,0.81,0.223,1.09,0.91,1.26,3.0,58.0,49.0,8.0,3.0,122.2263107,122.8878174,170.8986816,598.8240356,6332.957031,740.4660034,2130.99585,19024.19922,2002.100098,8930.203125,7823.105957,294.0,122226.3047,88.59999847
4025440.0,82.08,1.0,2.5,0.0,80.73,1.3,3.67,1.0,54.5,33.25,3.5,96.5,0.0,0.0,79.13,86.47,91.53,1.57,9.87,9.43,6.0,1.0,90.28,1.2,1.0,1.0,26.8,27.4,24.5,10.7,4.9,0.78,0.204,1.09,0.91,1.28,3.0,59.0,51.0,8.0,3.0,117.77845,123.9995193,175.0385284,606.0864258,6164.53418,729.6945801,2527.0,18541.44922,2001.300049,8401.597656,8402.796875,259.0,117778.4531,93.0
4025441.0,82.08,1.0,2.5,0.0,80.73,1.3,3.67,1.0,54.5,33.25,3.5,96.5,0.0,0.0,79.13,86.47,91.53,1.57,9.87,9.43,6.0,1.0,90.28,1.2,1.0,1.0,26.8,27.4,24.5,10.7,4.9,0.78,0.204,1.09,0.91,1.28,3.0,65.0,54.0,11.0,6.0,120.0246277,123.2452469,173.6755219,644.5800171,5963.354492,697.0821533,2692.108398,17913.4707,2004.300049,9004.780273,8401.415039,260.0,120024.6328,96.80000305
4025444.0,82.08,1.0,2.5,0.0,80.73,1.3,3.67,1.0,54.5,33.25,3.5,96.5,0.0,0.0,79.13,86.47,91.53,1.57,9.87,9.43,6.0,1.0,90.28,1.2,1.0,1.0,26.8,27.4,24.5,10.7,4.9,0.78,0.204,1.09,0.91,1.28,3.0,58.0,50.0,7.0,2.0,99.10662079,125.35112,176.9297333,601.6173096,5394.518066,606.0206299,2843.987793,16140.86035,2003.900024,8414.083984,8401.490234,244.0,99106.625,108.9000015
4025445.0,82.08,1.0,2.5,0.0,80.73,1.3,3.67,1.0,54.5,33.25,3.5,96.5,0.0,0.0,79.13,86.47,91.53,1.57,9.87,9.43,6.0,1.0,90.28,1.2,1.0,1.0,30.3,18.9,27.3,12.3,5.4,0.938,0.202,1.11,0.93,1.3,3.0,59.0,50.0,8.0,3.0,103.6998901,126.0988464,181.7185516,581.932251,5359.812012,706.5653687,2189.998535,16308.55957,2005.100098,8382.989258,8401.59082,280.0,103699.8984,104.1998978
4025446.0,82.45,1.02,2.75,0.0,80.07,1.37,2.33,1.0,55.2,34.0,3.0,97.0,0.0,0.0,80.93,87.23,92.77,1.7,9.26,8.1,4.9,0.0,90.38,1.2,1.0,1.0,30.3,18.9,27.3,12.3,5.4,0.938,0.202,1.11,0.93,1.3,3.0,63.0,53.0,9.0,4.0,119.6046219,124.4093094,178.4178162,621.1709595,5684.82666,661.7987671,2463.999512,17069.71094,2003.199951,8419.397461,8403.50293,284.0,119604.6172,88.5
