Repository: heidaralavi/EAF-Data-Analysis

https://eaf-prek26v.kfirjgyswf.dopraxrocks.com/

Background Information

Electric arc furnaces (EAFs) play a pivotal role in modern steel manufacturing industries[4]

. Unlike blast furnaces, EAFs produce heat through an electric current between electrodes and the material to be melted[4]

. This allows for precise temperature control, making EAFs highly efficient for recycling scrap metal and smelting materials for casting and molding[4]

. They can achieve temperatures over 3,000 degrees Fahrenheit (1,650 degrees Celsius)[4]

.

The importance of steel in building a green economy cannot be overstated, given its strength, versatility, and recyclability[5]

.

File: data/eaf_and_feed_all.csv (part 4 of 30)
Heat,c (Coke1030),s (Coke1030),s112 (Coke1030),Coke1030_labels,c (CokeFine),s (CokeFine),s05 (CokeFine),CokeFine_labels,cao (Dolomite),mgo (Dolomite),s0_95 (Dolomite),s95_385 (Dolomite),s385_1000 (Dolomite),Dolomite_labels,fe_metal (DRI),fe_total (DRI),md (DRI),c (DRI),gunge (DRI),feo (DRI),feo_c (DRI),Dri_labels,cao (Lime),mgo (Lime),s0_95 (Lime),Lime_labels,cao (Slag),feo (Slag),sio2 (Slag),mgo (Slag),al2o3 (Slag),p2o5 (Slag),mno (Slag),b2 (Slag),b3 (Slag),b4 (Slag),Slag_labels,Duration (EAF),Power On (EAF),Power Off (EAF),Delays (EAF),DRI [t] (EAF),Ele [MW] (EAF),Tapped [t] (EAF),Tapped [kWh/t] (EAF),O2 [Nm3] (EAF),CH4 [Nm3] (EAF),C.inj [kg] (EAF),Chemical [MWh] (EAF),C [kg] (EAF),CaO [kg] (EAF),MgO [kg] (EAF),Tapping Time [Sec] (EAF),EAF_DRI (EAF),HDRI(T) (EAF)
4025447.0,82.45,1.02,2.75,0.0,80.07,1.37,2.33,1.0,55.2,34.0,3.0,97.0,0.0,0.0,80.93,87.23,92.77,1.7,9.26,8.1,4.9,0.0,90.38,1.2,1.0,1.0,30.3,18.9,27.3,12.3,5.4,0.938,0.202,1.11,0.93,1.3,3.0,62.0,53.0,8.0,3.0,122.6486664,123.6667099,174.8225708,631.340332,6583.646973,846.7619629,2798.667969,19977.42969,2004.799805,9141.792969,9006.510742,265.0,122648.6719,88.19999695
4025448.0,82.45,1.02,2.75,0.0,80.07,1.37,2.33,1.0,55.2,34.0,3.0,97.0,0.0,0.0,80.93,87.23,92.77,1.7,9.26,8.1,4.9,0.0,90.38,1.2,1.0,1.0,31.5,19.6,26.5,11.5,5.2,0.926,0.194,1.19,0.99,1.36,3.0,56.0,48.0,7.0,2.0,113.9369965,126.1359024,179.0,568.0421753,6304.902832,810.4389038,1721.097046,19130.38086,2004.000122,8270.094727,8552.597656,262.0,113937.0,94.69999695
4025449.0,82.45,1.02,2.75,0.0,80.07,1.37,2.33,1.0,55.2,34.0,3.0,97.0,0.0,0.0,80.93,87.23,92.77,1.7,9.26,8.1,4.9,0.0,90.38,1.2,1.0,1.0,31.5,19.6,26.5,11.5,5.2,0.926,0.194,1.19,0.99,1.36,3.0,69.0,49.0,19.0,14.0,118.4729538,124.235611,175.6524658,582.9172363,6466.774414,831.9777222,1901.66748,19623.42969,2000.599976,8453.986328,8413.923828,269.0,118472.9453,87.90000153
4025450.0,82.45,1.02,2.75,0.0,80.07,1.37,2.33,1.0,55.2,34.0,3.0,97.0,0.0,0.0,80.93,87.23,92.77,1.7,9.26,8.1,4.9,0.0,90.38,1.2,1.0,1.0,27.4,28.9,25.6,11.8,0.5,0.932,0.204,1.07,1.05,1.5,2.0,62.0,53.0,9.0,4.0,120.2550812,122.1543732,179.1656342,608.5027466,6497.612305,852.7700195,2405.116455,19760.75977,2002.599976,9050.592773,8400.691406,300.0,120255.0859,90.0
4025451.0,82.45,1.02,2.75,0.0,80.07,1.37,2.33,1.0,55.2,34.0,3.0,97.0,0.0,0.0,80.93,87.23,92.77,1.7,9.26,8.1,4.9,0.0,90.38,1.2,1.0,1.0,27.4,28.9,25.6,11.8,0.5,0.932,0.204,1.07,1.05,1.5,2.0,61.0,51.0,9.0,4.0,114.8649902,123.9051208,178.3000183,599.3726807,6537.73877,779.2433472,2248.056885,19677.92969,2001.699951,9309.883789,8400.900391,262.0,114864.9922,95.59989929
4025452.0,82.45,1.02,2.75,0.0,80.07,1.37,2.33,1.0,55.2,34.0,3.0,97.0,0.0,0.0,80.93,87.23,92.77,1.7,9.26,8.1,4.9,0.0,90.38,1.2,1.0,1.0,27.8,23.3,25.8,12.1,5.3,0.781,0.197,1.08,0.89,1.28,3.0,68.0,52.0,16.0,11.0,113.8342819,123.6348114,173.9575348,619.3120728,6596.122559,765.4075928,2154.777832,19799.58984,2004.5,9633.207031,8402.613281,469.0,113834.2813,102.4000015
4025453.0,82.45,1.02,2.75,0.0,80.07,1.37,2.33,1.0,55.2,34.0,3.0,97.0,0.0,0.0,80.93,87.23,92.77,1.7,9.26,8.1,4.9,0.0,90.38,1.2,1.0,1.0,27.8,23.3,25.8,12.1,5.3,0.781,0.197,1.08,0.89,1.28,3.0,59.0,51.0,7.0,2.0,116.278038,122.6886597,173.6999969,608.4205322,6626.046387,768.5722656,2511.983643,19888.60938,2000.800049,9678.094727,8403.298828,269.0,116278.0313,93.30000305
4025454.0,82.45,1.02,2.75,0.0,80.07,1.37,2.33,1.0,55.2,34.0,3.0,97.0,0.0,0.0,80.93,87.23,92.77,1.7,9.26,8.1,4.9,0.0,90.38,1.2,1.0,1.0,27.8,23.3,25.8,12.1,5.3,0.781,0.197,1.08,0.89,1.28,3.0,58.0,50.0,7.0,2.0,108.5429001,121.3119507,170.9712372,600.5518188,6708.882813,854.2164917,1689.0,20334.93945,2003.099854,9220.40332,8340.492188,268.0,108542.9063,103.2001038
4025455.0,82.45,1.02,2.75,0.0,80.07,1.37,2.33,1.0,55.2,34.0,3.0,97.0,0.0,0.0,80.93,87.23,92.77,1.7,9.26,8.1,4.9,0.0,90.38,1.2,1.0,1.0,27.0,25.3,25.1,11.7,5.3,0.807,0.208,1.08,0.89,1.27,3.0,58.0,50.0,8.0,3.0,115.6249695,121.1994019,174.5,580.7230225,6784.359863,861.503418,1860.0,20557.67969,1508.299927,9208.699219,8400.115234,273.0,115624.9688,94.40000153
4025456.0,82.45,1.02,2.75,0.0,80.07,1.37,2.33,1.0,55.2,34.0,3.0,97.0,0.0,0.0,80.93,87.23,92.77,1.7,9.26,8.1,4.9,0.0,90.38,1.2,1.0,1.0,27.0,25.3,25.1,11.7,5.3,0.807,0.208,1.08,0.89,1.27,3.0,57.0,48.0,8.0,3.0,109.6978836,121.4496155,173.6999969,567.8991089,6683.665039,789.7636719,1976.962524,20099.2793,1006.800049,8760.985352,8401.303711,268.0,109697.8828,100.0
4025457.0,82.45,1.02,2.75,0.0,80.07,1.37,2.33,1.0,55.2,34.0,3.0,97.0,0.0,0.0,80.93,87.23,92.77,1.7,9.26,8.1,4.9,0.0,90.38,1.2,1.0,1.0,23.0,32.6,23.9,10.2,4.8,0.764,0.204,0.96,0.8,1.16,2.0,57.0,49.0,7.0,2.0,119.5147781,121.8212357,171.9707489,581.8583374,6702.123535,790.9952393,1699.997559,20152.32031,1006.000122,9240.193359,8400.706055,258.0,119514.7813,90.0
4025458.0,82.45,1.02,2.75,0.0,80.07,1.37,2.33,1.0,55.2,34.0,3.0,97.0,0.0,0.0,80.93,87.23,92.77,1.7,9.26,8.1,4.9,0.0,90.38,1.2,1.0,1.0,23.0,32.6,23.9,10.2,4.8,0.764,0.204,0.96,0.8,1.16,2.0,60.0,48.0,11.0,6.0,118.7602386,122.9240189,171.858551,582.541748,6727.486816,795.3728027,1873.838501,20232.17969,1003.799683,9031.003906,8352.295898,245.0,118760.2422,91.19999695
4025463.0,82.45,1.02,2.75,0.0,80.07,1.37,2.33,1.0,55.2,34.0,3.0,97.0,0.0,0.0,80.93,87.23,92.77,1.7,9.26,8.1,4.9,0.0,90.38,1.2,1.0,1.0,23.0,32.6,23.9,10.2,4.8,0.764,0.204,0.96,0.8,1.16,2.0,53.0,46.0,6.0,1.0,119.6085587,124.0291672,171.5,564.9012451,6157.313965,738.1508789,2136.962891,18543.93945,1503.800049,8092.694824,7868.19873,237.0,119608.5625,80.90000153
4025470.0,82.2,1.0,3.0,0.0,80.87,1.14,3.71,1.0,55.3,34.0,2.0,98.0,0.0,0.0,80.63,87.0,92.67,1.9,9.28,8.19,4.34,1.0,90.35,1.3,1.25,1.0,24.5,33.2,22.1,9.9,4.4,0.804,0.175,1.11,0.92,1.3,2.0,68.0,48.0,19.0,14.0,114.2195969,124.4593811,171.7337341,590.0452881,6774.628418,861.559082,2613.773682,20531.55078,1101.900146,8404.196289,8214.994141,294.0,114219.6016,92.80000305
4025471.0,82.2,1.0,3.0,0.0,80.87,1.14,3.71,1.0,55.3,34.0,2.0,98.0,0.0,0.0,80.63,87.0,92.67,1.9,9.28,8.19,4.34,1.0,90.35,1.3,1.25,1.0,24.5,33.2,22.1,9.9,4.4,0.804,0.175,1.11,0.92,1.3,2.0,58.0,49.0,8.0,3.0,119.996788,123.0397263,175.8683929,582.8161011,6698.069824,856.8859863,2691.987793,20312.68945,1000.300049,8399.897461,8269.485352,263.0,119996.7891,88.30000305
4025473.0,82.2,1.0,3.0,0.0,80.87,1.14,3.71,1.0,55.3,34.0,2.0,98.0,0.0,0.0,80.63,87.0,92.67,1.9,9.28,8.19,4.34,1.0,90.35,1.3,1.25,1.0,24.5,33.2,22.1,9.9,4.4,0.804,0.175,1.11,0.92,1.3,2.0,59.0,52.0,7.0,2.0,130.5207062,123.7469559,178.3833008,602.9528809,6743.46582,869.3638306,2638.328857,20467.69922,1504.200073,8900.000977,8800.484375,241.0,130520.7109,88.19999695
4025474.0,82.2,1.0,3.0,0.0,80.87,1.14,3.71,1.0,55.3,34.0,2.0,98.0,0.0,0.0,80.63,87.0,92.67,1.9,9.28,8.19,4.34,1.0,90.35,1.3,1.25,1.0,24.5,33.2,22.1,9.9,4.4,0.804,0.175,1.11,0.92,1.3,2.0,57.0,50.0,7.0,2.0,119.1875687,126.9729156,173.0846863,612.7501221,6708.259277,864.7908936,2720.0,20360.75977,2002.900024,8821.091797,8713.817383,256.0,119187.5703,97.30000305
4025475.0,82.2,1.0,3.0,0.0,80.87,1.14,3.71,1.0,55.3,34.0,2.0,98.0,0.0,0.0,80.63,87.0,92.67,1.9,9.28,8.19,4.34,1.0,90.35,1.3,1.25,1.0,23.8,33.1,22.2,10.5,4.5,0.847,0.182,1.07,0.89,1.28,2.0,55.0,48.0,7.0,2.0,119.9706268,125.6655502,174.9983826,577.8673706,6850.341309,867.2008057,2153.887695,20750.65039,2000.400146,8384.5,8181.098633,224.0,119970.6328,87.30000305
4025477.0,82.2,1.0,3.0,0.0,80.87,1.14,3.71,1.0,55.3,34.0,2.0,98.0,0.0,0.0,80.63,87.0,92.67,1.9,9.28,8.19,4.34,1.0,90.35,1.3,1.25,1.0,23.8,33.1,22.2,10.5,4.5,0.847,0.182,1.07,0.89,1.28,2.0,56.0,48.0,7.0,2.0,115.7372971,126.0247879,172.1818542,591.6421509,6308.725586,800.1922607,1912.949341,19114.06055,2004.300049,8652.304688,8403.210938,269.0,115737.3047,90.69999695
4025478.0,82.2,1.0,3.0,0.0,80.87,1.14,3.71,1.0,55.3,34.0,2.0,98.0,0.0,0.0,80.63,87.0,92.67,1.9,9.28,8.19,4.34,1.0,90.35,1.3,1.25,1.0,23.8,33.1,22.2,10.5,4.5,0.847,0.182,1.07,0.89,1.28,2.0,56.0,47.0,8.0,3.0,120.3185425,126.3331223,171.372757,587.9036255,6067.036133,764.4154053,1808.944824,18368.4707,1002.099854,8463.417969,8402.792969,273.0,120318.5313,90.30000305
4025479.0,82.2,1.0,3.0,0.0,80.87,1.14,3.71,1.0,55.3,34.0,2.0,98.0,0.0,0.0,80.63,87.0,92.67,1.9,9.28,8.19,4.34,1.0,90.35,1.3,1.25,1.0,23.8,33.1,22.2,10.5,4.5,0.847,0.182,1.07,0.89,1.28,2.0,57.0,49.0,8.0,2.0,131.3592072,123.2929993,173.1821289,586.9440918,6858.089355,809.2391968,2612.99585,20620.85938,1007.800049,8487.09375,8400.806641,257.0,131359.2031,80.5
4025480.0,82.2,1.0,3.0,0.0,80.87,1.14,3.71,1.0,55.3,34.0,2.0,98.0,0.0,0.0,80.63,87.0,92.67,1.9,9.28,8.19,4.34,1.0,90.35,1.3,1.25,1.0,23.9,31.2,23.9,10.5,4.9,0.753,0.198,1.0,0.83,1.19,3.0,57.0,47.0,10.0,5.0,111.7804489,123.9148788,173.3004913,564.2770996,6139.556152,722.9463501,1852.995361,18456.46094,1006.600098,8627.792969,7747.094727,272.0,111780.4453,88.40000153
4025481.0,82.2,1.0,3.0,0.0,80.87,1.14,3.71,1.0,55.3,34.0,2.0,98.0,0.0,0.0,80.63,87.0,92.67,1.9,9.28,8.19,4.34,1.0,90.35,1.3,1.25,1.0,23.9,31.2,23.9,10.5,4.9,0.753,0.198,1.0,0.83,1.19,3.0,70.0,50.0,20.0,15.0,110.0962219,122.1023178,171.7817383,597.4661865,7012.024902,883.7776489,1852.872437,21230.28906,1008.0,8293.688477,8400.126953,252.0,110096.2188,99.5
4025482.0,82.2,1.0,3.0,0.0,80.87,1.14,3.71,1.0,55.3,34.0,2.0,98.0,0.0,0.0,80.63,87.0,92.67,1.9,9.28,8.19,4.34,1.0,90.35,1.3,1.25,1.0,23.9,31.2,23.9,10.5,4.9,0.753,0.198,1.0,0.83,1.19,3.0,55.0,46.0,8.0,3.0,110.6651535,123.2417221,172.4505768,555.838501,6047.55957,708.3652344,1758.84729,18170.16016,1005.699951,8221.172852,7856.604004,307.0,110665.1484,90.80000305
4025486.0,82.2,1.0,3.0,0.0,80.87,1.14,3.71,1.0,55.3,34.0,2.0,98.0,0.0,0.0,80.63,87.0,92.67,1.9,9.28,8.19,4.34,1.0,90.35,1.3,1.25,1.0,23.9,31.2,23.9,10.5,4.9,0.753,0.198,1.0,0.83,1.19,3.0,57.0,48.0,8.0,3.0,105.0423584,124.0884857,175.4000092,576.3833618,6667.901367,848.986145,2568.987549,20210.69922,1003.200195,8800.898438,8403.495117,266.0,105042.3594,105.8001022
4025487.0,82.2,1.0,3.0,0.0,80.87,1.14,3.71,1.0,55.3,34.0,2.0,98.0,0.0,0.0,80.63,87.0,92.67,1.9,9.28,8.19,4.34,1.0,90.35,1.3,1.25,1.0,23.9,31.2,23.9,10.5,4.9,0.753,0.198,1.0,0.83,1.19,3.0,58.0,50.0,8.0,3.0,132.6051331,124.0922623,177.0999908,593.835144,6715.193848,862.6385498,2757.987793,20373.89063,1006.700195,8524.732422,8500.686523,216.0,132605.1406,77.40000153
4025488.0,82.2,1.0,3.0,0.0,80.87,1.14,3.71,1.0,55.3,34.0,2.0,98.0,0.0,0.0,80.63,87.0,92.67,1.9,9.28,8.19,4.34,1.0,90.35,1.3,1.25,1.0,24.0,31.8,23.4,10.8,4.5,0.745,0.182,1.03,0.86,1.25,3.0,57.0,49.0,7.0,2.0,119.4539871,124.0082016,176.8999939,582.8097534,6763.413574,859.6002197,3042.658447,20496.17969,1003.0,8561.208984,8310.107422,255.0,119453.9922,91.30000305
4025489.0,82.2,1.0,3.0,0.0,80.87,1.14,3.71,1.0,55.3,34.0,2.0,98.0,0.0,0.0,80.63,87.0,92.67,1.9,9.28,8.19,4.34,1.0,90.35,1.3,1.25,1.0,24.0,31.8,23.4,10.8,4.5,0.745,0.182,1.03,0.86,1.25,3.0,58.0,51.0,7.0,2.0,131.8983002,124.974556,175.6999969,607.1694336,7046.419434,831.2572632,2855.0,21186.63086,1006.5,8528.0,8656.991211,220.0,131898.2969,88.20010376
4025490.0,82.2,1.0,3.0,0.0,80.87,1.14,3.71,1.0,55.3,34.0,2.0,98.0,0.0,0.0,80.63,87.0,92.67,1.9,9.28,8.19,4.34,1.0,90.35,1.3,1.25,1.0,23.9,33.3,22.5,10.4,4.4,0.834,0.174,1.06,0.89,1.28,2.0,57.0,49.0,8.0,3.0,122.326828,125.5129013,176.2000122,588.0696411,6546.530762,837.6121826,2501.887695,19853.42969,1504.799927,8366.905273,8379.389648,262.0,122326.8281,88.69999695
4025491.0,82.2,1.0,3.0,0.0,80.87,1.14,3.71,1.0,55.3,34.0,2.0,98.0,0.0,0.0,80.63,87.0,92.67,1.9,9.28,8.19,4.34,1.0,90.35,1.3,1.25,1.0,23.9,33.3,22.5,10.4,4.4,0.834,0.174,1.06,0.89,1.28,2.0,57.0,49.0,7.0,2.0,122.0425415,125.2288818,175.0,594.1414795,6602.459473,775.4406128,2613.073975,19842.7793,1502.200073,8285.801758,8359.921875,237.0,122042.5313,88.59999847
4025495.0,82.2,1.0,3.0,0.0,80.87,1.14,3.71,1.0,55.3,34.0,2.0,98.0,0.0,0.0,80.9,87.0,93.0,1.93,9.32,7.85,4.09,1.0,90.35,1.3,1.25,1.0,25.9,29.0,24.0,10.5,4.9,0.868,0.209,1.08,0.9,1.26,3.0,60.0,53.0,7.0,2.0,132.6530151,123.8674469,176.8000031,622.1785889,7111.98584,845.0576782,2639.333496,21399.50977,1506.800049,8995.467773,8592.109375,206.0,132653.0156,87.79989624
4025496.0,82.2,1.0,3.0,0.0,80.87,1.14,3.71,1.0,55.3,34.0,2.0,98.0,0.0,0.0,80.9,87.0,93.0,1.93,9.32,7.85,4.09,1.0,90.35,1.3,1.25,1.0,25.9,29.0,24.0,10.5,4.9,0.868,0.209,1.08,0.9,1.26,3.0,66.0,49.0,16.0,11.0,110.1100922,123.9271698,177.9999847,575.7353516,6940.054688,817.1489258,2557.0,20862.73047,1503.300049,8529.474609,7984.420898,214.0,110110.0859,100.0
4025497.0,82.2,1.0,3.0,0.0,80.87,1.14,3.71,1.0,55.3,34.0,2.0,98.0,0.0,0.0,80.9,87.0,93.0,1.93,9.32,7.85,4.09,1.0,90.35,1.3,1.25,1.0,25.9,29.0,24.0,10.5,4.9,0.868,0.209,1.08,0.9,1.26,3.0,57.0,49.0,7.0,2.0,116.4951935,124.0542908,177.9000092,573.163147,6731.865723,793.2348022,2507.975342,20238.44922,1507.5,8285.676758,7801.52002,245.0,116495.1875,0.0
4025498.0,82.2,1.0,3.0,0.0,80.87,1.14,3.71,1.0,55.3,34.0,2.0,98.0,0.0,0.0,80.9,87.0,93.0,1.93,9.32,7.85,4.09,1.0,90.35,1.3,1.25,1.0,25.9,29.0,24.0,10.5,4.9,0.868,0.209,1.08,0.9,1.26,3.0,56.0,47.0,8.0,3.0,104.8119965,124.2126694,179.6000061,552.7094727,6266.710449,733.9041138,2610.29834,18828.30078,1503.0,8595.692383,8400.09375,249.0,104811.9922,106.0000992
4025499.0,82.2,1.0,3.0,0.0,80.87,1.14,3.71,1.0,55.3,34.0,2.0,98.0,0.0,0.0,80.9,87.0,93.0,1.93,9.32,7.85,4.09,1.0,90.35,1.3,1.25,1.0,25.9,29.0,24.0,10.5,4.9,0.868,0.209,1.08,0.9,1.26,3.0,60.0,48.0,11.0,6.0,115.8319092,125.4755554,177.1000061,571.9178467,6442.868652,756.2841797,2588.0,19362.08008,1505.500122,8600.486328,8291.583984,221.0,115831.9141,94.5
4025500.0,82.2,1.0,3.0,0.0,80.87,1.14,3.71,1.0,55.3,34.0,2.0,98.0,0.0,0.0,80.9,87.0,93.0,1.93,9.32,7.85,4.09,1.0,90.35,1.3,1.25,1.0,27.0,26.8,24.8,10.5,5.3,0.872,0.205,1.09,0.9,1.25,3.0,67.0,48.0,18.0,13.0,103.6416931,125.1992874,179.5999908,560.197937,6610.294922,777.1465454,2566.0,19868.38086,1503.300049,8601.597656,8400.388672,233.0,103641.6875,106.8000031
4025501.0,82.2,1.0,3.0,0.0,80.87,1.14,3.71,1.0,55.3,34.0,2.0,98.0,0.0,0.0,80.9,87.0,93.0,1.93,9.32,7.85,4.09,1.0,90.35,1.3,1.25,1.0,27.0,26.8,24.8,10.5,5.3,0.872,0.205,1.09,0.9,1.25,3.0,58.0,50.0,8.0,3.0,125.0450668,124.9834595,179.1000061,587.9316406,6469.032227,758.9924316,2438.123535,19439.76953,1503.000122,8602.197266,8500.583984,253.0,125045.0703,88.19999695
4025502.0,82.2,1.0,3.0,0.0,80.87,1.14,3.71,1.0,55.3,34.0,2.0,98.0,0.0,0.0,80.9,87.0,93.0,1.93,9.32,7.85,4.09,1.0,90.35,1.3,1.25,1.0,27.0,26.8,24.8,10.5,5.3,0.872,0.205,1.09,0.9,1.25,3.0,62.0,51.0,10.0,5.0,118.880249,124.9568634,176.6000061,604.5792236,6937.92627,817.0925293,2366.000977,20856.86914,1500.399902,8449.207031,8648.508789,258.0,118880.25,92.0
4025503.0,82.2,1.0,3.0,0.0,80.87,1.14,3.71,1.0,55.3,34.0,2.0,98.0,0.0,0.0,80.9,87.0,93.0,1.93,9.32,7.85,4.09,1.0,90.35,1.3,1.25,1.0,24.5,28.8,24.6,11.5,5.1,0.758,0.183,1.0,0.82,1.21,3.0,56.0,49.0,7.0,2.0,117.4833374,125.8947754,171.3999939,603.5212402,6391.542969,765.9018555,2756.0,19248.50977,1501.199951,8606.589844,8504.583984,223.0,117483.3359,93.0
4025504.0,82.2,1.0,3.0,0.0,80.87,1.14,3.71,1.0,55.3,34.0,2.0,98.0,0.0,0.0,80.9,87.0,93.0,1.93,9.32,7.85,4.09,1.0,90.35,1.3,1.25,1.0,24.5,28.8,24.6,11.5,5.1,0.758,0.183,1.0,0.82,1.21,3.0,62.0,52.0,9.0,4.0,128.4562225,123.3544312,177.6999969,611.0645142,6874.554199,831.8688965,2950.0,20724.15039,1507.099976,9407.607422,9020.304688,219.0,128456.2344,84.90000153
4025507.0,82.2,1.0,3.0,0.0,80.87,1.14,3.71,1.0,55.3,34.0,2.0,98.0,0.0,0.0,80.9,87.0,93.0,1.93,9.32,7.85,4.09,1.0,90.35,1.3,1.25,1.0,24.5,28.8,24.6,11.5,5.1,0.758,0.183,1.0,0.82,1.21,3.0,59.0,49.0,9.0,4.0,93.73787689,123.5365753,177.3999939,579.9240112,6639.901855,804.4401855,2562.0,20019.2793,1005.199951,8099.306152,7803.599121,214.0,93737.875,116.4000015
4025508.0,82.2,1.0,3.0,0.0,80.87,1.14,3.71,1.0,55.3,34.0,2.0,98.0,0.0,0.0,80.9,87.0,93.0,1.93,9.32,7.85,4.09,1.0,90.35,1.3,1.25,1.0,24.5,28.8,24.6,11.5,5.1,0.758,0.183,1.0,0.82,1.21,3.0,64.0,55.0,9.0,4.0,97.22750854,121.5721054,173.9571075,648.9714966,7033.282715,916.446228,2946.998535,21372.61914,1003.899902,10332.00879,9000.892578,361.0,97227.50781,129.8000031
4025509.0,82.2,1.0,3.0,0.0,80.87,1.14,3.71,1.0,55.3,34.0,2.0,98.0,0.0,0.0,80.9,87.0,93.0,1.93,9.32,7.85,4.09,1.0,90.35,1.3,1.25,1.0,24.5,28.8,24.6,11.5,5.1,0.758,0.183,1.0,0.82,1.21,3.0,56.0,49.0,6.0,1.0,168.4287262,124.0428543,171.7000122,597.2165527,6421.273438,770.8917847,2336.888916,19341.75,1007.299927,8032.803711,7843.408203,188.0,168428.7344,31.79999924
4025510.0,82.2,1.0,3.0,0.0,80.87,1.14,3.71,1.0,55.3,34.0,2.0,98.0,0.0,0.0,80.9,87.0,93.0,1.93,9.32,7.85,4.09,1.0,90.35,1.3,1.25,1.0,21.1,37.8,21.5,9.9,4.1,0.82,0.168,0.98,0.82,1.21,2.0,52.0,45.0,6.0,1.0,99.92562103,124.8678207,170.3000031,554.8051758,6093.125488,741.3739624,1962.0,18379.00977,1004.699951,8080.788574,8046.410645,187.0,99925.61719,99.60009766
4025512.0,82.2,1.0,3.0,0.0,80.87,1.14,3.71,1.0,55.3,34.0,2.0,98.0,0.0,0.0,80.9,87.0,93.0,1.93,9.32,7.85,4.09,1.0,90.35,1.3,1.25,1.0,21.1,37.8,21.5,9.9,4.1,0.82,0.168,0.98,0.82,1.21,2.0,53.0,45.0,7.0,2.0,117.6444092,124.4021378,170.1999969,558.5427246,6130.628418,740.9561768,2033.0,18479.17969,1001.400024,7936.098633,7867.610352,214.0,117644.4141,82.0
4025514.0,82.2,1.0,3.0,0.0,80.87,1.14,3.71,1.0,55.3,34.0,2.0,98.0,0.0,0.0,80.9,87.0,93.0,1.93,9.32,7.85,4.09,1.0,90.35,1.3,1.25,1.0,21.1,37.8,21.5,9.9,4.1,0.82,0.168,0.98,0.82,1.21,2.0,51.0,44.0,6.0,1.0,110.0809631,125.3640518,172.8607178,534.4553833,5758.844727,693.1448364,1894.0,17351.06055,1007.100098,7498.6875,7522.916504,197.0,110080.9531,79.90000153
4025516.0,82.2,1.0,3.0,0.0,80.87,1.14,3.71,1.0,55.3,34.0,2.0,98.0,0.0,0.0,80.9,87.0,93.0,1.93,9.32,7.85,4.09,1.0,90.35,1.3,1.25,1.0,21.1,37.8,21.5,9.9,4.1,0.82,0.168,0.98,0.82,1.21,2.0,56.0,44.0,11.0,6.0,113.5905075,126.2026138,170.4000092,547.4458008,5710.45459,685.1554565,1782.0,17199.63086,1001.899902,8470.496094,6816.40332,217.0,113590.5078,80.0
4025518.0,82.2,1.0,3.0,0.0,80.44,1.25,4.12,1.0,55.3,34.0,2.0,98.0,0.0,0.0,82.0,87.36,93.84,1.8,9.3,6.9,3.84,0.0,90.43,1.2,1.33,1.0,21.3,39.7,19.6,9.9,3.9,0.789,0.222,1.09,0.91,1.33,2.0,56.0,47.0,8.0,3.0,105.0743103,125.4289551,177.4000092,562.8826294,6536.470215,788.9107056,2529.111084,19699.64063,1003.399902,8300.373047,7804.816895,230.0,105074.3125,104.8000031
4025519.0,82.2,1.0,3.0,0.0,80.44,1.25,4.12,1.0,55.3,34.0,2.0,98.0,0.0,0.0,82.0,87.36,93.84,1.8,9.3,6.9,3.84,0.0,90.43,1.2,1.33,1.0,21.3,39.7,19.6,9.9,3.9,0.789,0.222,1.09,0.91,1.33,2.0,56.0,48.0,8.0,3.0,100.3100967,125.4760056,174.9000092,575.925354,6564.371582,793.0601196,2685.108398,19785.75977,1001.0,8319.273438,7814.209473,228.0,100310.1016,110.0999985
4025520.0,82.2,1.0,3.0,0.0,80.44,1.25,4.12,1.0,55.3,34.0,2.0,98.0,0.0,0.0,82.0,87.36,93.84,1.8,9.3,6.9,3.84,0.0,90.43,1.2,1.33,1.0,23.2,38.2,19.8,9.4,3.8,0.792,0.186,1.17,0.98,1.38,2.0,59.0,48.0,10.0,5.0,94.25048828,126.3115768,175.2000122,581.1709595,6345.898926,757.3302612,2540.995117,19102.98047,1000.100098,8804.795898,7830.010742,229.0,94250.49219,116.0
4025521.0,82.2,1.0,3.0,0.0,80.44,1.25,4.12,1.0,55.3,34.0,2.0,98.0,0.0,0.0,82.0,87.36,93.84,1.8,9.3,6.9,3.84,0.0,90.43,1.2,1.33,1.0,23.2,38.2,19.8,9.4,3.8,0.792,0.186,1.17,0.98,1.38,2.0,55.0,47.0,7.0,2.0,109.0257187,125.429657,170.3190155,588.333374,6261.088867,750.6954956,2571.0,18856.74023,1001.0,8382.400391,8287.402344,199.0,109025.7266,100.4000015
4025522.0,82.2,1.0,3.0,0.0,80.44,1.25,4.12,1.0,55.3,34.0,2.0,98.0,0.0,0.0,82.0,87.36,93.84,1.8,9.3,6.9,3.84,0.0,90.43,1.2,1.33,1.0,23.2,38.2,19.8,9.4,3.8,0.792,0.186,1.17,0.98,1.38,2.0,64.0,47.0,16.0,11.0,110.5969925,127.1622391,175.5000153,576.4365845,6481.650879,770.8113403,2563.0,19504.57031,1004.900146,8294.295898,8400.802734,206.0,110596.9922,99.40000153
4025523.0,82.2,1.0,3.0,0.0,80.44,1.25,4.12,1.0,55.3,34.0,2.0,98.0,0.0,0.0,82.0,87.36,93.84,1.8,9.3,6.9,3.84,0.0,90.43,1.2,1.33,1.0,20.5,39.2,20.7,9.9,4.1,0.788,0.175,0.99,0.83,1.23,2.0,56.0,47.0,8.0,3.0,109.8857117,126.9981995,175.2999878,577.1548462,6498.449219,840.7809448,2612.962891,19731.84961,1007.099854,8403.981445,7977.310547,215.0,109885.7188,100.0000992
4025524.0,82.2,1.0,3.0,0.0,80.44,1.25,4.12,1.0,55.3,34.0,2.0,98.0,0.0,0.0,82.0,87.36,93.84,1.8,9.3,6.9,3.84,0.0,90.43,1.2,1.33,1.0,20.5,39.2,20.7,9.9,4.1,0.788,0.175,0.99,0.83,1.23,2.0,59.0,49.0,10.0,5.0,118.4828033,125.652504,175.849762,584.5371704,6761.704102,815.2402344,2755.666504,20376.2207,1006.0,8790.390625,8668.318359,322.0,118482.8047,92.20010376
4025526.0,82.2,1.0,3.0,0.0,80.44,1.25,4.12,1.0,55.3,34.0,2.0,98.0,0.0,0.0,82.0,87.36,93.84,1.8,9.3,6.9,3.84,0.0,90.43,1.2,1.33,1.0,20.5,39.2,20.7,9.9,4.1,0.788,0.175,0.99,0.83,1.23,2.0,65.0,49.0,15.0,10.0,105.7036209,123.8321304,176.5999908,581.4127197,6736.912109,868.5791626,3034.0,20447.96094,1001.099976,8567.099609,8400.993164,236.0,105703.625,108.0
4025529.0,82.2,1.0,3.0,0.0,80.44,1.25,4.12,1.0,55.3,34.0,2.0,98.0,0.0,0.0,82.0,87.36,93.84,1.8,9.3,6.9,3.84,0.0,90.43,1.2,1.33,1.0,20.5,39.2,20.7,9.9,4.1,0.788,0.175,0.99,0.83,1.23,2.0,67.0,48.0,18.0,13.0,102.8634033,127.6393509,174.5492554,589.6727905,6119.876953,718.9372559,2331.110107,18392.91016,1005.699951,8676.107422,8400.910156,204.0,102863.3984,107.4999008
4025530.0,82.2,1.0,3.0,0.0,80.44,1.25,4.12,1.0,55.3,34.0,2.0,98.0,0.0,0.0,82.0,87.36,93.84,1.8,9.3,6.9,3.84,0.0,90.43,1.2,1.33,1.0,20.5,39.2,20.7,9.9,4.1,0.788,0.175,0.99,0.83,1.23,2.0,57.0,49.0,8.0,3.0,121.2279129,128.8146057,173.6477203,607.4645996,6581.950684,861.7073364,2656.0,20011.71094,1004.5,8913.313477,7803.300781,251.0,121227.9063,93.09999847
4025531.0,82.2,1.0,3.0,0.0,80.44,1.25,4.12,1.0,55.3,34.0,2.0,98.0,0.0,0.0,82.0,87.36,93.84,1.8,9.3,6.9,3.84,0.0,90.43,1.2,1.33,1.0,20.5,39.2,20.7,9.9,4.1,0.788,0.175,0.99,0.83,1.23,2.0,58.0,48.0,9.0,4.0,120.7855911,129.0695343,172.8502502,602.1410522,6383.916016,838.99646,1887.999878,19417.96094,1003.499878,8361.308594,8405.112305,227.0,120785.5938,89.5
4025532.0,82.2,1.0,3.0,0.0,80.44,1.25,4.12,1.0,55.3,34.0,2.0,98.0,0.0,0.0,82.0,87.36,93.84,1.8,9.3,6.9,3.84,0.0,90.43,1.2,1.33,1.0,20.5,39.2,20.7,9.9,4.1,0.788,0.175,0.99,0.83,1.23,2.0,58.0,49.0,9.0,4.0,125.280632,127.8218002,170.4000092,621.7727051,6409.507813,841.7386475,2247.0,19494.18945,1008.199951,8327.517578,8334.696289,192.0,125280.6328,85.0
4025533.0,82.2,1.0,3.0,0.0,80.44,1.25,4.12,1.0,55.3,34.0,2.0,98.0,0.0,0.0,82.0,87.36,93.84,1.8,9.3,6.9,3.84,0.0,90.43,1.2,1.33,1.0,20.5,39.2,20.7,9.9,4.1,0.788,0.175,0.99,0.83,1.23,2.0,61.0,47.0,13.0,8.0,121.7471619,128.1509247,172.0,595.0160522,6516.463867,788.5471802,1847.963013,19644.67969,1005.0,7966.808594,8402.089844,248.0,121747.1563,89.19999695
4025534.0,82.2,1.0,3.0,0.0,80.44,1.25,4.12,1.0,55.3,34.0,2.0,98.0,0.0,0.0,82.0,87.36,93.84,1.8,9.3,6.9,3.84,0.0,90.43,1.2,1.33,1.0,20.5,39.2,20.7,9.9,4.1,0.788,0.175,0.99,0.83,1.23,2.0,56.0,49.0,6.0,1.0,131.2097931,127.9154587,170.8000031,621.1871338,6705.400879,827.5112305,2772.999512,20256.10938,1000.099854,8495.495117,7891.300781,200.0,131209.7969,80.40000153
4025537.0,82.2,1.0,3.0,0.0,80.44,1.25,4.12,1.0,55.3,34.0,2.0,98.0,0.0,0.0,82.0,87.36,93.84,1.8,9.3,6.9,3.84,0.0,90.43,1.2,1.33,1.0,20.5,39.2,20.7,9.9,4.1,0.788,0.175,0.99,0.83,1.23,2.0,60.0,50.0,9.0,4.0,114.1581116,128.8777924,173.7999878,623.2966309,6775.508789,803.7816162,2830.0,20383.69922,1004.600098,8775.703125,8479.095703,340.0,114158.1094,97.90000153
4025538.0,82.2,1.0,3.0,0.0,80.44,1.25,4.12,1.0,55.3,34.0,2.0,98.0,0.0,0.0,82.0,87.36,93.84,1.8,9.3,6.9,3.84,0.0,90.43,1.2,1.33,1.0,20.5,39.2,20.7,9.9,4.1,0.788,0.175,0.99,0.83,1.23,2.0,66.0,49.0,16.0,11.0,110.3638,127.930069,171.0,618.4533691,6560.851074,777.6433105,2682.111084,19736.16992,1001.900146,8401.695313,8319.293945,190.0,110363.7969,99.59989929
4025541.0,82.2,1.0,3.0,0.0,80.1,1.3,4.0,1.0,54.2,34.5,4.0,96.0,0.0,0.0,80.3,86.8,92.5,1.8,9.54,8.36,4.63,1.0,90.47,1.2,1.33,1.0,20.5,39.2,20.7,9.9,4.1,0.788,0.175,0.99,0.83,1.23,2.0,68.0,49.0,18.0,13.0,120.3642502,129.0640869,175.6000061,605.1409912,6723.951172,796.2102661,2383.950684,20224.81055,1006.5,8309.495117,7907.018555,304.0,120364.25,89.19999695
4025542.0,82.2,1.0,3.0,0.0,80.1,1.3,4.0,1.0,54.2,34.5,4.0,96.0,0.0,0.0,80.3,86.8,92.5,1.8,9.54,8.36,4.63,1.0,90.47,1.2,1.33,1.0,20.5,39.2,20.7,9.9,4.1,0.788,0.175,0.99,0.83,1.23,2.0,65.0,48.0,16.0,11.0,118.5876007,129.8811188,172.4000092,610.2302856,6497.745117,837.2268677,2569.962891,19720.69922,1008.5,8401.789063,7994.611816,287.0,118587.6016,91.19999695
4025545.0,82.2,1.0,3.0,0.0,80.1,1.3,4.0,1.0,54.2,34.5,4.0,96.0,0.0,0.0,80.3,86.8,92.5,1.8,9.54,8.36,4.63,1.0,90.47,1.2,1.33,1.0,21.2,40.4,19.3,9.2,4.3,0.818,0.172,1.1,0.9,1.29,2.0,61.0,50.0,10.0,5.0,80.30856323,128.9394379,172.5,630.7858276,6493.340332,773.9871216,2387.926025,19544.39063,1004.899902,10852.4043,8400.299805,252.0,80308.5625,144.1999969
4025550.0,82.2,1.0,3.0,0.0,80.1,1.3,4.0,1.0,54.2,34.5,4.0,96.0,0.0,0.0,80.3,86.8,92.5,1.8,9.54,8.36,4.63,1.0,90.47,1.2,1.33,1.0,22.1,36.4,20.4,10.0,5.3,0.854,0.209,1.08,0.86,1.25,2.0,53.0,40.0,12.0,7.0,34.26099014,125.1290894,174.7705383,486.0587463,4789.235352,630.0576172,1776.999878,14569.08008,1017.199951,6813.499512,7797.686523,382.0,34260.99219,145.1000061
4025552.0,82.2,1.0,3.0,0.0,80.1,1.3,4.0,1.0,54.2,34.5,4.0,96.0,0.0,0.0,80.3,86.8,92.5,1.8,9.54,8.36,4.63,1.0,90.47,1.2,1.33,1.0,22.1,36.4,20.4,10.0,5.3,0.854,0.209,1.08,0.86,1.25,2.0,56.0,47.0,8.0,3.0,85.12667847,126.2681961,177.607193,565.3953857,6099.48291,717.90448,2076.986328,18335.16016,1003.900146,8433.306641,8476.789063,309.0,85126.67969,125.0999985
4025553.0,82.2,1.0,3.0,0.0,80.1,1.3,4.0,1.0,54.2,34.5,4.0,96.0,0.0,0.0,80.3,86.8,92.5,1.8,9.54,8.36,4.63,1.0,90.47,1.2,1.33,1.0,22.1,36.4,20.4,10.0,5.3,0.854,0.209,1.08,0.86,1.25,2.0,58.0,48.0,9.0,4.0,88.62702942,125.844841,178.9463043,570.4177856,6432.262207,771.7958984,2213.333496,19373.7793,1002.300049,8537.207031,8416.59668,353.0,88627.03125,121.5
4025556.0,82.2,1.0,3.0,0.0,80.1,1.3,4.0,1.0,54.2,34.5,4.0,96.0,0.0,0.0,80.3,86.8,92.5,1.8,9.54,8.36,4.63,1.0,90.47,1.2,1.33,1.0,22.1,36.4,20.4,10.0,5.3,0.854,0.209,1.08,0.86,1.25,2.0,58.0,49.0,8.0,3.0,100.6443863,128.8579407,173.5480042,613.586853,5939.861328,681.5596313,2272.889404,17809.67969,1007.0,8317.300781,8402.400391,313.0,100644.3906,108.8000031
4025558.0,82.2,1.0,3.0,0.0,80.1,1.3,4.0,1.0,55.1,33.5,3.0,97.0,0.0,0.0,82.1,88.05,93.25,1.8,8.45,7.65,4.28,0.0,90.4,1.2,1.67,1.0,22.1,36.4,20.4,10.0,5.3,0.854,0.209,1.08,0.86,1.25,2.0,56.0,48.0,8.0,3.0,100.3442078,128.5397186,170.3633728,612.6147461,6422.952148,766.6126709,2502.0,19335.16016,1503.5,8493.491211,8197.802734,283.0,100344.2188,109.5
4025559.0,82.2,1.0,3.0,0.0,80.1,1.3,4.0,1.0,55.1,33.5,3.0,97.0,0.0,0.0,82.1,88.05,93.25,1.8,8.45,7.65,4.28,0.0,90.4,1.2,1.67,1.0,23.1,33.6,22.2,10.9,4.6,0.798,0.187,1.04,0.86,1.27,2.0,57.0,49.0,8.0,3.0,109.6448822,129.7784271,173.2516479,612.784668,6499.296387,846.1100464,2501.0,19747.99023,1504.399902,8197.21875,8401.709961,297.0,109644.8828,100.1999969
4025562.0,82.2,1.0,3.0,0.0,80.1,1.3,4.0,1.0,55.1,33.5,3.0,97.0,0.0,0.0,82.1,88.05,93.25,1.8,8.45,7.65,4.28,0.0,90.4,1.2,1.67,1.0,23.1,33.6,22.2,10.9,4.6,0.798,0.187,1.04,0.86,1.27,2.0,70.0,49.0,20.0,15.0,91.27719879,123.9803543,173.8985291,590.1613159,5575.758301,630.7201538,2355.666504,16694.41992,1008.0,8604.30957,8307.994141,386.0,91277.19531,110.4000015
4025564.0,82.2,1.0,3.0,0.0,80.1,1.3,4.0,1.0,55.1,33.5,3.0,97.0,0.0,0.0,82.1,88.05,93.25,1.8,8.45,7.65,4.28,0.0,90.4,1.2,1.67,1.0,23.1,33.6,22.2,10.9,4.6,0.798,0.187,1.04,0.86,1.27,2.0,66.0,47.0,18.0,13.0,28.33769035,122.8598404,174.9223328,558.5776367,5380.443359,613.1008911,2048.0,16121.25977,1001.100098,8942.919922,7809.116211,453.0,28337.69141,172.8999939
4025566.0,82.2,1.0,3.0,0.0,80.1,1.3,4.0,1.0,55.1,33.5,3.0,97.0,0.0,0.0,82.1,88.05,93.25,1.8,8.45,7.65,4.28,0.0,90.4,1.2,1.67,1.0,23.1,33.6,22.2,10.9,4.6,0.798,0.187,1.04,0.86,1.27,2.0,62.0,50.0,12.0,7.0,101.9060516,124.0610199,171.7346649,603.6047974,5765.165039,667.3066406,2209.0,17300.93945,1007.999878,9678.789063,8319.716797,304.0,101906.0547,99.30000305
4025571.0,82.2,1.0,3.0,0.0,80.1,1.3,4.0,1.0,55.1,33.5,3.0,97.0,0.0,0.0,82.1,88.05,93.25,1.8,8.45,7.65,4.28,0.0,90.4,1.2,1.67,1.0,23.1,33.6,22.2,10.9,4.6,0.798,0.187,1.04,0.86,1.27,2.0,70.0,59.0,11.0,6.0,215.1083984,123.0447388,174.9003906,696.6735229,5671.548828,745.1589966,1884.013184,17250.58984,1005.999878,9879.395508,9093.78125,316.0,215108.4063,0.0
4025572.0,82.2,1.0,3.0,0.0,80.1,1.3,4.0,1.0,55.1,33.5,3.0,97.0,0.0,0.0,82.1,88.05,93.25,1.8,8.45,7.65,4.28,0.0,90.4,1.2,1.67,1.0,27.7,25.5,24.5,11.8,4.6,0.892,0.178,1.13,0.95,1.36,3.0,66.0,57.0,8.0,3.0,210.0957947,124.75177,174.3986511,691.0837402,5801.248535,763.0828857,1999.666626,17647.38086,1006.599976,9358.49707,9391.59082,294.0,210095.7969,0.0
4025575.0,82.2,1.0,3.0,0.0,80.7,1.37,2.0,1.0,54.8,33.7,3.0,97.0,0.0,0.0,81.77,87.77,93.13,1.8,8.71,7.72,4.32,0.0,90.65,1.2,2.5,1.0,22.6,29.7,20.7,16.9,4.3,0.848,0.172,1.09,0.9,1.58,2.0,65.0,56.0,8.0,3.0,213.6945496,125.9953003,174.3002472,683.9092407,5607.116699,638.53125,2324.0,16799.40039,1008.599976,8549.90918,8489.80957,297.0,213694.5469,0.0
4025580.0,82.2,1.0,3.0,0.0,80.7,1.37,2.0,1.0,54.8,33.7,3.0,97.0,0.0,0.0,81.77,87.77,93.13,1.8,8.71,7.72,4.32,0.0,90.65,1.2,2.5,1.0,22.8,35.6,20.5,11.2,4.1,0.887,0.179,1.11,0.93,1.38,2.0,61.0,52.0,8.0,3.0,104.7927704,127.3517075,173.3838196,646.3665771,4952.40918,651.8615112,1997.666748,15066.33984,1006.400146,9062.693359,9047.785156,299.0,104792.7656,106.4000015
4025584.0,82.2,1.0,3.0,0.0,80.7,1.37,2.0,1.0,54.8,33.7,3.0,97.0,0.0,0.0,81.77,87.77,93.13,1.8,8.71,7.72,4.32,0.0,90.65,1.2,2.5,1.0,22.8,35.6,20.5,11.2,4.1,0.887,0.179,1.11,0.93,1.38,2.0,66.0,56.0,10.0,5.0,63.39128113,122.4588699,174.1009064,661.3713989,5309.615234,608.937439,3010.0,15919.2002,1000.300049,9846.925781,8525.617188,285.0,63391.27734,157.2001038
4025585.0,82.2,1.0,3.0,0.0,80.7,1.37,2.0,1.0,54.8,33.7,3.0,97.0,0.0,0.0,81.77,87.77,93.13,1.8,8.71,7.72,4.32,0.0,90.65,1.2,2.5,1.0,28.7,22.8,24.4,13.1,5.1,0.943,0.482,1.18,0.97,1.42,3.0,70.0,52.0,17.0,12.0,77.77329254,124.3277283,179.3971252,611.5996704,5638.641602,642.2966919,2294.890137,16894.30078,1002.400024,9205.009766,9447.499023,288.0,77773.28906,135.1000061
4025587.0,82.2,1.0,3.0,0.0,80.7,1.37,2.0,1.0,54.8,33.7,3.0,97.0,0.0,0.0,81.77,87.77,93.13,1.8,8.71,7.72,4.32,0.0,90.65,1.2,2.5,1.0,28.7,22.8,24.4,13.1,5.1,0.943,0.482,1.18,0.97,1.42,3.0,67.0,54.0,13.0,8.0,88.63127136,119.6553955,173.4362488,621.4938965,5257.756836,602.1846313,1787.963013,15761.62988,1005.199951,9334.422852,9287.714844,257.0,88631.27344,109.4000015
4025588.0,82.2,1.0,3.0,0.0,80.7,1.37,2.0,1.0,54.8,33.7,3.0,97.0,0.0,0.0,81.77,87.77,93.13,1.8,8.71,7.72,4.32,0.0,90.65,1.2,2.5,1.0,28.7,22.8,24.4,13.1,5.1,0.943,0.482,1.18,0.97,1.42,3.0,58.0,47.0,11.0,6.0,49.83242035,119.5512238,185.4484406,505.5210266,4755.249512,536.8239136,1748.987671,14234.91992,1008.199951,8213.691406,6234.316406,268.0,49832.41797,137.5001068
4025595.0,83.23,0.63,3.33,0.0,82.07,1.23,4.33,1.0,54.7,33.7,4.0,96.0,0.0,0.0,81.55,87.35,93.35,1.8,9.19,7.46,4.23,0.0,91.55,2.43,27.58,1.0,25.7,30.7,23.4,9.7,4.6,0.921,0.219,1.1,0.92,1.26,2.0,60.0,51.0,9.0,3.0,82.65096283,118.7676544,170.9054413,592.043457,5497.583984,618.8452148,2310.987793,16452.4707,1002.0,8822.881836,7888.888184,328.0,82650.96094,126.0000992
4025596.0,83.23,0.63,3.33,0.0,82.07,1.23,4.33,1.0,54.7,33.7,4.0,96.0,0.0,0.0,81.55,87.35,93.35,1.8,9.19,7.46,4.23,0.0,91.55,2.43,27.58,1.0,25.7,30.7,23.4,9.7,4.6,0.921,0.219,1.1,0.92,1.26,2.0,65.0,54.0,11.0,6.0,109.9010696,117.2849731,174.463089,607.4638062,5322.448242,596.210144,2445.96167,15920.75977,1503.400146,8437.933594,8000.915039,308.0,109901.0703,99.69999695
4025597.0,83.23,0.63,3.33,0.0,82.07,1.23,4.33,1.0,54.7,33.7,4.0,96.0,0.0,0.0,81.55,87.35,93.35,1.8,9.19,7.46,4.23,0.0,91.55,2.43,27.58,1.0,25.2,32.2,23.1,9.0,4.6,0.879,0.217,1.09,0.91,1.23,2.0,61.0,51.0,10.0,5.0,110.2655563,121.6621475,176.427887,591.8944092,5277.647949,589.3674927,2142.995361,15782.00977,1505.900024,8630.396484,8000.417969,328.0,110265.5625,99.20010376
4025598.0,83.23,0.63,3.33,0.0,82.07,1.23,4.33,1.0,54.7,33.7,4.0,96.0,0.0,0.0,81.55,87.35,93.35,1.8,9.19,7.46,4.23,0.0,91.55,2.43,27.58,1.0,25.2,32.2,23.1,9.0,4.6,0.879,0.217,1.09,0.91,1.23,2.0,61.0,52.0,9.0,4.0,115.3428879,123.0595245,177.2845001,601.5844116,5210.457031,604.7073975,1803.0,15640.46973,1508.900024,9000.376953,8004.569336,294.0,115342.8906,95.5
4025599.0,83.23,0.63,3.33,0.0,82.07,1.23,4.33,1.0,54.7,33.7,4.0,96.0,0.0,0.0,81.55,87.35,93.35,1.8,9.19,7.46,4.23,0.0,91.55,2.43,27.58,1.0,25.2,32.2,23.1,9.0,4.6,0.879,0.217,1.09,0.91,1.23,2.0,60.0,50.0,9.0,4.0,114.510231,124.0439911,180.0822754,580.3295288,5138.172363,573.4735718,2105.0,15364.09961,1504.399902,8501.695313,8002.905273,302.0,114510.2344,94.80000305
4025600.0,83.23,0.63,3.33,0.0,82.07,1.23,4.33,1.0,54.7,33.7,4.0,96.0,0.0,0.0,81.55,87.35,93.35,1.8,9.19,7.46,4.23,0.0,91.55,2.43,27.58,1.0,23.8,34.5,22.2,9.1,4.5,0.892,0.202,1.07,0.89,1.23,2.0,61.0,52.0,9.0,4.0,117.3605194,124.3160248,172.9969177,623.3876953,5316.684082,699.6360474,1866.0,16174.09961,1502.599854,8503.369141,7786.008789,299.0,117360.5156,93.0
4025602.0,83.23,0.63,3.33,0.0,82.07,1.23,4.33,1.0,54.7,33.7,4.0,96.0,0.0,0.0,81.55,87.35,93.35,1.8,9.19,7.46,4.23,0.0,91.55,2.43,27.58,1.0,23.8,34.5,22.2,9.1,4.5,0.892,0.202,1.07,0.89,1.23,2.0,62.0,53.0,9.0,4.0,106.0131607,120.4655991,171.3983765,621.8179932,5329.914063,593.1809692,1909.999878,15933.04004,1506.299927,9100.09375,7864.697266,319.0,106013.1563,106.0999985
4025603.0,83.23,0.63,3.33,0.0,82.07,1.23,4.33,1.0,54.7,33.7,4.0,96.0,0.0,0.0,81.55,87.35,93.35,1.8,9.19,7.46,4.23,0.0,91.55,2.43,27.58,1.0,23.8,34.5,22.2,9.1,4.5,0.892,0.202,1.07,0.89,1.23,2.0,58.0,49.0,8.0,3.0,99.02178955,126.6172791,174.2256775,603.1966553,5079.09082,567.1029053,2272.012207,15188.00977,1508.899902,8576.399414,8374.506836,320.0,99021.79688,110.8000031
4025604.0,83.23,0.63,3.33,0.0,82.07,1.23,4.33,1.0,54.7,33.7,4.0,96.0,0.0,0.0,81.55,87.35,93.35,1.8,9.19,7.46,4.23,0.0,91.55,2.43,27.58,1.0,23.8,34.5,22.2,9.1,4.5,0.892,0.202,1.07,0.89,1.23,2.0,63.0,52.0,11.0,6.0,114.077301,126.0609665,170.6015625,642.6553955,5086.756836,669.9984131,2694.0,15476.24023,1506.299927,8608.797852,8392.585938,431.0,114077.3047,96.40000153
4025605.0,83.32,0.78,2.8,0.0,82.07,1.23,4.33,1.0,54.6,34.0,4.0,96.0,0.0,0.0,81.55,87.65,93.05,1.8,8.8,7.85,4.38,0.0,91.55,2.43,27.58,1.0,25.3,35.0,20.6,8.6,4.4,1.002,0.224,1.23,1.01,1.36,2.0,70.0,54.0,15.0,10.0,109.1658325,124.2468643,176.6965637,640.6615601,5070.321777,605.1306763,2393.888916,15263.20996,1007.499878,8737.601563,8709.509766,302.0,109165.8281,107.5
4025606.0,83.32,0.78,2.8,0.0,82.07,1.23,4.33,1.0,54.6,34.0,4.0,96.0,0.0,0.0,81.55,87.65,93.05,1.8,8.8,7.85,4.38,0.0,91.55,2.43,27.58,1.0,25.3,35.0,20.6,8.6,4.4,1.002,0.224,1.23,1.01,1.36,2.0,58.0,49.0,9.0,4.0,69.45091248,127.1566162,174.2986603,602.0673218,4453.898438,585.7860718,2208.987793,13548.57031,1000.5,8309.800781,8414.491211,310.0,69450.91406,136.8000031
4025608.0,83.32,0.78,2.8,0.0,82.07,1.23,4.33,1.0,54.6,34.0,4.0,96.0,0.0,0.0,81.55,87.65,93.05,1.8,8.8,7.85,4.38,0.0,91.55,2.43,27.58,1.0,24.0,38.0,19.4,8.3,4.3,0.977,0.217,1.24,1.01,1.36,2.0,63.0,54.0,9.0,4.0,87.92761993,121.8794937,170.600235,649.1260376,4895.972656,644.1965332,2382.1604,14894.04004,1001.299927,8564.416016,8637.28125,284.0,87927.61719,122.6998978
4025610.0,83.32,0.78,2.8,0.0,82.07,1.23,4.33,1.0,54.6,34.0,4.0,96.0,0.0,0.0,81.55,87.65,93.05,1.8,8.8,7.85,4.38,0.0,91.55,2.43,27.58,1.0,26.6,28.7,23.6,10.1,4.9,1.052,0.224,1.13,0.93,1.29,3.0,69.0,52.0,17.0,12.0,103.2662125,125.0240936,171.9955292,637.4537354,4616.470703,550.5611572,1817.987671,13895.92969,1000.600098,8281.399414,8794.791016,270.0,103266.2109,107.1999969
4025612.0,83.32,0.78,2.8,0.0,82.07,1.23,4.33,1.0,54.6,34.0,4.0,96.0,0.0,0.0,81.55,87.65,93.05,1.8,8.8,7.85,4.38,0.0,91.55,2.43,27.58,1.0,26.6,28.7,23.6,10.1,4.9,1.052,0.224,1.13,0.93,1.29,3.0,59.0,50.0,8.0,3.0,90.32375336,124.479393,170.5747986,619.6914673,4520.769043,594.8393555,1790.995605,13752.65039,1001.900024,9101.208984,8495.686523,287.0,90323.75,119.8000031
4025613.0,83.32,0.78,2.8,0.0,82.07,1.23,4.33,1.0,54.6,34.0,4.0,96.0,0.0,0.0,81.55,87.65,93.05,1.8,8.8,7.85,4.38,0.0,91.55,2.43,27.58,1.0,26.6,28.7,23.6,10.1,4.9,1.052,0.224,1.13,0.93,1.29,3.0,58.0,50.0,7.0,2.0,91.73319244,125.0560455,173.002243,612.822876,4663.773926,523.1494751,2383.852539,13952.37988,1001.0,8705.990234,8495.999023,266.0,91733.1875,117.9001007
4025614.0,83.32,0.78,2.8,0.0,82.07,1.23,4.33,1.0,54.6,34.0,4.0,96.0,0.0,0.0,81.55,87.65,93.05,1.8,8.8,7.85,4.38,0.0,91.55,2.43,27.58,1.0,26.6,28.7,23.6,10.1,4.9,1.052,0.224,1.13,0.93,1.29,3.0,60.0,52.0,8.0,3.0,104.8269272,125.0284882,170.6183777,635.7006226,4804.495605,569.4976807,2341.0,14452.83008,1004.5,8715.813477,7790.415527,303.0,104826.9219,105.9999008
4025618.0,83.32,0.78,2.8,0.0,82.07,1.23,4.33,1.0,54.6,34.0,4.0,96.0,0.0,0.0,81.55,87.65,93.05,1.8,8.8,7.85,4.38,0.0,91.55,2.43,27.58,1.0,20.6,40.7,20.1,9.0,4.1,0.754,0.19,1.02,0.85,1.22,2.0,59.0,51.0,7.0,2.0,99.64620972,126.0266647,171.1986542,630.6290283,4506.42334,491.7578125,2357.987793,13445.91016,1500.5,8528.891602,8469.904297,262.0,99646.20313,110.0
4025619.0,83.32,0.78,2.8,0.0,82.07,1.23,4.33,1.0,54.6,34.0,4.0,96.0,0.0,0.0,81.55,87.65,93.05,1.8,8.8,7.85,4.38,0.0,91.55,2.43,27.58,1.0,20.6,40.7,20.1,9.0,4.1,0.754,0.19,1.02,0.85,1.22,2.0,62.0,52.0,9.0,4.0,99.58135223,124.8023682,172.6047821,631.4661255,4691.339355,510.2807007,2372.0,13993.34961,1500.800049,8442.691406,8494.300781,321.0,99581.34375,110.1999969
4025626.0,83.32,0.78,2.8,0.0,82.07,1.23,4.33,1.0,54.6,34.0,4.0,96.0,0.0,0.0,81.55,87.65,93.05,1.8,8.8,7.85,4.38,0.0,91.55,2.43,27.58,1.0,20.6,40.7,20.1,9.0,4.1,0.754,0.19,1.02,0.85,1.22,2.0,66.0,53.0,13.0,8.0,94.45570374,124.4273987,175.2011566,631.6810913,4571.560059,601.4575195,2445.0,13907.0,1502.100098,8869.897461,8337.396484,232.0,94455.70313,113.5
4025627.0,83.32,0.78,2.8,0.0,82.07,1.23,4.33,1.0,54.6,34.0,4.0,96.0,0.0,0.0,81.55,87.65,93.05,1.8,8.8,7.85,4.38,0.0,91.55,2.43,27.58,1.0,25.1,32.1,22.7,8.6,5.5,0.939,0.258,1.11,0.89,1.2,2.0,61.0,53.0,7.0,2.0,109.6841736,123.0601654,176.6868134,619.2935181,4151.554688,512.5649414,2233.036621,12541.87012,1501.0,8405.592773,8340.490234,243.0,109684.1719,100.4000015
4025628.0,83.32,0.78,2.8,0.0,82.07,1.23,4.33,1.0,54.6,34.0,4.0,96.0,0.0,0.0,81.6,87.2,93.57,1.8,9.4,7.2,4.02,0.0,91.55,2.43,27.58,1.0,25.1,32.1,22.7,8.6,5.5,0.939,0.258,1.11,0.89,1.2,2.0,60.0,52.0,7.0,2.0,106.1595306,126.6112213,173.8004456,642.2819214,4346.01416,529.5992432,2316.0,13111.19043,1508.299927,8808.107422,8302.412109,266.0,106159.5234,103.9000015
4025629.0,83.32,0.78,2.8,0.0,82.07,1.23,4.33,1.0,54.6,34.0,4.0,96.0,0.0,0.0,81.6,87.2,93.57,1.8,9.4,7.2,4.02,0.0,91.55,2.43,27.58,1.0,25.1,32.1,22.7,8.6,5.5,0.939,0.258,1.11,0.89,1.2,2.0,60.0,52.0,8.0,2.0,104.9933014,126.541214,175.1972198,634.6020508,4171.392578,548.8331909,1642.0,12689.73047,1500.900024,8045.009277,7943.708496,287.0,104993.2969,105.5
4025630.0,83.32,0.78,2.8,0.0,82.07,1.23,4.33,1.0,54.6,34.0,4.0,96.0,0.0,0.0,81.6,87.2,93.57,1.8,9.4,7.2,4.02,0.0,91.55,2.43,27.58,1.0,29.3,24.3,25.7,9.6,5.2,0.953,0.229,1.14,0.95,1.26,3.0,62.0,53.0,8.0,3.0,104.9055099,126.3089523,176.3958588,634.7022705,4364.198242,574.2863159,2302.999512,13276.48047,1501.400024,8728.099609,8802.885742,267.0,104905.5078,104.5999985
4025631.0,83.32,0.78,2.8,0.0,82.07,1.23,4.33,1.0,54.6,34.0,4.0,96.0,0.0,0.0,81.6,87.2,93.57,1.8,9.4,7.2,4.02,0.0,91.55,2.43,27.58,1.0,29.3,24.3,25.7,9.6,5.2,0.953,0.229,1.14,0.95,1.26,3.0,62.0,52.0,10.0,5.0,104.0801163,126.4358673,179.3937683,619.4367065,4243.653809,558.4304199,2058.998535,12909.78027,1505.699951,8627.507813,8713.602539,297.0,104080.125,105.7998962
4025632.0,83.32,0.78,2.8,0.0,82.07,1.23,4.33,1.0,54.6,34.0,4.0,96.0,0.0,0.0,81.6,87.2,93.57,1.8,9.4,7.2,4.02,0.0,91.55,2.43,27.58,1.0,29.3,24.3,25.7,9.6,5.2,0.953,0.229,1.14,0.95,1.26,3.0,61.0,53.0,8.0,3.0,104.0442505,126.4824524,181.7975311,617.8491211,4315.530273,562.8607788,2515.99707,13115.37012,1506.800049,8947.610352,8802.000977,261.0,104044.25,105.7998962
4025633.0,83.32,0.78,2.8,0.0,82.07,1.23,4.33,1.0,54.6,34.0,4.0,96.0,0.0,0.0,81.6,87.2,93.57,1.8,9.4,7.2,4.02,0.0,91.55,2.43,27.58,1.0,29.3,24.3,25.7,9.6,5.2,0.953,0.229,1.14,0.95,1.26,3.0,64.0,56.0,8.0,3.0,201.3650665,128.0354614,177.4871674,673.2867432,3929.508545,497.5712585,2094.00415,11903.36035,1503.099976,8644.704102,8689.212891,272.0,201365.0625,8.399999619
4025634.0,83.32,0.78,2.8,0.0,82.07,1.23,4.33,1.0,54.6,34.0,4.0,96.0,0.0,0.0,81.6,87.2,93.57,1.8,9.4,7.2,4.02,0.0,91.55,2.43,27.58,1.0,29.3,24.3,25.7,9.6,5.2,0.953,0.229,1.14,0.95,1.26,3.0,69.0,50.0,19.0,14.0,0.0,123.4312744,174.5649719,591.3932495,3857.063965,476.8179321,2195.888916,11653.7998,1506.0,9101.397461,8010.783691,280.0,0.0,210.0
