Repository: heidaralavi/EAF-Data-Analysis

https://eaf-prek26v.kfirjgyswf.dopraxrocks.com/

Background Information

Electric arc furnaces (EAFs) play a pivotal role in modern steel manufacturing industries[4]

. Unlike blast furnaces, EAFs produce heat through an electric current between electrodes and the material to be melted[4]

. This allows for precise temperature control, making EAFs highly efficient for recycling scrap metal and smelting materials for casting and molding[4]

. They can achieve temperatures over 3,000 degrees Fahrenheit (1,650 degrees Celsius)[4]

.

The importance of steel in building a green economy cannot be overstated, given its strength, versatility, and recyclability[5]

.

File: data/eaf_and_feed_all.csv (part 5 of 30)
Heat,c (Coke1030),s (Coke1030),s112 (Coke1030),Coke1030_labels,c (CokeFine),s (CokeFine),s05 (CokeFine),CokeFine_labels,cao (Dolomite),mgo (Dolomite),s0_95 (Dolomite),s95_385 (Dolomite),s385_1000 (Dolomite),Dolomite_labels,fe_metal (DRI),fe_total (DRI),md (DRI),c (DRI),gunge (DRI),feo (DRI),feo_c (DRI),Dri_labels,cao (Lime),mgo (Lime),s0_95 (Lime),Lime_labels,cao (Slag),feo (Slag),sio2 (Slag),mgo (Slag),al2o3 (Slag),p2o5 (Slag),mno (Slag),b2 (Slag),b3 (Slag),b4 (Slag),Slag_labels,Duration (EAF),Power On (EAF),Power Off (EAF),Delays (EAF),DRI [t] (EAF),Ele [MW] (EAF),Tapped [t] (EAF),Tapped [kWh/t] (EAF),O2 [Nm3] (EAF),CH4 [Nm3] (EAF),C.inj [kg] (EAF),Chemical [MWh] (EAF),C [kg] (EAF),CaO [kg] (EAF),MgO [kg] (EAF),Tapping Time [Sec] (EAF),EAF_DRI (EAF),HDRI(T) (EAF)
4025635.0,83.32,0.78,2.8,0.0,82.07,1.23,4.33,1.0,54.6,34.0,4.0,96.0,0.0,0.0,81.6,87.2,93.57,1.8,9.4,7.2,4.02,0.0,91.55,2.43,27.58,1.0,29.2,24.2,24.2,11.0,5.5,0.873,0.243,1.21,0.98,1.35,3.0,66.0,55.0,10.0,5.0,148.3528137,123.5381012,173.5843506,663.8478394,4488.99707,590.4593506,2064.012207,13655.48047,1503.099976,8653.097656,8800.298828,322.0,148352.8125,64.80000305
4025637.0,83.32,0.78,2.8,0.0,82.07,1.23,4.33,1.0,54.6,34.0,4.0,96.0,0.0,0.0,81.6,87.2,93.57,1.8,9.4,7.2,4.02,0.0,91.55,2.43,27.58,1.0,29.2,24.2,24.2,11.0,5.5,0.873,0.243,1.21,0.98,1.35,3.0,56.0,48.0,8.0,3.0,69.8995285,126.1995544,172.3300476,587.6812744,5224.825684,602.7548828,1097.998901,15674.19043,1008.900024,8658.995117,8513.004883,262.0,69899.53125,140.5001068
4025638.0,83.32,0.78,2.8,0.0,82.07,1.23,4.33,1.0,54.6,34.0,4.0,96.0,0.0,0.0,81.6,87.2,93.57,1.8,9.4,7.2,4.02,0.0,91.55,2.43,27.58,1.0,29.2,24.2,24.2,11.0,5.5,0.873,0.243,1.21,0.98,1.35,3.0,62.0,55.0,7.0,2.0,109.0052567,124.0391006,175.0991821,652.1154785,4569.400391,487.9932556,2942.999512,13606.16992,1002.100098,8828.115234,7826.608398,263.0,109005.2578,102.1998978
4025639.0,83.32,0.78,2.8,0.0,82.07,1.23,4.33,1.0,54.6,34.0,4.0,96.0,0.0,0.0,81.6,87.2,93.57,1.8,9.4,7.2,4.02,0.0,91.55,2.43,27.58,1.0,29.2,24.2,24.2,11.0,5.5,0.873,0.243,1.21,0.98,1.35,3.0,60.0,53.0,7.0,2.0,109.9498062,124.3859787,175.094696,632.644104,4395.488281,466.4951172,2165.852051,13080.70996,1000.700073,9422.394531,8454.510742,252.0,109949.8047,100.4000015
4025640.0,83.32,0.78,2.8,0.0,82.07,1.23,4.33,1.0,54.6,34.0,4.0,96.0,0.0,0.0,81.6,87.2,93.57,1.8,9.4,7.2,4.02,0.0,91.55,2.43,27.58,1.0,20.1,40.5,19.3,10.2,4.3,0.745,0.189,1.04,0.85,1.28,2.0,59.0,51.0,7.0,2.0,111.2309036,125.0004883,176.0766907,610.9262085,5732.803711,745.8861084,2502.777832,17417.86914,1504.599976,9561.603516,8491.305664,241.0,111230.8984,98.59999847
4025641.0,83.32,0.78,2.8,0.0,82.07,1.23,4.33,1.0,54.6,34.0,4.0,96.0,0.0,0.0,81.6,87.2,93.57,1.8,9.4,7.2,4.02,0.0,91.55,2.43,27.58,1.0,20.1,40.5,19.3,10.2,4.3,0.745,0.189,1.04,0.85,1.28,2.0,60.0,50.0,9.0,4.0,96.73980713,125.7605743,172.0010071,618.6442261,5588.326172,641.5531006,2117.0,16756.50977,1501.300049,9432.8125,8426.118164,384.0,96739.80469,113.6000977
4025642.0,83.32,0.78,2.8,0.0,82.07,1.23,4.33,1.0,54.6,34.0,4.0,96.0,0.0,0.0,81.6,87.2,93.57,1.8,9.4,7.2,4.02,0.0,91.55,2.43,27.58,1.0,22.1,39.1,19.5,9.2,4.4,0.807,0.204,1.13,0.92,1.31,2.0,58.0,50.0,7.0,2.0,107.8539963,126.4433441,174.9896851,613.3867188,5580.105469,735.3847046,2362.888916,16978.28906,1507.199951,9405.990234,8127.121582,234.0,107854.0,101.4000015
4025643.0,83.32,0.78,2.8,0.0,82.07,1.23,4.33,1.0,54.6,34.0,4.0,96.0,0.0,0.0,81.6,87.2,93.57,1.8,9.4,7.2,4.02,0.0,91.55,2.43,27.58,1.0,22.1,39.1,19.5,9.2,4.4,0.807,0.204,1.13,0.92,1.31,2.0,60.0,52.0,8.0,3.0,119.8786087,124.2948685,173.1973877,622.3608398,5618.723145,636.5346069,2258.0,16825.55078,1507.099854,10003.89551,8402.998047,275.0,119878.6094,94.40000153
4025644.0,83.32,0.78,2.8,0.0,82.07,1.23,4.33,1.0,54.6,34.0,4.0,96.0,0.0,0.0,81.6,87.2,93.57,1.8,9.4,7.2,4.02,0.0,91.55,2.43,27.58,1.0,22.1,39.1,19.5,9.2,4.4,0.807,0.204,1.13,0.92,1.31,2.0,58.0,50.0,7.0,2.0,110.2162476,125.6537781,171.8468781,620.0949707,5394.632813,612.7832642,2299.962891,16158.75,1507.600098,9884.799805,8400.004883,250.0,110216.25,99.40000153
4025645.0,83.32,0.78,2.8,0.0,82.07,1.23,4.33,1.0,54.6,34.0,4.0,96.0,0.0,0.0,81.6,87.2,93.57,1.8,9.4,7.2,4.02,0.0,91.55,2.43,27.58,1.0,21.9,40.1,19.2,9.0,4.1,0.75,0.188,1.14,0.94,1.33,2.0,68.0,50.0,18.0,13.0,90.0221405,125.1488113,174.6570892,601.0975342,5535.024902,625.1240234,2217.851807,16569.89063,1507.300049,9481.879883,8302.817383,246.0,90022.13281,120.5
4025646.0,83.32,0.78,2.8,0.0,82.07,1.23,4.33,1.0,54.6,34.0,4.0,96.0,0.0,0.0,81.6,87.2,93.57,1.8,9.4,7.2,4.02,0.0,91.55,2.43,27.58,1.0,21.9,40.1,19.2,9.0,4.1,0.75,0.188,1.14,0.94,1.33,2.0,61.0,52.0,9.0,4.0,110.1597519,124.7819672,171.5259399,631.8986206,5704.984375,647.6152344,2166.00415,17087.25977,1502.999878,9391.799805,8400.109375,240.0,110159.75,100.2001038
4025647.0,83.32,0.78,2.8,0.0,82.07,1.23,4.33,1.0,54.6,34.0,4.0,96.0,0.0,0.0,81.6,87.2,93.57,1.8,9.4,7.2,4.02,0.0,91.55,2.43,27.58,1.0,21.9,40.1,19.2,9.0,4.1,0.75,0.188,1.14,0.94,1.33,2.0,53.0,43.0,9.0,4.0,82.61044312,124.3692398,172.2744293,525.6016235,4584.168457,518.4685059,1795.0,13725.26953,1500.400146,8947.085938,6466.502441,259.0,82610.44531,99.80000305
4025649.0,83.32,0.78,2.8,0.0,82.07,1.23,4.33,1.0,54.6,34.0,4.0,96.0,0.0,0.0,81.6,87.2,93.57,1.8,9.4,7.2,4.02,0.0,91.55,2.43,27.58,1.0,21.9,40.1,19.2,9.0,4.1,0.75,0.188,1.14,0.94,1.33,2.0,57.0,49.0,7.0,2.0,97.07820129,126.9299774,174.6461945,598.7888794,4903.385254,546.4418335,1996.987671,14659.87988,1506.700195,9400.1875,8287.509766,254.0,97078.19531,112.8001022
4025650.0,83.32,0.78,2.8,0.0,82.07,1.23,4.33,1.0,54.6,34.0,4.0,96.0,0.0,0.0,81.6,87.2,93.57,1.8,9.4,7.2,4.02,0.0,91.55,2.43,27.58,1.0,20.9,43.0,18.3,8.4,3.7,0.778,0.181,1.14,0.95,1.33,2.0,59.0,49.0,9.0,4.0,101.8871765,127.9949341,175.7766876,605.9974976,5270.533203,693.9337158,1913.987671,16034.66992,1500.299927,9600.704102,8401.400391,344.0,101887.1797,108.4000015
4025651.0,81.22,0.96,2.6,0.0,82.07,1.23,4.33,1.0,54.75,33.25,3.5,96.5,0.0,0.0,81.77,87.6,93.37,1.87,8.86,7.5,4.11,0.0,91.21,1.29,24.11,1.0,20.9,43.0,18.3,8.4,3.7,0.778,0.181,1.14,0.95,1.33,2.0,61.0,52.0,8.0,3.0,109.7676392,127.7817459,175.5899963,639.1877441,4911.366699,572.0422363,2645.998535,14748.0,1501.099976,9499.620117,7997.400391,262.0,109767.6406,100.0999985
4025652.0,81.22,0.96,2.6,0.0,82.07,1.23,4.33,1.0,54.75,33.25,3.5,96.5,0.0,0.0,81.77,87.6,93.37,1.87,8.86,7.5,4.11,0.0,91.21,1.29,24.11,1.0,21.4,41.6,19.0,8.4,3.9,0.783,0.18,1.13,0.93,1.3,2.0,62.0,52.0,9.0,4.0,104.7987366,128.1325073,170.0,664.7396851,5023.740723,584.0661011,2724.994629,15082.66992,1504.400146,9801.179688,9505.297852,285.0,104798.7422,105.9000015
4025657.0,81.22,0.96,2.6,0.0,82.07,1.23,4.33,1.0,54.75,33.25,3.5,96.5,0.0,0.0,81.77,87.6,93.37,1.87,8.86,7.5,4.11,0.0,91.21,1.29,24.11,1.0,21.4,41.6,19.0,8.4,3.9,0.783,0.18,1.13,0.93,1.3,2.0,61.0,53.0,8.0,3.0,101.6775131,125.9903641,173.9870911,644.0790405,4617.196777,544.7832642,2379.0,13882.87012,1505.300049,10501.69434,8044.579102,240.0,101677.5078,108.0999985
4025658.0,81.22,0.96,2.6,0.0,82.07,1.23,4.33,1.0,54.75,33.25,3.5,96.5,0.0,0.0,81.77,87.6,93.37,1.87,8.86,7.5,4.11,0.0,91.21,1.29,24.11,1.0,21.4,41.6,19.0,8.4,3.9,0.783,0.18,1.13,0.93,1.3,2.0,59.0,52.0,7.0,2.0,66.70767975,126.0671463,175.5920258,629.0082397,4219.110352,555.0557251,2287.0,12834.75,1506.300049,9174.689453,8496.011719,239.0,66707.67969,143.6000977
4025659.0,81.22,0.96,2.6,0.0,82.07,1.23,4.33,1.0,54.75,33.25,3.5,96.5,0.0,0.0,81.77,87.6,93.37,1.87,8.86,7.5,4.11,0.0,91.21,1.29,24.11,1.0,21.4,41.6,19.0,8.4,3.9,0.783,0.18,1.13,0.93,1.3,2.0,60.0,53.0,7.0,2.0,97.05709076,126.9132919,173.8501129,645.2526245,3994.568115,417.3478394,1443.777832,11870.44043,1501.200073,9488.708984,8415.418945,242.0,97057.09375,112.6999969
4025660.0,81.22,0.96,2.6,0.0,82.07,1.23,4.33,1.0,54.75,33.25,3.5,96.5,0.0,0.0,81.77,87.6,93.37,1.87,8.86,7.5,4.11,0.0,91.21,1.29,24.11,1.0,21.4,41.6,19.5,8.0,3.8,0.806,0.163,1.1,0.92,1.26,2.0,63.0,51.0,11.0,6.0,82.6833725,127.6072693,184.4536438,594.1897583,3805.026123,500.6098022,1880.994507,11575.16016,1502.500122,9285.998047,8782.999023,304.0,82683.375,127.0998993
4025664.0,81.22,0.96,2.6,0.0,82.07,1.23,4.33,1.0,54.75,33.25,3.5,96.5,0.0,0.0,81.77,87.6,93.37,1.87,8.86,7.5,4.11,0.0,91.21,1.29,24.11,1.0,21.4,41.6,19.5,8.0,3.8,0.806,0.163,1.1,0.92,1.26,2.0,67.0,60.0,7.0,2.0,180.4003448,127.1042709,173.9552612,732.2959595,3495.57959,335.9564819,2504.0,10311.5498,1500.5,9333.410156,8400.798828,235.0,180400.3438,29.60000038
4025669.0,81.22,0.96,2.6,0.0,82.07,1.23,4.33,1.0,54.75,33.25,3.5,96.5,0.0,0.0,81.77,87.6,93.37,1.87,8.86,7.5,4.11,0.0,91.21,1.29,24.11,1.0,21.4,41.6,19.5,8.0,3.8,0.806,0.163,1.1,0.92,1.26,2.0,69.0,51.0,18.0,13.0,206.9390717,124.1474457,172.1607819,617.7537842,6560.324707,758.7426758,2206.888428,19685.60938,1508.200073,9450.603516,8257.104492,279.0,206939.0625,2.799999952
4025671.0,80.37,1.0,2.33,1.0,82.07,1.23,4.33,1.0,54.8,33.35,3.0,97.0,0.0,0.0,81.42,87.5,93.04,1.72,9.04,7.82,4.55,0.0,91.25,1.2,4.0,1.0,21.4,41.6,19.5,8.0,3.8,0.806,0.163,1.1,0.92,1.26,2.0,64.0,52.0,12.0,7.0,213.3655396,125.4562683,181.6085052,606.3742676,6884.313965,826.0285645,2445.99585,20735.32031,1005.099976,8602.386719,8400.297852,246.0,213365.5469,0.0
4025672.0,80.37,1.0,2.33,1.0,82.07,1.23,4.33,1.0,54.8,33.35,3.0,97.0,0.0,0.0,81.42,87.5,93.04,1.72,9.04,7.82,4.55,0.0,91.25,1.2,4.0,1.0,21.6,39.0,20.1,9.4,4.2,0.841,0.178,1.07,0.89,1.28,2.0,58.0,50.0,7.0,2.0,210.973587,128.132782,171.2859802,625.0485229,6714.660645,812.1576538,2226.998047,20241.18945,1006.5,8602.910156,7907.794434,240.0,210973.5938,0.0
4025673.0,80.37,1.0,2.33,1.0,82.07,1.23,4.33,1.0,54.8,33.35,3.0,97.0,0.0,0.0,81.42,87.5,93.04,1.72,9.04,7.82,4.55,0.0,91.25,1.2,4.0,1.0,21.6,39.0,20.1,9.4,4.2,0.841,0.178,1.07,0.89,1.28,2.0,63.0,50.0,13.0,8.0,210.6614532,128.1095123,171.9837494,624.8825073,6719.731934,805.6531372,2054.0,20237.98047,1005.400146,8600.291992,8407.597656,272.0,210661.4688,0.0
4025674.0,80.37,1.0,2.33,1.0,82.07,1.23,4.33,1.0,54.8,33.35,3.0,97.0,0.0,0.0,81.42,87.5,93.04,1.72,9.04,7.82,4.55,0.0,91.25,1.2,4.0,1.0,21.6,39.0,20.1,9.4,4.2,0.841,0.178,1.07,0.89,1.28,2.0,59.0,50.0,9.0,3.0,209.9907532,127.7226639,172.3786926,627.7427368,6673.272949,799.1061401,2269.0,20095.50977,1003.200073,9229.913086,8400.609375,307.0,209990.75,0.0
4025675.0,80.37,1.0,2.33,1.0,82.07,1.23,4.33,1.0,54.8,33.35,3.0,97.0,0.0,0.0,81.42,87.5,93.04,1.72,9.04,7.82,4.55,0.0,91.25,1.2,4.0,1.0,24.5,34.2,21.9,9.4,4.2,0.86,0.165,1.12,0.94,1.3,2.0,60.0,51.0,8.0,3.0,209.7491455,127.6942902,181.7810364,608.0199585,6865.857422,822.6269531,2789.0,20676.65039,1004.800049,9251.491211,8400.992188,254.0,209749.1406,0.0
4025678.0,80.37,1.0,2.33,1.0,82.07,1.23,4.33,1.0,54.8,33.35,3.0,97.0,0.0,0.0,81.42,87.5,93.04,1.72,9.04,7.82,4.55,0.0,91.25,1.2,4.0,1.0,24.5,34.2,21.9,9.4,4.2,0.86,0.165,1.12,0.94,1.3,2.0,64.0,54.0,9.0,4.0,217.6602783,125.4831543,179.3893127,639.0726318,7317.946777,874.9453125,3073.991699,22033.31055,1004.5,9916.104492,8793.199219,351.0,217660.2813,0.0
4025683.0,80.37,1.0,2.33,1.0,82.07,1.23,4.33,1.0,54.8,33.35,3.0,97.0,0.0,0.0,81.42,87.5,93.04,1.72,9.04,7.82,4.55,0.0,91.25,1.2,4.0,1.0,23.5,39.6,18.7,8.6,3.7,1.334,0.179,1.26,1.05,1.43,2.0,65.0,56.0,9.0,4.0,219.298645,128.8231812,170.3655701,705.9569702,6422.32959,737.5791016,2351.0,19257.99023,1007.099854,9824.899414,8725.532227,218.0,219298.6406,0.0
4025684.0,80.37,1.0,2.33,1.0,82.07,1.23,4.33,1.0,54.8,33.35,3.0,97.0,0.0,0.0,81.42,87.5,93.04,1.72,9.04,7.82,4.55,0.0,91.25,1.2,4.0,1.0,22.3,42.0,18.4,8.1,3.9,0.774,0.181,1.21,1.0,1.36,2.0,62.0,52.0,9.0,4.0,219.0228119,130.9472504,171.4394073,671.7290649,6139.805176,820.5221558,2252.998535,18710.83984,1001.400024,9984.816406,8614.201172,245.0,219022.8125,0.0
4025685.0,80.37,1.0,2.33,1.0,82.07,1.23,4.33,1.0,54.8,33.35,3.0,97.0,0.0,0.0,81.42,87.5,93.04,1.72,9.04,7.82,4.55,0.0,91.25,1.2,4.0,1.0,27.2,32.9,21.3,8.9,4.3,0.851,0.181,1.28,1.06,1.41,0.0,64.0,57.0,7.0,2.0,220.8931122,127.5858154,173.191452,704.1385498,6166.125488,821.5087891,2502.888428,18784.46094,1502.700073,9812.226563,9943.598633,240.0,220893.1094,0.0
4025686.0,80.37,1.0,2.33,1.0,82.07,1.23,4.33,1.0,54.8,33.35,3.0,97.0,0.0,0.0,81.42,87.5,93.04,1.72,9.04,7.82,4.55,0.0,91.25,1.2,4.0,1.0,27.2,32.9,21.3,8.9,4.3,0.851,0.181,1.28,1.06,1.41,0.0,62.0,55.0,6.0,1.0,220.3314972,128.2514343,172.2977448,693.494751,6323.54541,843.2265015,2317.998535,19265.96094,1500.400024,9881.813477,9903.799805,205.0,220331.4844,0.0
4025687.0,80.37,1.0,2.33,1.0,82.07,1.23,4.33,1.0,54.8,33.35,3.0,97.0,0.0,0.0,81.42,87.5,93.04,1.72,9.04,7.82,4.55,0.0,91.25,1.2,4.0,1.0,27.2,32.9,21.3,8.9,4.3,0.851,0.181,1.28,1.06,1.41,0.0,62.0,54.0,7.0,2.0,220.3683929,125.5899048,170.0,674.1223145,6139.692871,709.3126831,1639.779175,18421.38086,1502.599976,10331.41406,10001.08203,227.0,220368.3906,0.0
4025688.0,80.37,1.0,2.33,1.0,82.07,1.23,4.33,1.0,54.8,33.35,3.0,97.0,0.0,0.0,81.42,87.5,93.04,1.72,9.04,7.82,4.55,0.0,91.25,1.2,4.0,1.0,29.5,31.4,20.5,8.3,4.6,0.916,0.192,1.44,1.17,1.5,0.0,62.0,52.0,10.0,5.0,204.1116638,126.4482727,173.912796,631.7505493,5866.924805,773.5436401,2117.0,17851.91016,1501.400024,9468.396484,8977.607422,184.0,204111.6563,0.0
4025691.0,80.37,1.0,2.33,1.0,82.07,1.23,4.33,1.0,54.8,33.35,3.0,97.0,0.0,0.0,81.42,87.5,93.04,1.72,9.04,7.82,4.55,0.0,91.25,1.2,4.0,1.0,29.5,31.4,20.5,8.3,4.6,0.916,0.192,1.44,1.17,1.5,0.0,54.0,44.0,10.0,4.0,173.5734863,124.3603668,179.0601959,519.9232178,5258.853516,672.9099731,1949.888916,15948.46973,1504.100098,8346.897461,6986.901367,235.0,173573.4844,0.0
4025699.0,83.4,0.9,2.33,0.0,82.07,1.23,4.33,1.0,54.1,32.4,4.0,96.0,0.0,0.0,81.27,87.17,93.2,1.83,9.31,7.59,4.19,0.0,90.92,1.2,5.5,1.0,29.5,31.4,20.5,8.3,4.6,0.916,0.192,1.44,1.17,1.5,0.0,63.0,57.0,6.0,1.0,220.3436127,129.1446686,170.7300415,719.0250854,5905.103516,671.7388916,2575.999512,17690.30078,1501.999878,9806.208984,9900.783203,200.0,220343.6094,0.0
4025701.0,83.4,0.9,2.33,0.0,82.07,1.23,4.33,1.0,54.1,32.4,4.0,96.0,0.0,0.0,81.27,87.17,93.2,1.83,9.31,7.59,4.19,0.0,90.92,1.2,5.5,1.0,29.5,31.4,20.5,8.3,4.6,0.916,0.192,1.44,1.17,1.5,0.0,65.0,56.0,8.0,3.0,219.3386841,127.5651932,173.4319763,690.585083,6055.902832,803.3527222,2663.443359,18439.65039,1505.900024,9853.209961,9716.803711,219.0,219338.6875,0.0
4025703.0,83.4,0.9,2.33,0.0,82.07,1.23,4.33,1.0,54.1,32.4,4.0,96.0,0.0,0.0,81.27,87.17,93.2,1.83,9.31,7.59,4.19,0.0,90.92,1.2,5.5,1.0,29.5,31.4,20.5,8.3,4.6,0.916,0.192,1.44,1.17,1.5,0.0,67.0,57.0,10.0,5.0,209.649765,124.2112885,172.9302673,687.3482056,5724.614746,672.3689575,2477.888916,17204.61914,2002.900146,8990.712891,8732.496094,334.0,209649.7656,0.0
4025706.0,83.4,0.9,2.33,0.0,82.07,1.23,4.33,1.0,54.1,32.4,4.0,96.0,0.0,0.0,81.27,87.17,93.2,1.83,9.31,7.59,4.19,0.0,90.92,1.2,5.5,1.0,29.5,31.4,20.5,8.3,4.6,0.916,0.192,1.44,1.17,1.5,0.0,67.0,59.0,7.0,2.0,229.2711029,127.704834,170.5314941,748.4476318,6479.987305,749.8242188,2211.999512,19445.50977,2001.399902,9218.214844,10282.91406,201.0,229271.0938,0.0
4025708.0,83.4,0.9,2.33,0.0,82.07,1.23,4.33,1.0,54.1,32.4,4.0,96.0,0.0,0.0,81.27,87.17,93.2,1.83,9.31,7.59,4.19,0.0,90.92,1.2,5.5,1.0,22.9,37.0,21.1,8.7,4.4,0.821,0.201,1.09,0.9,1.24,2.0,68.0,59.0,8.0,3.0,219.1591034,127.3998184,170.1899261,743.5838623,5278.770996,694.2105713,2302.666504,16057.62012,2004.100098,8639.505859,9999.59082,210.0,219159.1094,0.0
4025709.0,83.4,0.9,2.33,0.0,82.07,1.23,4.33,1.0,54.1,32.4,4.0,96.0,0.0,0.0,81.27,87.17,93.2,1.83,9.31,7.59,4.19,0.0,90.92,1.2,5.5,1.0,22.3,39.1,19.7,8.8,4.2,0.84,0.198,1.13,0.93,1.3,2.0,67.0,58.0,8.0,3.0,209.4198914,127.7334976,171.5240173,727.7349243,4319.766113,568.2748413,2246.0,13140.87988,2007.599976,8563.492188,9144.293945,182.0,209419.8906,0.0
4025712.0,83.6,0.93,2.33,0.0,82.07,1.23,4.33,1.0,54.17,32.57,1.33,32.0,0.0,1.0,81.7,87.73,93.13,1.53,9.0,7.76,5.14,0.0,90.75,1.2,4.0,1.0,22.3,39.1,19.7,8.8,4.2,0.84,0.198,1.13,0.93,1.3,2.0,69.0,59.0,9.0,4.0,219.3938141,128.3881836,173.1426849,732.041687,4907.876465,523.9828491,2401.999512,14613.62012,1501.599854,8957.203125,9904.908203,384.0,219393.8281,0.0
4025717.0,83.6,0.93,2.33,0.0,82.07,1.23,4.33,1.0,54.17,32.57,1.33,32.0,0.0,1.0,81.7,87.73,93.13,1.53,9.0,7.76,5.14,0.0,90.75,1.2,4.0,1.0,22.3,39.1,19.7,8.8,4.2,0.84,0.198,1.13,0.93,1.3,2.0,62.0,54.0,8.0,3.0,214.9095459,124.8817444,170.5277557,666.6192017,6477.091309,844.5115967,2036.999878,19683.89063,1503.199951,8687.28125,9840.563477,276.0,214909.5469,0.0
4025718.0,83.6,0.93,2.33,0.0,82.07,1.23,4.33,1.0,54.17,32.57,1.33,32.0,0.0,1.0,81.7,87.73,93.13,1.53,9.0,7.76,5.14,0.0,90.75,1.2,4.0,1.0,25.2,33.1,21.9,9.1,4.7,0.917,0.173,1.15,0.95,1.29,2.0,65.0,54.0,10.0,5.0,209.6575317,124.8513641,171.6419067,663.5453491,6524.590332,778.8355103,1826.0,19641.35938,1501.100098,8246.898438,9325.476563,282.0,209657.5313,0.0
4025719.0,83.6,0.93,2.33,0.0,82.07,1.23,4.33,1.0,54.17,32.57,1.33,32.0,0.0,1.0,81.7,87.73,93.13,1.53,9.0,7.76,5.14,0.0,90.75,1.2,4.0,1.0,25.2,33.1,21.9,9.1,4.7,0.917,0.173,1.15,0.95,1.29,2.0,60.0,53.0,7.0,2.0,218.0503845,123.2578812,173.8525238,629.2192993,7155.870605,854.4727173,1984.987549,21542.48047,1504.000122,8870.899414,8668.304688,263.0,218050.375,0.0
4025720.0,83.6,0.93,2.33,0.0,82.07,1.23,4.33,1.0,54.17,32.57,1.33,32.0,0.0,1.0,81.7,87.73,93.13,1.53,9.0,7.76,5.14,0.0,90.75,1.2,4.0,1.0,25.2,33.1,21.9,9.1,4.7,0.917,0.173,1.15,0.95,1.29,2.0,60.0,48.0,11.0,6.0,183.7995758,125.1094589,176.897644,573.4554443,5432.291992,630.9951782,1777.999878,16307.76953,1502.399902,9423.300781,6276.096191,263.0,183799.5625,0.0
4025721.0,83.6,0.93,2.33,0.0,82.07,1.23,4.33,1.0,54.17,32.57,1.33,32.0,0.0,1.0,81.7,87.73,93.13,1.53,9.0,7.76,5.14,0.0,90.75,1.2,4.0,1.0,25.2,33.1,21.9,9.1,4.7,0.917,0.173,1.15,0.95,1.29,2.0,66.0,58.0,7.0,2.0,230.203125,124.8710327,174.1421204,704.3161011,7565.88916,905.8461914,1992.320557,22783.09961,1501.699951,9874.713867,9483.710938,206.0,230203.125,0.0
4025722.0,83.6,0.93,2.33,0.0,82.07,1.23,4.33,1.0,54.17,32.57,1.33,32.0,0.0,1.0,81.7,87.73,93.13,1.53,9.0,7.76,5.14,0.0,90.75,1.2,4.0,1.0,25.2,33.1,21.9,9.1,4.7,0.917,0.173,1.15,0.95,1.29,2.0,64.0,56.0,7.0,2.0,220.1200562,126.174469,173.7374878,689.3192749,6339.836426,732.8665161,2181.875244,19023.00977,1505.5,8801.105469,8071.097656,208.0,220120.0469,0.0
4025723.0,83.6,0.93,2.33,0.0,82.07,1.23,4.33,1.0,54.17,32.57,1.33,32.0,0.0,1.0,81.7,87.73,93.13,1.53,9.0,7.76,5.14,0.0,90.75,1.2,4.0,1.0,25.2,33.1,21.9,9.1,4.7,0.917,0.173,1.15,0.95,1.29,2.0,63.0,55.0,7.0,2.0,215.806427,125.0187149,174.131958,660.717041,7035.776855,850.8746948,2090.0,21208.86914,1500.900024,8791.398438,8563.990234,215.0,215806.4219,0.0
4025724.0,83.6,0.93,2.33,0.0,82.07,1.23,4.33,1.0,54.17,32.57,1.33,32.0,0.0,1.0,81.7,87.73,93.13,1.53,9.0,7.76,5.14,0.0,90.75,1.2,4.0,1.0,25.2,33.1,21.9,9.1,4.7,0.917,0.173,1.15,0.95,1.29,2.0,63.0,56.0,6.0,1.0,216.303894,125.93647,172.1952972,690.1179199,6352.479004,732.0013428,2344.0,19054.90039,1500.599976,8332.501953,8302.183594,189.0,216303.8906,0.0
4025726.0,83.6,0.93,2.33,0.0,82.07,1.23,4.33,1.0,54.17,32.57,1.33,32.0,0.0,1.0,81.7,87.73,93.13,1.53,9.0,7.76,5.14,0.0,90.75,1.2,4.0,1.0,25.2,33.1,21.9,9.1,4.7,0.917,0.173,1.15,0.95,1.29,2.0,65.0,57.0,7.0,2.0,216.2100372,125.8886871,174.6999969,692.1755981,5802.040527,675.6240234,2353.0,17422.13086,1507.800049,8800.085938,8788.399414,182.0,216210.0313,0.0
4025730.0,83.6,0.93,2.33,0.0,82.07,1.23,4.33,1.0,54.17,32.57,1.33,32.0,0.0,1.0,81.7,87.73,93.13,1.53,9.0,7.76,5.14,0.0,90.75,1.2,4.0,1.0,22.1,38.0,20.5,9.7,4.1,0.823,0.196,1.08,0.9,1.29,2.0,65.0,55.0,10.0,5.0,211.8826447,128.1618195,172.7114105,681.6623535,6070.939453,697.1132202,2124.422363,18204.0293,1503.999878,8560.398438,8443.675781,356.0,211882.6563,0.0
4025732.0,83.6,0.93,2.33,0.0,82.07,1.23,4.33,1.0,54.17,32.57,1.33,32.0,0.0,1.0,81.7,87.73,93.13,1.53,9.0,7.76,5.14,0.0,90.75,1.2,4.0,1.0,22.1,38.0,20.5,9.7,4.1,0.823,0.196,1.08,0.9,1.29,2.0,69.0,56.0,13.0,8.0,219.1599121,128.0879974,171.9210358,699.7164307,6309.237793,731.8718262,2309.884766,18937.80078,1504.199951,9032.083008,8532.485352,243.0,219159.9063,0.0
4025738.0,83.6,1.0,2.5,0.0,82.07,1.23,4.33,1.0,55.4,33.7,2.0,98.0,0.0,0.0,79.85,87.35,91.42,1.68,8.83,9.65,5.84,0.0,91.2,1.2,4.0,1.0,20.4,39.4,18.4,12.4,3.8,0.739,0.34,1.11,0.92,1.48,2.0,66.0,56.0,9.0,4.0,220.1473541,130.0373383,171.9227905,714.1398315,6188.743164,710.5162964,2150.777832,18556.94922,1503.5,8710.797852,8971.083984,374.0,220147.3438,0.0
4025739.0,83.6,1.0,2.5,0.0,82.07,1.23,4.33,1.0,55.4,33.7,2.0,98.0,0.0,0.0,79.85,87.35,91.42,1.68,8.83,9.65,5.84,0.0,91.2,1.2,4.0,1.0,20.4,39.4,18.4,12.4,3.8,0.739,0.34,1.11,0.92,1.48,2.0,64.0,56.0,8.0,3.0,220.2223358,129.9437408,173.0227356,703.456543,5931.354492,669.4482422,2233.0,17755.23047,1502.999878,9175.505859,8783.126953,312.0,220222.3438,0.0
4025747.0,83.6,1.0,2.5,0.0,82.07,1.23,4.33,1.0,54.67,32.97,2.33,64.33,0.0,1.0,81.97,88.13,93.0,1.8,8.3,7.93,4.43,0.0,90.9,1.2,4.5,1.0,20.4,39.4,18.4,12.4,3.8,0.739,0.34,1.11,0.92,1.48,2.0,68.0,58.0,9.0,4.0,220.0859222,122.0614319,173.0225372,689.2005615,6233.787109,722.2709961,2381.204102,18709.13086,1502.100098,8834.106445,9097.207031,374.0,220085.9219,0.0
4025748.0,83.6,1.0,2.5,0.0,82.07,1.23,4.33,1.0,54.67,32.97,2.33,64.33,0.0,1.0,81.97,88.13,93.0,1.8,8.3,7.93,4.43,0.0,90.9,1.2,4.5,1.0,24.4,35.8,21.2,8.8,4.2,0.85,0.204,1.15,0.96,1.31,2.0,66.0,57.0,8.0,3.0,219.9317169,121.8805008,177.8271484,660.0662842,6220.540039,720.6062622,2410.544678,18669.0293,1500.500122,8896.526367,8898.40918,305.0,219931.7188,0.0
4025749.0,83.6,1.0,2.5,0.0,82.07,1.23,4.33,1.0,54.67,32.97,2.33,64.33,0.0,1.0,81.97,88.13,93.0,1.8,8.3,7.93,4.43,0.0,90.9,1.2,4.5,1.0,24.4,35.8,21.2,8.8,4.2,0.85,0.204,1.15,0.96,1.31,2.0,67.0,58.0,8.0,3.0,219.7947235,122.9426346,177.2502899,677.8114624,6171.443359,725.6173706,2523.777344,18549.5,1507.300049,8738.507813,8968.290039,297.0,219794.7188,0.0
4025751.0,83.6,1.0,2.5,0.0,82.07,1.23,4.33,1.0,54.67,32.97,2.33,64.33,0.0,1.0,81.97,88.13,93.0,1.8,8.3,7.93,4.43,0.0,90.9,1.2,4.5,1.0,24.4,35.8,21.2,8.8,4.2,0.85,0.204,1.15,0.96,1.31,2.0,63.0,55.0,8.0,3.0,212.3676453,122.0698624,176.5552216,639.350769,5819.385742,699.9241333,2463.0,17532.14063,1508.299927,8864.810547,8806.083984,285.0,212367.6406,0.0
4025752.0,83.6,1.0,2.5,0.0,82.07,1.23,4.33,1.0,54.67,32.97,2.33,64.33,0.0,1.0,81.97,88.13,93.0,1.8,8.3,7.93,4.43,0.0,90.9,1.2,4.5,1.0,24.4,35.8,21.2,8.8,4.2,0.85,0.204,1.15,0.96,1.31,2.0,62.0,53.0,8.0,3.0,210.2122498,126.1829376,178.4733582,635.72229,5393.976074,617.7469482,1353.096802,16169.87988,1501.299927,8813.12793,7884.202637,303.0,210212.25,0.0
4025753.0,83.6,1.0,2.5,0.0,82.07,1.23,4.33,1.0,54.67,32.97,2.33,64.33,0.0,1.0,81.97,88.13,93.0,1.8,8.3,7.93,4.43,0.0,90.9,1.2,4.5,1.0,23.2,33.5,24.0,9.0,4.6,0.678,0.193,0.97,0.81,1.13,2.0,65.0,55.0,9.0,4.0,209.3087769,125.6116257,174.8621368,665.0692139,5709.986816,660.3969727,2416.987793,17134.0,1501.600098,8400.889648,8401.203125,276.0,209308.7656,0.0
4025755.0,83.6,1.0,2.5,0.0,82.07,1.23,4.33,1.0,54.67,32.97,2.33,64.33,0.0,1.0,81.97,88.13,93.0,1.8,8.3,7.93,4.43,0.0,90.9,1.2,4.5,1.0,23.5,34.4,22.7,9.2,4.6,0.705,0.186,1.04,0.86,1.2,2.0,66.0,56.0,10.0,4.0,215.4499054,125.1031265,172.4819489,680.1809082,5962.942871,672.0608521,2656.986816,17847.31055,1503.799927,8600.977539,8600.697266,347.0,215449.9063,0.0
4025756.0,83.6,1.0,2.5,0.0,82.07,1.23,4.33,1.0,54.67,32.97,2.33,64.33,0.0,1.0,81.97,88.13,93.0,1.8,8.3,7.93,4.43,0.0,90.9,1.2,4.5,1.0,23.5,34.4,22.7,9.2,4.6,0.705,0.186,1.04,0.86,1.2,2.0,66.0,57.0,9.0,4.0,218.1627655,124.9658661,173.8627319,692.6067505,5934.151367,693.3656616,2437.884766,17824.96094,1506.699951,8600.308594,8603.679688,302.0,218162.7813,0.0
4025757.0,83.6,1.0,2.5,0.0,82.07,1.23,4.33,1.0,54.67,32.97,2.33,64.33,0.0,1.0,81.97,88.13,93.0,1.8,8.3,7.93,4.43,0.0,90.9,1.2,4.5,1.0,23.5,34.4,22.7,9.2,4.6,0.705,0.186,1.04,0.86,1.2,2.0,65.0,57.0,8.0,3.0,214.6994781,126.3876953,173.16185,696.8344116,5811.933105,665.5928345,2522.629639,17422.75977,1502.600098,8600.000977,8600.299805,286.0,214699.4844,0.0
4025759.0,83.6,1.0,2.5,0.0,82.07,1.23,4.33,1.0,54.67,32.97,2.33,64.33,0.0,1.0,81.97,88.13,93.0,1.8,8.3,7.93,4.43,0.0,90.9,1.2,4.5,1.0,23.5,34.4,22.7,9.2,4.6,0.705,0.186,1.04,0.86,1.2,2.0,66.0,58.0,8.0,3.0,214.9296417,126.9849472,171.9592743,717.3312988,5872.674316,700.3826294,2683.950195,17677.21094,1504.000122,8900.802734,8900.789063,289.0,214929.6406,0.0
4025761.0,83.6,1.0,2.5,0.0,82.07,1.23,4.33,1.0,54.67,32.97,2.33,64.33,0.0,1.0,81.97,88.13,93.0,1.8,8.3,7.93,4.43,0.0,90.9,1.2,4.5,1.0,23.5,34.4,22.7,9.2,4.6,0.705,0.186,1.04,0.86,1.2,2.0,70.0,62.0,8.0,3.0,225.2900238,123.8686676,172.8522644,743.289856,6494.629395,764.0380859,2257.999512,19521.99023,1505.399902,9501.384766,9114.696289,291.0,225290.0313,0.0
4025764.0,83.6,1.0,2.5,0.0,82.07,1.23,4.33,1.0,54.67,32.97,2.33,64.33,0.0,1.0,81.97,88.13,93.0,1.8,8.3,7.93,4.43,0.0,90.9,1.2,4.5,1.0,23.5,34.4,22.7,9.2,4.6,0.705,0.186,1.04,0.86,1.2,2.0,68.0,59.0,8.0,3.0,225.5194244,123.1194077,171.6461029,715.8916016,6468.766602,860.3709717,2528.99585,19702.64063,1505.5,9500.996094,8836.18457,322.0,225519.4375,0.0
4025765.0,83.6,1.0,2.5,0.0,82.07,1.23,4.33,1.0,54.67,32.97,2.33,64.33,0.0,1.0,81.97,88.13,93.0,1.8,8.3,7.93,4.43,0.0,90.9,1.2,4.5,1.0,26.4,32.6,21.7,9.2,4.4,0.886,0.184,1.22,1.01,1.36,2.0,66.0,57.0,8.0,3.0,220.2953186,122.5854187,175.6601257,669.7476196,6167.029785,819.0552368,2260.99585,18780.51953,1500.200073,8825.8125,8366.519531,255.0,220295.3125,0.0
4025767.0,83.6,1.0,2.5,0.0,82.07,1.23,4.33,1.0,54.63,33.03,2.33,64.33,0.0,1.0,81.7,87.97,92.87,1.77,8.47,8.06,4.65,0.0,90.9,1.2,4.5,1.0,26.4,32.6,21.7,9.2,4.4,0.886,0.184,1.22,1.01,1.36,2.0,70.0,60.0,9.0,4.0,219.5883636,124.857132,175.1595612,723.9077148,5712.589844,752.2387085,2885.111084,17379.81055,1506.300049,9192.416016,9800.59082,248.0,219588.375,0.0
4025768.0,83.6,1.0,2.5,0.0,82.07,1.23,4.33,1.0,54.63,33.03,2.33,64.33,0.0,1.0,81.7,87.97,92.87,1.77,8.47,8.06,4.65,0.0,90.9,1.2,4.5,1.0,27.0,28.8,23.6,10.3,4.8,0.856,0.192,1.14,0.95,1.31,3.0,67.0,58.0,8.0,3.0,222.872345,126.1731644,175.3600311,699.9226074,6040.39502,796.1762695,2727.0,18379.13086,1501.700073,8906.407227,9983.799805,292.0,222872.3438,0.0
4025770.0,83.6,1.0,2.5,0.0,82.07,1.23,4.33,1.0,54.63,33.03,2.33,64.33,0.0,1.0,81.7,87.97,92.87,1.77,8.47,8.06,4.65,0.0,90.9,1.2,4.5,1.0,27.1,27.1,24.8,10.2,5.2,0.777,0.208,1.09,0.9,1.24,3.0,68.0,57.0,10.0,5.0,219.8955231,125.1801376,181.4592438,663.4082642,6453.880859,841.0976563,2787.0,19612.33008,1505.099976,8744.291016,10002.58301,376.0,219895.5156,0.0
4025771.0,83.6,1.0,2.5,0.0,82.07,1.23,4.33,1.0,54.63,33.03,2.33,64.33,0.0,1.0,81.7,87.97,92.87,1.77,8.47,8.06,4.65,0.0,90.9,1.2,4.5,1.0,27.1,27.1,24.8,10.2,5.2,0.777,0.208,1.09,0.9,1.24,3.0,64.0,55.0,8.0,3.0,220.5175476,126.0158844,176.8615723,662.6355591,5731.629883,754.998291,843.9629517,17438.40039,1500.700073,8641.386719,9357.805664,273.0,220517.5625,0.0
4025772.0,83.6,1.0,2.5,0.0,82.07,1.23,4.33,1.0,54.63,33.03,2.33,64.33,0.0,1.0,81.7,87.97,92.87,1.77,8.47,8.06,4.65,0.0,90.9,1.2,4.5,1.0,27.1,27.1,24.8,10.2,5.2,0.777,0.208,1.09,0.9,1.24,3.0,65.0,56.0,8.0,3.0,220.1309052,128.5173645,176.06073,691.4346924,5211.042969,685.8222046,882.9996948,15852.95996,1502.099976,8954.308594,9901.610352,264.0,220130.9063,0.0
4025773.0,83.6,1.0,2.5,0.0,82.07,1.23,4.33,1.0,54.63,33.03,2.33,64.33,0.0,1.0,81.7,87.97,92.87,1.77,8.47,8.06,4.65,0.0,90.9,1.2,4.5,1.0,25.7,29.3,24.9,9.7,4.8,0.817,0.196,1.03,0.87,1.19,3.0,66.0,58.0,8.0,2.0,219.4160614,126.8243637,173.8072662,707.3880005,5543.908203,728.4041138,2513.998535,16862.40039,1504.5,9251.802734,9901.197266,246.0,219416.0625,0.0
4025775.0,83.6,1.0,2.5,0.0,82.07,1.23,4.33,1.0,54.63,33.03,2.33,64.33,0.0,1.0,81.7,87.97,92.87,1.77,8.47,8.06,4.65,0.0,90.9,1.2,4.5,1.0,27.2,23.2,29.2,9.2,5.8,0.617,0.224,0.93,0.78,1.04,3.0,65.0,56.0,8.0,3.0,219.5124512,126.7570496,175.4401703,682.1686401,5551.599609,614.2462158,1148.974609,16586.35938,1506.400024,9001.430664,9902.075195,264.0,219512.4531,0.0
4025776.0,83.6,1.0,2.5,0.0,82.07,1.23,4.33,1.0,54.63,33.03,2.33,64.33,0.0,1.0,81.7,87.97,92.87,1.77,8.47,8.06,4.65,0.0,90.9,1.2,4.5,1.0,27.2,23.2,29.2,9.2,5.8,0.617,0.224,0.93,0.78,1.04,3.0,67.0,59.0,8.0,2.0,219.7154541,125.2682343,170.8410339,722.6530762,5870.353027,649.999939,2733.962891,17539.94922,1501.099976,8955.490234,9875.128906,252.0,219715.4531,0.0
4025779.0,83.6,1.0,2.5,0.0,82.07,1.23,4.33,1.0,54.63,33.03,2.33,64.33,0.0,1.0,81.7,87.97,92.87,1.77,8.47,8.06,4.65,0.0,90.9,1.2,4.5,1.0,27.2,23.2,29.2,9.2,5.8,0.617,0.224,0.93,0.78,1.04,3.0,66.0,57.0,8.0,3.0,219.3509979,126.567894,173.1610718,702.0947876,5395.210938,595.0058594,2144.44458,16114.08984,1509.300049,9096.0,9397.291992,305.0,219351.0,0.0
4025781.0,83.6,1.0,2.5,0.0,82.07,1.23,4.33,1.0,54.63,33.03,2.33,64.33,0.0,1.0,81.7,87.97,92.87,1.77,8.47,8.06,4.65,0.0,90.9,1.2,4.5,1.0,27.2,23.2,29.2,9.2,5.8,0.617,0.224,0.93,0.78,1.04,3.0,66.0,58.0,7.0,2.0,215.717453,122.1728668,175.0624237,680.8223877,5603.777832,656.8930664,1627.994629,16838.11914,2002.400024,9420.189453,9481.975586,245.0,215717.4531,0.0
4025782.0,83.6,1.0,2.5,0.0,82.07,1.23,4.33,1.0,54.63,33.03,2.33,64.33,0.0,1.0,81.7,87.97,92.87,1.77,8.47,8.06,4.65,0.0,90.9,1.2,4.5,1.0,27.2,23.2,29.2,9.2,5.8,0.617,0.224,0.93,0.78,1.04,3.0,68.0,58.0,9.0,4.0,216.1047668,121.3281631,173.1582794,683.3555298,5974.763184,693.2089844,1553.999878,17934.19922,2004.200073,8628.902344,9801.297852,346.0,216104.7656,0.0
4025783.0,83.6,1.0,2.5,0.0,82.07,1.23,4.33,1.0,54.63,33.03,2.33,64.33,0.0,1.0,81.7,87.97,92.87,1.77,8.47,8.06,4.65,0.0,90.9,1.2,4.5,1.0,27.2,23.2,29.2,9.2,5.8,0.617,0.224,0.93,0.78,1.04,3.0,66.0,57.0,8.0,3.0,215.4268036,123.0099945,175.7520142,676.1875,5916.547852,778.8048096,2164.0,17999.57031,2001.400146,8947.498047,9862.292969,319.0,215426.7969,0.0
4025784.0,83.6,1.0,2.5,0.0,82.07,1.23,4.33,1.0,54.63,33.03,2.33,64.33,0.0,1.0,81.7,87.97,92.87,1.77,8.47,8.06,4.65,0.0,90.9,1.2,4.5,1.0,27.2,23.2,29.2,9.2,5.8,0.617,0.224,0.93,0.78,1.04,3.0,65.0,56.0,9.0,3.0,215.9451447,123.0141907,178.3525085,650.2574463,5756.129395,667.7305298,1790.555542,17277.64063,2002.099976,8458.675781,9160.478516,323.0,215945.1563,0.0
4025785.0,83.6,1.0,2.5,0.0,82.07,1.23,4.33,1.0,54.63,33.03,2.33,64.33,0.0,1.0,81.7,87.97,92.87,1.77,8.47,8.06,4.65,0.0,90.9,1.2,4.5,1.0,25.2,30.9,24.2,9.6,4.5,0.818,0.188,1.04,0.88,1.21,3.0,65.0,56.0,9.0,4.0,215.3808289,125.2168961,176.8592377,661.5895996,5794.591309,672.6859131,1579.0,17394.38086,2002.599976,9502.496094,9802.071289,305.0,215380.8281,0.0
4025786.0,83.6,1.0,2.5,0.0,82.07,1.23,4.33,1.0,54.63,33.03,2.33,64.33,0.0,1.0,81.7,87.97,92.87,1.77,8.47,8.06,4.65,0.0,90.9,1.2,4.5,1.0,25.2,30.9,24.2,9.6,4.5,0.818,0.188,1.04,0.88,1.21,3.0,66.0,57.0,8.0,3.0,218.1840973,125.7811356,172.0920715,701.6586304,6220.796387,823.1973267,2499.950684,18936.46094,2001.399902,8401.311523,9801.77832,253.0,218184.0938,0.0
4025787.0,83.6,1.0,2.5,0.0,82.07,1.23,4.33,1.0,54.63,33.33,2.33,64.33,0.0,1.0,80.9,87.37,92.6,1.73,9.05,8.32,4.79,0.0,91.8,1.2,3.0,0.0,24.9,30.8,23.5,10.7,4.7,0.736,0.191,1.06,0.88,1.26,3.0,69.0,56.0,12.0,7.0,219.6024017,126.4391785,175.2427521,682.427002,6111.874023,714.8797607,1974.0,18360.75,2002.5,8389.535156,9679.683594,254.0,219602.4063,0.0
4025788.0,83.6,1.0,2.5,0.0,82.07,1.23,4.33,1.0,54.63,33.33,2.33,64.33,0.0,1.0,80.9,87.37,92.6,1.73,9.05,8.32,4.79,0.0,91.8,1.2,3.0,0.0,24.9,30.8,23.5,10.7,4.7,0.736,0.191,1.06,0.88,1.26,3.0,67.0,57.0,10.0,5.0,219.4351349,127.2930756,176.0354767,693.3825073,5783.575195,679.6898804,2049.998535,17382.84961,2000.400024,8280.119141,9778.051758,288.0,219435.1406,0.0
4025789.0,83.6,1.0,2.5,0.0,82.07,1.23,4.33,1.0,54.63,33.33,2.33,64.33,0.0,1.0,80.9,87.37,92.6,1.73,9.05,8.32,4.79,0.0,91.8,1.2,3.0,0.0,24.9,30.8,23.5,10.7,4.7,0.736,0.191,1.06,0.88,1.26,3.0,67.0,58.0,8.0,3.0,219.7406464,127.8239822,172.8526001,725.3233643,5752.330078,758.4325562,2581.666504,17503.2207,2000.5,8899.296875,9900.228516,251.0,219740.6406,0.0
4025790.0,83.6,1.0,2.5,0.0,82.07,1.23,4.33,1.0,54.63,33.33,2.33,64.33,0.0,1.0,80.9,87.37,92.6,1.73,9.05,8.32,4.79,0.0,91.8,1.2,3.0,0.0,24.8,31.0,23.3,10.7,4.7,0.739,0.189,1.06,0.89,1.27,3.0,66.0,58.0,8.0,3.0,218.7552948,128.5798187,176.2413177,705.855835,5861.442871,772.6184692,2439.987305,17834.71094,2005.699951,8478.900391,9819.30957,244.0,218755.2969,0.0
4025791.0,83.6,1.0,2.5,0.0,82.07,1.23,4.33,1.0,54.63,33.33,2.33,64.33,0.0,1.0,80.9,87.37,92.6,1.73,9.05,8.32,4.79,0.0,91.8,1.2,3.0,0.0,24.8,31.0,23.3,10.7,4.7,0.739,0.189,1.06,0.89,1.27,3.0,64.0,56.0,7.0,2.0,220.4814148,128.8336945,171.4523773,713.6455078,5952.058594,783.3043213,2459.999023,18107.15039,2003.400024,8657.5625,9903.398438,222.0,220481.4063,0.0
4025793.0,83.6,1.0,2.5,0.0,82.07,1.23,4.33,1.0,54.63,33.33,2.33,64.33,0.0,1.0,80.9,87.37,92.6,1.73,9.05,8.32,4.79,0.0,91.8,1.2,3.0,0.0,24.8,31.0,23.3,10.7,4.7,0.739,0.189,1.06,0.89,1.27,3.0,64.0,56.0,7.0,2.0,220.1101379,126.9636993,176.3347626,680.2142944,5879.217773,691.6328125,2056.0,17672.13086,2004.100098,8570.724609,9810.688477,238.0,220110.1406,0.0
4025794.0,83.6,1.0,2.5,0.0,82.07,1.23,4.33,1.0,54.63,33.33,2.33,64.33,0.0,1.0,80.9,87.37,92.6,1.73,9.05,8.32,4.79,0.0,91.8,1.2,3.0,0.0,24.8,31.0,23.3,10.7,4.7,0.739,0.189,1.06,0.89,1.27,3.0,65.0,57.0,7.0,2.0,219.7197418,126.0108337,171.3948669,710.2924194,5800.895508,656.6863403,2325.998535,17369.80078,2006.299805,8853.400391,9903.291016,228.0,219719.75,0.0
4025795.0,83.6,1.0,2.5,0.0,82.07,1.23,4.33,1.0,54.63,33.33,2.33,64.33,0.0,1.0,80.9,87.37,92.6,1.73,9.05,8.32,4.79,0.0,91.8,1.2,3.0,0.0,27.1,26.9,24.7,10.6,5.0,0.82,0.205,1.1,0.91,1.27,3.0,66.0,59.0,6.0,1.0,219.8440857,123.6510239,175.7609863,692.3790283,5961.333008,789.4726563,2251.0,18148.23047,2001.699951,8906.988281,9878.405273,223.0,219844.0938,0.0
4025796.0,83.6,1.0,2.5,0.0,82.07,1.23,4.33,1.0,54.63,33.33,2.33,64.33,0.0,1.0,80.9,87.37,92.6,1.73,9.05,8.32,4.79,0.0,91.8,1.2,3.0,0.0,27.1,26.9,24.7,10.6,5.0,0.82,0.205,1.1,0.91,1.27,3.0,67.0,60.0,7.0,2.0,226.2130432,122.911705,174.5621643,712.7200928,6168.597168,728.2055664,2868.0,18548.53906,2003.099854,9185.707031,9900.288086,234.0,226213.0469,0.0
4025797.0,83.6,1.0,2.5,0.0,82.07,1.23,4.33,1.0,54.63,33.33,2.33,64.33,0.0,1.0,80.9,87.37,92.6,1.73,9.05,8.32,4.79,0.0,91.8,1.2,3.0,0.0,27.1,26.9,24.7,10.6,5.0,0.82,0.205,1.1,0.91,1.27,3.0,69.0,61.0,7.0,2.0,225.8178406,122.3919373,174.6026154,723.7559204,6381.118652,730.5853882,2772.99585,19128.53906,2008.800049,9501.490234,10001.10449,252.0,225817.8438,0.0
4025799.0,83.6,1.0,2.5,0.0,82.07,1.23,4.33,1.0,54.63,33.33,2.33,64.33,0.0,1.0,80.9,87.37,92.6,1.73,9.05,8.32,4.79,0.0,91.8,1.2,3.0,0.0,27.1,26.9,24.7,10.6,5.0,0.82,0.205,1.1,0.91,1.27,3.0,66.0,59.0,7.0,2.0,220.6763458,123.9299011,176.2214966,699.159729,6091.143555,802.6699829,2738.0,18533.0293,2005.799927,8715.636719,9670.389648,248.0,220676.3438,0.0
4025800.0,83.6,1.0,2.5,0.0,82.07,1.23,4.33,1.0,54.63,33.33,2.33,64.33,0.0,1.0,80.9,87.37,92.6,1.73,9.05,8.32,4.79,0.0,91.8,1.2,3.0,0.0,27.9,21.8,28.2,10.9,5.4,0.758,0.202,0.99,0.83,1.15,3.0,66.0,57.0,8.0,3.0,220.6211243,123.8487015,174.0217743,679.4615479,5810.939453,679.9476929,2519.998535,17457.40039,2003.299927,9085.088867,9499.610352,300.0,220621.125,0.0
4025802.0,83.6,1.0,2.5,0.0,82.07,1.23,4.33,1.0,54.63,33.33,2.33,64.33,0.0,1.0,80.9,87.37,92.6,1.73,9.05,8.32,4.79,0.0,91.8,1.2,3.0,0.0,27.9,21.8,28.2,10.9,5.4,0.758,0.202,0.99,0.83,1.15,3.0,66.0,60.0,6.0,1.0,220.2494049,120.5611191,171.8182526,705.576355,5947.625,727.4223022,2706.887695,17949.89063,2006.099854,8830.59375,9975.302734,212.0,220249.4063,0.0
4025803.0,83.6,1.0,2.5,0.0,82.07,1.23,4.33,1.0,54.63,33.33,2.33,64.33,0.0,1.0,80.9,87.37,92.6,1.73,9.05,8.32,4.79,0.0,91.8,1.2,3.0,0.0,26.1,27.6,25.1,10.7,4.7,0.781,0.186,1.04,0.88,1.23,3.0,67.0,60.0,7.0,2.0,219.4099426,122.2869186,175.27211,703.5117188,5951.483887,659.6427612,2588.0,17784.08008,2008.0,9283.101563,10000.31543,224.0,219409.9375,0.0
4025804.0,83.6,1.0,2.5,0.0,82.07,1.23,4.33,1.0,54.63,33.33,2.33,64.33,0.0,1.0,80.9,87.37,92.6,1.73,9.05,8.32,4.79,0.0,91.8,1.2,3.0,0.0,26.1,27.6,25.1,10.7,4.7,0.781,0.186,1.04,0.88,1.23,3.0,68.0,61.0,7.0,2.0,223.2215271,121.9251404,172.8255768,719.1985474,5729.291992,628.2890015,2258.996094,17102.64063,2004.5,8831.901367,10002.22168,222.0,223221.5313,0.0
4025805.0,83.6,1.0,2.5,0.0,82.07,1.23,4.33,1.0,54.63,33.33,2.33,64.33,0.0,1.0,80.9,87.37,92.6,1.73,9.05,8.32,4.79,0.0,91.8,1.2,3.0,0.0,26.2,28.1,24.5,10.7,4.7,0.868,0.188,1.07,0.9,1.26,3.0,67.0,60.0,6.0,1.0,219.7920074,123.0942688,173.8715515,712.8773804,5714.314453,627.6392822,2220.0,17060.50977,2006.200073,9011.317383,9875.516602,218.0,219792.0,0.0
4025806.0,83.6,1.0,2.5,0.0,82.07,1.23,4.33,1.0,54.63,33.33,2.33,64.33,0.0,1.0,80.9,87.37,92.6,1.73,9.05,8.32,4.79,0.0,91.8,1.2,3.0,0.0,26.2,28.1,24.5,10.7,4.7,0.868,0.188,1.07,0.9,1.26,3.0,69.0,59.0,10.0,5.0,220.2250366,122.9376221,177.771225,685.4024658,5534.447266,606.3473511,2170.0,16519.50977,2002.900024,8793.816406,10001.20215,387.0,220225.0313,0.0
4025809.0,83.6,1.0,2.5,0.0,82.07,1.23,4.33,1.0,54.83,32.97,1.67,65.0,0.0,1.0,78.97,87.0,90.77,1.67,9.03,10.34,6.2,1.0,91.24,1.14,2.14,1.0,24.7,30.7,23.6,10.5,4.7,0.771,0.193,1.05,0.87,1.24,3.0,67.0,58.0,8.0,3.0,214.9702606,123.4321136,173.0461731,700.4111938,5700.929199,667.7195435,1718.0,17128.58008,2005.600098,8724.337891,10003.08789,250.0,214970.25,0.0
4025810.0,83.6,1.0,2.5,0.0,82.07,1.23,4.33,1.0,54.83,32.97,1.67,65.0,0.0,1.0,78.97,87.0,90.77,1.67,9.03,10.34,6.2,1.0,91.24,1.14,2.14,1.0,24.7,30.7,23.6,10.5,4.7,0.771,0.193,1.05,0.87,1.24,3.0,67.0,58.0,9.0,4.0,216.5935211,124.5946045,174.1521454,696.3570557,5526.806152,645.7626343,2048.99585,16601.35938,2002.400024,9046.691406,8699.295898,332.0,216593.5156,0.0
4025811.0,83.6,1.0,2.5,0.0,82.07,1.23,4.33,1.0,54.83,32.97,1.67,65.0,0.0,1.0,78.97,87.0,90.77,1.67,9.03,10.34,6.2,1.0,91.24,1.14,2.14,1.0,24.7,30.7,23.6,10.5,4.7,0.771,0.193,1.05,0.87,1.24,3.0,67.0,59.0,8.0,3.0,220.3653259,124.8679504,175.8489075,703.9719849,5541.291504,650.4248047,2137.0,16652.58984,2002.800049,8818.085938,9753.961914,220.0,220365.3281,0.0
4025812.0,83.6,1.0,2.5,0.0,82.07,1.23,4.33,1.0,54.83,32.97,1.67,65.0,0.0,1.0,78.97,87.0,90.77,1.67,9.03,10.34,6.2,1.0,91.24,1.14,2.14,1.0,24.7,30.7,23.6,10.5,4.7,0.771,0.193,1.05,0.87,1.24,3.0,66.0,58.0,7.0,2.0,220.6636963,126.9115067,186.4518585,667.8093262,5780.870117,760.5720215,2277.0,17585.83984,2006.299927,9045.299805,9893.888672,264.0,220663.6875,0.0
4025814.0,83.6,1.0,2.5,0.0,82.07,1.23,4.33,1.0,54.83,32.97,1.67,65.0,0.0,1.0,78.97,87.0,90.77,1.67,9.03,10.34,6.2,1.0,91.24,1.14,2.14,1.0,24.7,30.7,23.6,10.5,4.7,0.771,0.193,1.05,0.87,1.24,3.0,68.0,61.0,6.0,1.0,220.4991913,124.1435318,173.5116272,733.7611084,5737.499023,754.8068848,2311.991699,17453.74023,2003.100098,8753.680664,10001.09766,222.0,220499.1875,0.0
4025817.0,83.6,1.0,2.5,0.0,82.07,1.23,4.33,1.0,54.83,32.97,1.67,65.0,0.0,1.0,78.97,87.0,90.77,1.67,9.03,10.34,6.2,1.0,91.24,1.14,2.14,1.0,24.7,30.7,23.6,10.5,4.7,0.771,0.193,1.05,0.87,1.24,3.0,65.0,58.0,7.0,2.0,220.3424683,125.7073593,172.8994751,706.0508423,5777.927734,710.1524048,2178.0,17446.80078,2003.100098,8855.101563,10001.4043,218.0,220342.4688,0.0
4025818.0,83.6,1.0,2.5,0.0,82.07,1.23,4.33,1.0,54.83,32.97,1.67,65.0,0.0,1.0,78.97,87.0,90.77,1.67,9.03,10.34,6.2,1.0,91.24,1.14,2.14,1.0,24.7,30.7,23.6,10.5,4.7,0.771,0.193,1.05,0.87,1.24,3.0,64.0,58.0,6.0,1.0,220.3549347,126.379921,176.5516663,693.7527466,6227.447266,708.2625122,2564.987793,18655.58984,2000.299927,8718.677734,9945.213867,209.0,220354.9375,0.0
4025819.0,83.6,1.0,2.5,0.0,82.07,1.23,4.33,1.0,54.83,32.97,1.67,65.0,0.0,1.0,78.97,87.0,90.77,1.67,9.03,10.34,6.2,1.0,91.24,1.14,2.14,1.0,24.7,30.7,23.6,10.5,4.7,0.771,0.193,1.05,0.87,1.24,3.0,64.0,57.0,7.0,2.0,219.5232544,126.3571396,172.7312012,700.4349365,5855.278809,659.829895,2444.0,17524.81055,2008.5,9009.304688,10001.10742,217.0,219523.2656,0.0
4025821.0,83.6,1.0,2.5,0.0,82.07,1.23,4.33,1.0,54.83,32.97,1.67,65.0,0.0,1.0,78.97,87.0,90.77,1.67,9.03,10.34,6.2,1.0,91.24,1.14,2.14,1.0,24.7,30.7,23.6,10.5,4.7,0.771,0.193,1.05,0.87,1.24,3.0,69.0,61.0,8.0,3.0,214.983139,115.5784912,176.3719177,667.68927,5824.595703,635.9525146,2168.0,17379.88086,2005.899902,8860.689453,9711.913086,293.0,214983.1406,0.0
4025825.0,83.6,1.0,2.5,0.0,82.07,1.23,4.33,1.0,54.83,32.97,1.67,65.0,0.0,1.0,78.97,87.0,90.77,1.67,9.03,10.34,6.2,1.0,91.24,1.14,2.14,1.0,23.1,35.3,21.9,9.8,4.5,0.784,0.194,1.05,0.88,1.25,2.0,70.0,61.0,9.0,4.0,215.4521637,113.5079422,174.9700928,663.5042725,5886.984863,647.8596191,2239.0,17579.30078,2002.599976,8771.81543,9701.089844,300.0,215452.1563,0.0
4025826.0,83.6,1.0,2.5,0.0,80.67,1.37,3.29,1.0,54.67,33.23,2.0,64.67,0.0,1.0,79.7,87.1,91.47,1.77,9.01,9.52,5.37,0.0,91.94,1.12,3.0,0.0,23.1,35.3,21.9,9.8,4.5,0.784,0.194,1.05,0.88,1.25,2.0,67.0,56.0,11.0,6.0,215.2773743,126.834404,173.1263275,693.3357544,5207.976563,684.5324707,1671.998535,15841.32031,2005.400146,8699.404297,9640.808594,300.0,215277.375,0.0
