Repository: heidaralavi/EAF-Data-Analysis

https://eaf-prek26v.kfirjgyswf.dopraxrocks.com/

Background Information

Electric arc furnaces (EAFs) play a pivotal role in modern steel manufacturing industries[4]

. Unlike blast furnaces, EAFs produce heat through an electric current between electrodes and the material to be melted[4]

. This allows for precise temperature control, making EAFs highly efficient for recycling scrap metal and smelting materials for casting and molding[4]

. They can achieve temperatures over 3,000 degrees Fahrenheit (1,650 degrees Celsius)[4]

.

The importance of steel in building a green economy cannot be overstated, given its strength, versatility, and recyclability[5]

.

File: data/eaf_and_feed_all.csv (part 6 of 30)
Heat,c (Coke1030),s (Coke1030),s112 (Coke1030),Coke1030_labels,c (CokeFine),s (CokeFine),s05 (CokeFine),CokeFine_labels,cao (Dolomite),mgo (Dolomite),s0_95 (Dolomite),s95_385 (Dolomite),s385_1000 (Dolomite),Dolomite_labels,fe_metal (DRI),fe_total (DRI),md (DRI),c (DRI),gunge (DRI),feo (DRI),feo_c (DRI),Dri_labels,cao (Lime),mgo (Lime),s0_95 (Lime),Lime_labels,cao (Slag),feo (Slag),sio2 (Slag),mgo (Slag),al2o3 (Slag),p2o5 (Slag),mno (Slag),b2 (Slag),b3 (Slag),b4 (Slag),Slag_labels,Duration (EAF),Power On (EAF),Power Off (EAF),Delays (EAF),DRI [t] (EAF),Ele [MW] (EAF),Tapped [t] (EAF),Tapped [kWh/t] (EAF),O2 [Nm3] (EAF),CH4 [Nm3] (EAF),C.inj [kg] (EAF),Chemical [MWh] (EAF),C [kg] (EAF),CaO [kg] (EAF),MgO [kg] (EAF),Tapping Time [Sec] (EAF),EAF_DRI (EAF),HDRI(T) (EAF)
4025827.0,83.6,1.0,2.5,0.0,80.67,1.37,3.29,1.0,54.67,33.23,2.0,64.67,0.0,1.0,79.7,87.1,91.47,1.77,9.01,9.52,5.37,0.0,91.94,1.12,3.0,0.0,23.3,35.5,21.9,9.7,4.3,0.834,0.184,1.06,0.89,1.26,2.0,66.0,58.0,8.0,3.0,214.5447235,123.5678406,176.8999939,676.2042847,5604.869629,657.6348877,1477.555542,16843.0,2006.599976,8465.396484,9705.580078,281.0,214544.7188,0.0
4025828.0,83.6,1.0,2.5,0.0,80.67,1.37,3.29,1.0,54.67,33.23,2.0,64.67,0.0,1.0,79.7,87.1,91.47,1.77,9.01,9.52,5.37,0.0,91.94,1.12,3.0,0.0,23.3,35.5,21.9,9.7,4.3,0.834,0.184,1.06,0.89,1.26,2.0,67.0,58.0,8.0,3.0,214.6896057,125.3999405,173.0023804,709.1401978,5523.655762,651.4763794,2275.99585,16607.71094,2001.799927,9458.802734,9640.491211,255.0,214689.5938,0.0
4025829.0,83.6,1.0,2.5,0.0,80.67,1.37,3.29,1.0,54.67,33.23,2.0,64.67,0.0,1.0,79.7,87.1,91.47,1.77,9.01,9.52,5.37,0.0,91.94,1.12,3.0,0.0,23.3,35.5,21.9,9.7,4.3,0.834,0.184,1.06,0.89,1.26,2.0,66.0,58.0,7.0,2.0,216.1555176,125.8190155,171.9519958,712.8076172,5327.828613,632.2741089,1315.666748,16029.0498,2006.700073,8616.486328,9529.287109,232.0,216155.5156,0.0
4025830.0,83.6,1.0,2.5,0.0,80.67,1.37,3.29,1.0,54.67,33.23,2.0,64.67,0.0,1.0,79.7,87.1,91.47,1.77,9.01,9.52,5.37,0.0,91.94,1.12,3.0,0.0,23.9,33.4,23.2,9.9,4.3,0.8,0.184,1.03,0.87,1.23,2.0,68.0,59.0,8.0,3.0,215.506546,126.2575684,176.6506805,708.7741089,5490.734863,648.9475708,2092.888916,16512.25,2004.099976,8458.493164,9898.296875,262.0,215506.5313,0.0
4025831.0,83.6,1.0,2.5,0.0,80.67,1.37,3.29,1.0,54.67,33.23,2.0,64.67,0.0,1.0,79.7,87.1,91.47,1.77,9.01,9.52,5.37,0.0,91.94,1.12,3.0,0.0,23.9,33.4,23.2,9.9,4.3,0.8,0.184,1.03,0.87,1.23,2.0,65.0,57.0,7.0,2.0,215.3062744,126.9287338,173.6109924,700.2409668,5369.395996,633.8590698,2148.0,16145.40039,2003.700073,8750.103516,9191.78418,242.0,215306.2656,0.0
4025832.0,83.6,1.0,2.5,0.0,80.67,1.37,3.29,1.0,54.67,33.23,2.0,64.67,0.0,1.0,79.7,87.1,91.47,1.77,9.01,9.52,5.37,0.0,91.94,1.12,3.0,0.0,23.9,33.4,23.2,9.9,4.3,0.8,0.184,1.03,0.87,1.23,2.0,67.0,59.0,8.0,3.0,215.2670441,126.6721497,173.9907227,717.3212891,5537.296387,727.9179077,2148.666504,16843.2793,2005.100098,9362.318359,10001.5918,267.0,215267.0469,0.0
4025833.0,83.6,1.0,2.5,0.0,80.67,1.37,3.29,1.0,54.67,33.23,2.0,64.67,0.0,1.0,79.7,87.1,91.47,1.77,9.01,9.52,5.37,0.0,91.94,1.12,3.0,0.0,23.9,33.4,23.2,9.9,4.3,0.8,0.184,1.03,0.87,1.23,2.0,68.0,57.0,10.0,5.0,208.4416656,125.9255142,174.6225281,696.8918457,5442.98877,642.7058105,2460.0,16367.11035,2001.400146,8767.591797,9034.392578,244.0,208441.6563,0.0
4025836.0,83.6,1.0,2.5,0.0,80.67,1.37,3.29,1.0,54.67,33.23,2.0,64.67,0.0,1.0,79.7,87.1,91.47,1.77,9.01,9.52,5.37,0.0,91.94,1.12,3.0,0.0,23.9,33.4,23.2,9.9,4.3,0.8,0.184,1.03,0.87,1.23,2.0,69.0,61.0,8.0,2.0,220.6270752,121.1471405,170.0961914,729.6372681,5756.038086,640.0697021,2603.0,17205.49023,193.0998535,9321.185547,9868.428711,227.0,220627.0781,0.0
4025837.0,83.6,1.0,2.5,0.0,80.67,1.37,3.29,1.0,54.67,33.23,2.0,64.67,0.0,1.0,79.7,87.1,91.47,1.77,9.01,9.52,5.37,0.0,91.94,1.12,3.0,0.0,23.9,33.4,23.2,9.9,4.3,0.8,0.184,1.03,0.87,1.23,2.0,67.0,59.0,7.0,2.0,220.4098053,124.7131042,175.1417236,706.729126,6778.666504,774.3240356,2691.0,20315.64063,2005.899902,8806.904297,10001.20117,236.0,220409.8125,0.0
4025842.0,83.6,1.0,2.5,0.0,80.67,1.37,3.29,1.0,54.67,33.23,2.0,64.67,0.0,1.0,79.7,87.1,91.47,1.77,9.01,9.52,5.37,0.0,91.94,1.12,3.0,0.0,23.9,33.4,23.2,9.9,4.3,0.8,0.184,1.03,0.87,1.23,2.0,68.0,60.0,8.0,3.0,220.6385956,123.9582214,174.135498,712.4424438,6182.871582,694.5983887,2488.0,18499.71094,2004.099976,9674.806641,9875.070313,302.0,220638.5938,0.0
4025846.0,83.6,1.0,2.5,0.0,80.67,1.37,3.29,1.0,54.65,32.2,1.5,48.5,0.0,1.0,79.03,86.83,91.03,1.83,9.1,10.03,5.49,1.0,91.94,1.12,3.0,0.0,23.9,33.4,23.2,9.9,4.3,0.8,0.184,1.03,0.87,1.23,2.0,63.0,56.0,7.0,2.0,219.1630859,124.9195251,170.1665344,690.8712158,5841.597168,763.5293579,1730.0,17757.48047,1502.200073,8924.50293,8764.40332,202.0,219163.0938,0.0
4025848.0,83.6,1.0,2.5,0.0,80.67,1.37,3.29,1.0,54.65,32.2,1.5,48.5,0.0,1.0,79.03,86.83,91.03,1.83,9.1,10.03,5.49,1.0,91.94,1.12,3.0,0.0,23.9,33.4,23.2,9.9,4.3,0.8,0.184,1.03,0.87,1.23,2.0,63.0,56.0,6.0,1.0,219.708313,125.3614426,171.171524,693.7202148,6032.628418,795.7428589,2270.0,18357.0293,1502.300049,8868.71875,8926.305664,182.0,219708.3125,0.0
4025849.0,83.6,1.0,2.5,0.0,80.67,1.37,3.29,1.0,54.65,32.2,1.5,48.5,0.0,1.0,79.03,86.83,91.03,1.83,9.1,10.03,5.49,1.0,91.94,1.12,3.0,0.0,23.9,33.4,23.2,9.9,4.3,0.8,0.184,1.03,0.87,1.23,2.0,66.0,57.0,8.0,3.0,219.2246246,124.5110855,170.0372162,704.7981567,6052.512207,804.543457,2353.0,18433.59961,1503.399902,9000.397461,9003.118164,239.0,219224.625,0.0
4025850.0,83.6,1.0,2.5,0.0,80.67,1.37,3.29,1.0,54.65,32.2,1.5,48.5,0.0,1.0,79.03,86.83,91.03,1.83,9.1,10.03,5.49,1.0,91.94,1.12,3.0,0.0,25.4,33.3,21.5,9.6,4.4,0.871,0.202,1.18,0.98,1.35,2.0,65.0,57.0,7.0,2.0,219.7172394,124.6052399,172.5,697.6689453,5856.705078,665.8857422,2371.0,17544.41016,1503.999878,8888.794922,9001.625977,200.0,219717.25,0.0
4025851.0,83.6,1.0,2.5,0.0,80.67,1.37,3.29,1.0,54.65,32.2,1.5,48.5,0.0,1.0,79.03,86.83,91.03,1.83,9.1,10.03,5.49,1.0,91.94,1.12,3.0,0.0,25.4,33.3,21.5,9.6,4.4,0.871,0.202,1.18,0.98,1.35,2.0,63.0,57.0,6.0,1.0,219.8111572,125.3015823,173.5,687.2930298,5812.245117,667.3684692,2288.99585,17428.2207,1502.800049,8896.102539,8929.72168,184.0,219811.1563,0.0
4025852.0,83.6,1.0,2.5,0.0,80.67,1.37,3.29,1.0,54.65,32.2,1.5,48.5,0.0,1.0,79.03,86.83,91.03,1.83,9.1,10.03,5.49,1.0,91.94,1.12,3.0,0.0,25.4,33.3,21.5,9.6,4.4,0.871,0.202,1.18,0.98,1.35,2.0,63.0,51.0,11.0,6.0,199.4047546,125.0348358,174.1999969,615.6837158,5706.14209,661.204834,1960.99585,17125.7207,1501.800049,8101.398438,8100.711426,209.0,199404.75,0.0
4025853.0,83.6,1.0,2.5,0.0,80.67,1.37,3.29,1.0,54.65,32.2,1.5,48.5,0.0,1.0,79.03,86.83,91.03,1.83,9.1,10.03,5.49,1.0,91.94,1.12,3.0,0.0,25.4,33.3,21.5,9.6,4.4,0.871,0.202,1.18,0.98,1.35,2.0,62.0,52.0,10.0,5.0,202.4255066,125.1737595,179.8000031,609.3537598,5263.834961,696.3318481,1261.555054,16022.82031,1502.299927,8080.696289,7832.513672,250.0,202425.5,0.0
4025855.0,83.6,1.0,2.5,0.0,80.67,1.37,3.29,1.0,54.65,32.2,1.5,48.5,0.0,1.0,79.03,86.83,91.03,1.83,9.1,10.03,5.49,1.0,91.94,1.12,3.0,0.0,25.4,33.3,21.5,9.6,4.4,0.871,0.202,1.18,0.98,1.35,2.0,63.0,54.0,8.0,3.0,222.422287,124.6360474,174.9000092,650.2594604,8130.121582,1014.943787,2324.0,24590.17969,2006.700073,8927.792969,8973.307617,342.0,222422.2813,0.0
4025856.0,83.6,1.0,2.5,0.0,80.67,1.37,3.29,1.0,54.65,32.2,1.5,48.5,0.0,1.0,79.03,86.83,91.03,1.83,9.1,10.03,5.49,1.0,91.94,1.12,3.0,0.0,25.4,33.3,21.5,9.6,4.4,0.871,0.202,1.18,0.98,1.35,2.0,59.0,43.0,16.0,11.0,161.2765656,120.3284302,183.5000153,475.4119873,6183.89502,760.9157715,1956.0,18674.90039,2003.0,6988.098633,6352.208984,341.0,161276.5625,0.0
4025859.0,83.6,1.0,2.5,0.0,80.67,1.37,3.29,1.0,54.65,32.2,1.5,48.5,0.0,1.0,79.03,86.83,91.03,1.83,9.1,10.03,5.49,1.0,91.94,1.12,3.0,0.0,25.4,33.3,21.5,9.6,4.4,0.871,0.202,1.18,0.98,1.35,2.0,63.0,55.0,8.0,3.0,222.6938019,117.9300842,178.9816132,609.1118164,8049.424805,999.0524292,2471.983643,24330.98047,2007.800049,9243.000977,8523.600586,272.0,222693.7969,0.0
4025860.0,83.6,1.0,2.5,0.0,80.67,1.37,3.29,1.0,54.65,32.2,1.5,48.5,0.0,1.0,79.03,86.83,91.03,1.83,9.1,10.03,5.49,1.0,91.94,1.12,3.0,0.0,18.3,47.4,18.2,7.2,3.6,0.681,0.155,1.01,0.84,1.17,2.0,70.0,60.0,9.0,4.0,221.5042267,117.1822433,175.0210419,674.1818237,8281.297852,1029.175659,2259.111084,25035.36914,2000.999878,9213.303711,8619.525391,212.0,221504.2344,0.0
4025862.0,83.6,1.0,2.5,0.0,80.67,1.37,3.29,1.0,54.65,32.2,1.5,48.5,0.0,1.0,79.03,86.83,91.03,1.83,9.1,10.03,5.49,1.0,91.94,1.12,3.0,0.0,18.3,47.4,18.2,7.2,3.6,0.681,0.155,1.01,0.84,1.17,2.0,64.0,56.0,7.0,2.0,220.2365875,117.7840118,175.3222046,634.6781616,8448.638672,1074.788452,2304.962891,25605.7793,2003.200073,8928.213867,9154.620117,232.0,220236.5938,0.0
4025873.0,83.6,1.0,2.5,0.0,80.2,1.4,2.67,1.0,54.95,33.3,1.75,48.25,0.0,1.0,80.7,87.07,92.67,1.8,9.31,8.19,4.58,1.0,91.7,1.2,4.5,0.0,18.3,47.4,18.2,7.2,3.6,0.681,0.155,1.01,0.84,1.17,2.0,67.0,58.0,8.0,3.0,240.2361603,126.3236771,182.0118561,680.9312744,7420.410645,918.5582275,2097.962891,22423.35938,2004.200073,9601.670898,9637.681641,294.0,240236.1563,0.0
4025874.0,83.6,1.0,2.5,0.0,80.2,1.4,2.67,1.0,54.95,33.3,1.75,48.25,0.0,1.0,80.7,87.07,92.67,1.8,9.31,8.19,4.58,1.0,91.7,1.2,4.5,0.0,18.3,47.4,18.2,7.2,3.6,0.681,0.155,1.01,0.84,1.17,2.0,62.0,54.0,7.0,2.0,230.4442291,128.0009155,173.974823,672.3881836,8088.21875,1030.441895,2491.888916,24517.33984,2001.100098,9529.414063,9326.49707,251.0,230444.2188,0.0
4025875.0,83.6,1.0,2.5,0.0,80.2,1.4,2.67,1.0,54.95,33.3,1.75,48.25,0.0,1.0,80.7,87.07,92.67,1.8,9.31,8.19,4.58,1.0,91.7,1.2,4.5,0.0,18.6,47.8,17.5,7.6,3.4,0.634,0.146,1.06,0.89,1.25,2.0,64.0,54.0,9.0,4.0,222.431778,127.0637207,177.2983093,654.7542725,7995.791504,1015.212463,3090.0,24228.18945,2005.999878,9092.271484,8674.685547,229.0,222431.7813,0.0
4025876.0,83.6,1.0,2.5,0.0,80.2,1.4,2.67,1.0,54.95,33.3,1.75,48.25,0.0,1.0,80.7,87.07,92.67,1.8,9.31,8.19,4.58,1.0,91.7,1.2,4.5,0.0,18.6,47.8,17.5,7.6,3.4,0.634,0.146,1.06,0.89,1.25,2.0,70.0,60.0,9.0,4.0,240.4545135,127.9532166,176.7706451,728.8641357,8304.1875,1057.881348,2961.776855,25171.80078,2004.400024,10076.29395,10002.2207,229.0,240454.5156,0.0
4025877.0,83.6,1.0,2.5,0.0,80.2,1.4,2.67,1.0,54.95,33.3,1.75,48.25,0.0,1.0,80.7,87.07,92.67,1.8,9.31,8.19,4.58,1.0,91.7,1.2,4.5,0.0,18.6,47.8,17.5,7.6,3.4,0.634,0.146,1.06,0.89,1.25,2.0,67.0,59.0,8.0,2.0,238.8910675,128.0592041,179.6172943,707.6086426,8875.761719,1131.791504,2291.983643,26907.21094,2001.799805,11500.21094,11108.10645,241.0,238891.0625,0.0
4025879.0,83.6,1.0,2.5,0.0,80.2,1.4,2.67,1.0,54.95,33.3,1.75,48.25,0.0,1.0,80.7,87.07,92.67,1.8,9.31,8.19,4.58,1.0,91.7,1.2,4.5,0.0,18.6,47.8,17.5,7.6,3.4,0.634,0.146,1.06,0.89,1.25,2.0,69.0,60.0,9.0,4.0,236.5539856,127.8418503,179.4709625,718.262146,8758.160156,1116.200439,2956.456787,26549.15039,1500.800049,12000.99316,11086.49023,215.0,236553.9844,0.0
4025880.0,83.6,1.0,2.5,0.0,80.2,1.4,2.67,1.0,54.95,33.3,1.75,48.25,0.0,1.0,80.7,87.07,92.67,1.8,9.31,8.19,4.58,1.0,91.7,1.2,4.5,0.0,18.6,47.8,17.5,7.6,3.4,0.634,0.146,1.06,0.89,1.25,2.0,65.0,57.0,8.0,3.0,239.0640564,128.5787659,184.6521454,664.994873,8544.192383,1092.294312,3107.037109,25909.2793,1501.499878,9566.003906,9839.594727,232.0,239064.0625,0.0
4025881.0,83.6,1.0,2.5,0.0,80.2,1.4,2.67,1.0,54.95,33.3,1.75,48.25,0.0,1.0,80.7,87.07,92.67,1.8,9.31,8.19,4.58,1.0,91.7,1.2,4.5,0.0,18.6,47.8,17.5,7.6,3.4,0.634,0.146,1.06,0.89,1.25,2.0,61.0,50.0,11.0,6.0,209.1586609,129.0131531,187.7501068,581.5991211,7462.405273,951.3987427,2392.999512,22622.13086,1503.699951,8237.025391,8388.524414,376.0,209158.6563,0.0
4025899.0,83.6,1.0,2.5,0.0,80.2,1.4,2.67,1.0,54.65,32.4,2.0,48.0,0.0,1.0,80.86,87.31,92.6,1.86,8.98,8.31,4.47,0.0,91.45,1.2,4.5,1.0,18.6,47.8,17.5,7.6,3.4,0.634,0.146,1.06,0.89,1.25,2.0,69.0,59.0,9.0,4.0,200.410553,121.3291245,185.2462769,650.0490112,2625.638672,346.2981873,1991.963013,7989.600098,1501.200195,8587.477539,8042.204102,384.0,200410.5469,0.0
4025905.0,83.6,1.0,2.5,0.0,80.2,1.4,2.67,1.0,54.65,32.4,2.0,48.0,0.0,1.0,80.86,87.31,92.6,1.86,8.98,8.31,4.47,0.0,91.45,1.2,4.5,1.0,30.4,17.7,28.2,12.1,6.0,0.637,0.218,1.08,0.89,1.24,3.0,69.0,56.0,13.0,8.0,196.8591766,125.2013702,173.2657623,677.4349365,3479.423584,454.46698,2170.370361,10576.05957,1000.899902,8618.59375,8081.395508,579.0,196859.1719,0.0
4025906.0,83.6,1.0,2.5,0.0,80.2,1.4,2.67,1.0,54.65,32.4,2.0,48.0,0.0,1.0,80.86,87.31,92.6,1.86,8.98,8.31,4.47,0.0,91.45,1.2,4.5,1.0,30.4,17.7,28.2,12.1,6.0,0.637,0.218,1.08,0.89,1.24,3.0,68.0,60.0,8.0,3.0,219.1913757,125.9584503,176.3892212,714.093811,4479.574707,534.4066162,2149.995605,13484.30957,1002.300049,9413.794922,9727.042969,321.0,219191.375,0.0
4025908.0,83.6,1.0,2.5,0.0,80.2,1.4,2.67,1.0,54.65,32.4,2.0,48.0,0.0,1.0,80.86,87.31,92.6,1.86,8.98,8.31,4.47,0.0,91.45,1.2,4.5,1.0,30.4,17.7,28.2,12.1,6.0,0.637,0.218,1.08,0.89,1.24,3.0,68.0,58.0,10.0,5.0,209.0043945,124.8038559,170.8996887,706.9472656,4257.633789,542.9729614,2084.958984,12907.33984,1002.100098,8528.410156,8573.083984,314.0,209004.3906,0.0
4025909.0,83.6,1.0,2.5,0.0,80.2,1.4,2.67,1.0,54.65,32.4,2.0,48.0,0.0,1.0,80.86,87.31,92.6,1.86,8.98,8.31,4.47,0.0,91.45,1.2,4.5,1.0,30.4,17.7,28.2,12.1,6.0,0.637,0.218,1.08,0.89,1.24,3.0,68.0,58.0,9.0,4.0,210.1681213,123.9565201,180.5253906,668.9049072,4379.523438,524.2130127,1935.874756,13187.66016,1001.899902,9082.801758,9018.373047,383.0,210168.125,0.0
4025910.0,83.6,1.0,2.5,0.0,80.2,1.4,2.67,1.0,54.65,32.4,2.0,48.0,0.0,1.0,80.86,87.31,92.6,1.86,8.98,8.31,4.47,0.0,91.45,1.2,4.5,1.0,21.2,41.9,18.8,8.5,3.7,0.941,0.167,1.13,0.94,1.32,2.0,68.0,60.0,8.0,3.0,210.2983551,124.4616852,179.1764526,695.2108154,3991.20752,467.4882202,2240.884766,11991.73047,1003.399902,8424.692383,8308.009766,287.0,210298.3594,0.0
4025911.0,83.6,1.0,2.5,0.0,80.2,1.4,2.67,1.0,54.65,32.4,2.0,48.0,0.0,1.0,80.86,87.31,92.6,1.86,8.98,8.31,4.47,0.0,91.45,1.2,4.5,1.0,21.2,41.9,18.8,8.5,3.7,0.941,0.167,1.13,0.94,1.32,2.0,65.0,55.0,10.0,5.0,209.8082581,126.664772,170.3717499,682.1256104,5221.574219,614.2192383,1735.999878,15695.21973,1000.399902,9623.402344,8408.606445,367.0,209808.2656,0.0
4025912.0,83.6,1.0,2.5,0.0,80.2,1.4,2.67,1.0,54.65,32.4,2.0,48.0,0.0,1.0,80.86,87.31,92.6,1.86,8.98,8.31,4.47,0.0,91.45,1.2,4.5,1.0,21.2,41.9,18.8,8.5,3.7,0.941,0.167,1.13,0.94,1.32,2.0,69.0,55.0,14.0,8.0,210.1947479,124.7630081,175.0282593,664.3052979,5421.836914,625.4871826,2011.036987,16265.23047,1000.900146,8788.285156,8492.791016,331.0,210194.75,0.0
4025916.0,83.6,1.0,2.5,0.0,80.2,1.4,2.67,1.0,54.65,32.4,2.0,48.0,0.0,1.0,80.86,87.31,92.6,1.86,8.98,8.31,4.47,0.0,91.45,1.2,4.5,1.0,21.2,41.9,18.8,8.5,3.7,0.941,0.167,1.13,0.94,1.32,2.0,68.0,59.0,9.0,4.0,219.4984131,126.7606735,175.7125702,717.2010498,5080.030273,667.859375,2552.0,15452.50977,1502.899902,8855.501953,8822.686523,304.0,219498.4219,0.0
4025918.0,83.6,1.0,2.5,0.0,80.76,1.29,4.14,1.0,54.8,33.03,2.33,64.33,0.0,1.0,80.17,86.9,92.27,1.57,9.6,8.66,5.62,0.0,91.5,1.2,4.0,1.0,21.2,41.9,18.8,8.5,3.7,0.941,0.167,1.13,0.94,1.32,2.0,68.0,59.0,8.0,3.0,228.9475555,124.7103653,175.1950989,710.255249,6131.772949,806.5397949,2583.987793,18652.78906,1501.5,9268.686523,9198.205078,293.0,228947.5469,0.0
4025919.0,83.6,1.0,2.5,0.0,80.76,1.29,4.14,1.0,54.8,33.03,2.33,64.33,0.0,1.0,80.17,86.9,92.27,1.57,9.6,8.66,5.62,0.0,91.5,1.2,4.0,1.0,21.2,41.9,18.8,8.5,3.7,0.941,0.167,1.13,0.94,1.32,2.0,68.0,59.0,8.0,3.0,228.7144775,125.8512421,175.1159058,714.6813354,6340.714355,834.1689453,2746.777344,19288.76953,1501.900024,9048.115234,9032.383789,264.0,228714.4688,0.0
4025921.0,83.6,1.0,2.5,0.0,80.76,1.29,4.14,1.0,54.8,33.03,2.33,64.33,0.0,1.0,80.17,86.9,92.27,1.57,9.6,8.66,5.62,0.0,91.5,1.2,4.0,1.0,21.2,41.9,18.8,8.5,3.7,0.941,0.167,1.13,0.94,1.32,2.0,66.0,56.0,9.0,4.0,220.2546539,127.2615891,170.4334412,708.114624,5939.774902,691.770813,2737.0,17836.0,1502.400024,9524.003906,9193.269531,315.0,220254.6563,0.0
4025922.0,83.6,1.0,2.5,0.0,80.76,1.29,4.14,1.0,54.8,33.03,2.33,64.33,0.0,1.0,80.17,86.9,92.27,1.57,9.6,8.66,5.62,0.0,91.5,1.2,4.0,1.0,21.2,41.9,18.8,8.5,3.7,0.941,0.167,1.13,0.94,1.32,2.0,66.0,57.0,8.0,3.0,219.8984375,126.3424377,180.1796722,676.0760498,5947.179688,691.7493286,2741.998535,17855.92969,1502.699951,9451.40625,8533.103516,273.0,219898.4375,0.0
4025923.0,83.6,1.0,2.5,0.0,80.76,1.29,4.14,1.0,54.8,33.03,2.33,64.33,0.0,1.0,80.17,86.9,92.27,1.57,9.6,8.66,5.62,0.0,91.5,1.2,4.0,1.0,21.2,41.9,18.8,8.5,3.7,0.941,0.167,1.13,0.94,1.32,2.0,64.0,56.0,8.0,3.0,219.0349121,126.2333145,174.1746979,679.8568726,5802.64502,763.572998,2216.884766,17652.42969,1002.399902,9250.003906,9071.224609,292.0,219034.9063,0.0
4025924.0,83.6,1.0,2.5,0.0,80.76,1.29,4.14,1.0,54.8,33.03,2.33,64.33,0.0,1.0,80.17,86.9,92.27,1.57,9.6,8.66,5.62,0.0,91.5,1.2,4.0,1.0,21.2,41.9,18.8,8.5,3.7,0.941,0.167,1.13,0.94,1.32,2.0,60.0,53.0,7.0,2.0,209.119873,126.3297577,175.8265686,636.2634277,5422.688477,603.2396851,2142.0,16209.67969,1003.900146,8334.091797,8804.402344,251.0,209119.875,0.0
4025925.0,83.6,1.0,2.5,0.0,80.76,1.29,4.14,1.0,54.8,33.03,2.33,64.33,0.0,1.0,80.17,86.9,92.27,1.57,9.6,8.66,5.62,0.0,91.5,1.2,4.0,1.0,21.9,38.0,21.6,8.6,4.3,0.764,0.184,1.01,0.85,1.18,2.0,70.0,53.0,17.0,12.0,209.3682861,126.4256973,171.9517365,654.7715454,5555.371582,620.0436401,2230.99585,16611.61914,1002.600098,8642.400391,8458.509766,265.0,209368.2813,0.0
4025927.0,83.6,1.0,2.5,0.0,80.76,1.29,4.14,1.0,54.8,33.03,2.33,64.33,0.0,1.0,80.17,86.9,92.27,1.57,9.6,8.66,5.62,0.0,91.5,1.2,4.0,1.0,24.7,32.3,23.4,9.3,4.8,0.784,0.206,1.06,0.88,1.21,3.0,67.0,54.0,13.0,8.0,209.0334167,126.2560806,173.7983704,658.8511353,5538.345703,644.0229492,2174.962891,16627.99023,1001.099609,8191.720703,8670.115234,333.0,209033.4219,0.0
4025928.0,83.6,1.0,2.5,0.0,80.76,1.29,4.14,1.0,54.8,33.03,2.33,64.33,0.0,1.0,80.17,86.9,92.27,1.57,9.6,8.66,5.62,0.0,91.5,1.2,4.0,1.0,24.7,32.3,23.4,9.3,4.8,0.784,0.206,1.06,0.88,1.21,3.0,65.0,53.0,11.0,6.0,209.1256866,127.9736557,171.5014496,665.9796753,5487.619629,610.6635742,2274.888916,16404.30078,1000.5,8251.007813,8645.710938,283.0,209125.6875,0.0
4025930.0,83.6,1.0,2.5,0.0,80.76,1.29,4.14,1.0,54.8,33.03,2.33,64.33,0.0,1.0,80.17,86.9,92.27,1.57,9.6,8.66,5.62,0.0,91.5,1.2,4.0,1.0,21.3,40.1,20.4,8.6,4.0,0.767,0.177,1.04,0.87,1.23,2.0,68.0,58.0,9.0,4.0,221.3720703,125.5691833,170.2359924,720.6121216,5873.283691,684.8215942,2228.0,17638.40039,1001.700073,8990.783203,9088.77832,348.0,221372.0625,0.0
4025931.0,83.6,1.0,2.5,0.0,80.76,1.29,4.14,1.0,54.8,33.03,2.33,64.33,0.0,1.0,80.17,86.9,92.27,1.57,9.6,8.66,5.62,0.0,91.5,1.2,4.0,1.0,21.3,40.1,20.4,8.6,4.0,0.767,0.177,1.04,0.87,1.23,2.0,66.0,58.0,8.0,2.0,221.1126709,124.0018616,173.8071747,692.8343506,5807.134766,676.7644653,2255.0,17438.85938,1004.400146,9288.492188,8772.783203,268.0,221112.6719,0.0
4025932.0,83.6,1.0,2.5,0.0,80.76,1.29,4.14,1.0,54.8,33.03,2.33,64.33,0.0,1.0,80.17,86.9,92.27,1.57,9.6,8.66,5.62,0.0,91.5,1.2,4.0,1.0,21.3,40.1,20.4,8.6,4.0,0.767,0.177,1.04,0.87,1.23,2.0,65.0,57.0,7.0,2.0,221.0821991,124.1563721,176.731842,675.9733887,5883.51123,710.1186523,2000.036987,17731.78906,1000.999878,8951.806641,8473.998047,271.0,221082.1875,0.0
4025933.0,83.6,1.0,2.5,0.0,80.76,1.29,4.14,1.0,54.8,33.03,2.33,64.33,0.0,1.0,80.17,86.9,92.27,1.57,9.6,8.66,5.62,0.0,91.5,1.2,4.0,1.0,21.3,40.1,20.4,8.6,4.0,0.767,0.177,1.04,0.87,1.23,2.0,68.0,59.0,9.0,4.0,220.9930267,123.2182922,178.8268433,678.5099487,5852.922852,682.0324097,2237.0,17576.17969,1000.399902,9109.386719,8373.957031,344.0,220993.0313,0.0
4025934.0,83.6,1.0,2.5,0.0,80.76,1.29,4.14,1.0,54.8,33.03,2.33,64.33,0.0,1.0,80.17,86.9,92.27,1.57,9.6,8.66,5.62,0.0,91.5,1.2,4.0,1.0,21.3,40.1,20.4,8.6,4.0,0.767,0.177,1.04,0.87,1.23,2.0,65.0,57.0,8.0,2.0,220.0588837,123.9754181,173.8245239,683.5040894,5769.932617,671.1499023,1948.998657,17323.81055,1003.399902,8943.379883,7805.695313,250.0,220058.875,0.0
4025935.0,83.6,1.0,2.5,0.0,80.76,1.29,4.14,1.0,54.8,33.03,2.33,64.33,0.0,1.0,80.17,86.9,92.27,1.57,9.6,8.66,5.62,0.0,91.5,1.2,4.0,1.0,22.3,36.9,21.5,9.6,4.1,0.762,0.192,1.04,0.87,1.25,2.0,65.0,55.0,9.0,4.0,220.4653931,127.1617889,171.7860107,688.2116699,6088.736328,803.0270386,2097.0,18527.46094,1001.599854,9018.107422,8899.524414,256.0,220465.3906,0.0
4025936.0,83.6,1.0,2.5,0.0,80.76,1.29,4.14,1.0,54.8,33.03,2.33,64.33,0.0,1.0,80.17,86.9,92.27,1.57,9.6,8.66,5.62,0.0,91.5,1.2,4.0,1.0,22.3,36.9,21.5,9.6,4.1,0.762,0.192,1.04,0.87,1.25,2.0,69.0,56.0,12.0,7.0,220.6973724,127.3331833,177.1509857,678.0523071,6212.205566,715.2506104,2478.998535,18632.60938,1001.5,8800.705078,9007.774414,267.0,220697.3906,0.0
4025937.0,83.6,1.0,2.5,0.0,80.76,1.29,4.14,1.0,54.8,33.03,2.33,64.33,0.0,1.0,80.17,86.9,92.27,1.57,9.6,8.66,5.62,0.0,91.5,1.2,4.0,1.0,22.0,39.6,19.5,9.3,3.9,0.875,0.182,1.13,0.94,1.34,2.0,64.0,56.0,8.0,3.0,219.8157196,128.4377899,178.5284882,678.0577393,6273.663574,829.0375977,2532.0,19094.41016,1004.700073,8821.995117,8810.087891,259.0,219815.7188,0.0
4025938.0,83.6,1.0,2.5,0.0,80.76,1.29,4.14,1.0,54.4,32.65,1.5,48.5,0.0,1.0,81.25,87.5,92.85,1.7,9.01,8.04,4.81,0.0,91.45,1.2,3.0,1.0,22.0,39.6,19.5,9.3,3.9,0.875,0.182,1.13,0.94,1.34,2.0,63.0,55.0,7.0,2.0,218.0861359,128.4653168,177.621933,668.0030518,6306.382813,730.0599976,2420.0,18925.39063,1504.100098,8822.194336,8945.077148,245.0,218086.1406,0.0
4025939.0,83.6,1.0,2.5,0.0,80.76,1.29,4.14,1.0,54.4,32.65,1.5,48.5,0.0,1.0,81.25,87.5,92.85,1.7,9.01,8.04,4.81,0.0,91.45,1.2,3.0,1.0,22.0,39.6,19.5,9.3,3.9,0.875,0.182,1.13,0.94,1.34,2.0,63.0,55.0,8.0,3.0,218.7776337,128.5232544,179.8999939,660.2385864,6451.989258,854.1106567,2338.666748,19641.06055,1503.0,8817.207031,9003.175781,285.0,218777.625,0.0
4025940.0,83.6,1.0,2.5,0.0,80.76,1.29,4.14,1.0,54.4,32.65,1.5,48.5,0.0,1.0,81.25,87.5,92.85,1.7,9.01,8.04,4.81,0.0,91.45,1.2,3.0,1.0,23.4,37.6,20.2,9.2,4.0,0.892,0.192,1.16,0.97,1.35,2.0,63.0,55.0,7.0,2.0,218.3195496,128.4438782,177.1676788,670.4096069,6389.120117,845.2299805,2364.0,19448.2207,1504.200073,8804.800781,8882.472656,240.0,218319.5469,0.0
4025941.0,83.6,1.0,2.5,0.0,80.76,1.29,4.14,1.0,54.4,32.65,1.5,48.5,0.0,1.0,81.25,87.5,92.85,1.7,9.01,8.04,4.81,0.0,91.45,1.2,3.0,1.0,23.4,37.6,20.2,9.2,4.0,0.892,0.192,1.16,0.97,1.35,2.0,64.0,55.0,8.0,3.0,219.9161682,129.363739,172.4545135,694.7061157,6605.955078,874.9759521,2397.0,20111.01953,1500.399902,9161.599609,8953.492188,274.0,219916.1719,0.0
4025943.0,83.6,1.0,2.5,0.0,80.76,1.29,4.14,1.0,54.4,32.65,1.5,48.5,0.0,1.0,81.25,87.5,92.85,1.7,9.01,8.04,4.81,0.0,91.45,1.2,3.0,1.0,23.4,37.6,20.2,9.2,4.0,0.892,0.192,1.16,0.97,1.35,2.0,67.0,57.0,9.0,4.0,219.7863922,127.6971207,179.5285645,686.3961792,6632.028809,762.1734009,1879.662598,19888.13086,1505.5,9420.100586,9433.880859,315.0,219786.3906,0.0
4025944.0,83.6,1.0,2.5,0.0,80.76,1.29,4.14,1.0,54.4,32.65,1.5,48.5,0.0,1.0,81.25,87.5,92.85,1.7,9.01,8.04,4.81,0.0,91.45,1.2,3.0,1.0,23.4,37.6,20.2,9.2,4.0,0.892,0.192,1.16,0.97,1.35,2.0,65.0,56.0,8.0,3.0,220.8260651,128.4355469,177.9311676,678.5175171,6509.501465,748.3617554,2243.0,19521.39063,1504.000122,9060.705078,9150.092773,308.0,220826.0781,0.0
4025945.0,83.6,1.0,2.5,0.0,80.76,1.29,4.14,1.0,54.4,32.65,1.5,48.5,0.0,1.0,81.25,87.5,92.85,1.7,9.01,8.04,4.81,0.0,91.45,1.2,3.0,1.0,19.4,43.5,19.5,8.0,4.1,0.753,0.174,0.99,0.82,1.16,2.0,67.0,56.0,10.0,5.0,220.1738129,126.3354034,175.631958,681.3549805,6575.859375,870.2685547,2388.998535,20017.51953,1500.400146,8837.496094,9029.805664,410.0,220173.8125,0.0
4025947.0,83.6,1.0,2.5,0.0,80.76,1.29,4.14,1.0,54.4,32.65,1.5,48.5,0.0,1.0,81.25,87.5,92.85,1.7,9.01,8.04,4.81,0.0,91.45,1.2,3.0,1.0,19.4,43.5,19.5,8.0,4.1,0.753,0.174,0.99,0.82,1.16,2.0,63.0,54.0,9.0,4.0,219.8361053,128.0916443,180.0,643.225647,6560.966797,768.7678833,2311.0,19713.40039,1504.100098,9069.893555,9088.398438,324.0,219836.0938,0.0
4025949.0,83.6,1.0,2.5,0.0,80.76,1.29,4.14,1.0,54.4,32.65,1.5,48.5,0.0,1.0,81.25,87.5,92.85,1.7,9.01,8.04,4.81,0.0,91.45,1.2,3.0,1.0,19.4,43.5,19.5,8.0,4.1,0.753,0.174,0.99,0.82,1.16,2.0,68.0,59.0,9.0,4.0,240.2804565,127.696846,173.7305145,724.2070313,7396.731934,871.9282837,2339.99585,22238.18945,1504.899902,9867.299805,9793.696289,307.0,240280.4531,0.0
4025950.0,83.6,1.0,2.5,0.0,80.76,1.29,4.14,1.0,54.4,32.65,1.5,48.5,0.0,1.0,81.25,87.5,92.85,1.7,9.01,8.04,4.81,0.0,91.45,1.2,3.0,1.0,22.2,38.2,21.5,8.5,4.2,0.812,0.183,1.03,0.86,1.19,2.0,64.0,56.0,7.0,2.0,229.6965179,127.6816254,177.2999878,680.3366089,7040.456543,897.3372803,2530.0,21342.31055,1502.999878,9414.879883,9355.533203,271.0,229696.5156,0.0
4025952.0,83.6,1.0,2.5,0.0,80.76,1.29,4.14,1.0,54.4,32.65,1.5,48.5,0.0,1.0,81.25,87.5,92.85,1.7,9.01,8.04,4.81,0.0,91.45,1.2,3.0,1.0,22.2,38.2,21.5,8.5,4.2,0.812,0.183,1.03,0.86,1.19,2.0,64.0,55.0,9.0,4.0,219.0015869,128.0048523,173.8532867,685.5592651,6629.485352,844.0838623,2124.0,20094.23047,1502.0,8734.992188,9147.707031,271.0,219001.5938,0.0
4025953.0,83.6,1.0,2.5,0.0,80.76,1.29,4.14,1.0,54.4,32.65,1.5,48.5,0.0,1.0,81.25,87.5,92.85,1.7,9.01,8.04,4.81,0.0,91.45,1.2,3.0,1.0,19.7,42.3,20.9,8.1,3.9,0.685,0.168,0.94,0.79,1.12,2.0,61.0,53.0,7.0,2.0,219.0910645,128.6718445,175.3999939,654.9337158,6776.097168,881.8790283,2121.331543,20588.34961,1500.699951,8730.203125,8846.3125,282.0,219091.0625,0.0
4025954.0,83.6,1.0,2.5,0.0,80.76,1.29,4.14,1.0,54.4,32.65,1.5,48.5,0.0,1.0,81.25,87.5,92.85,1.7,9.01,8.04,4.81,0.0,91.45,1.2,3.0,1.0,19.7,42.3,20.9,8.1,3.9,0.685,0.168,0.94,0.79,1.12,2.0,60.0,52.0,7.0,2.0,219.1286926,129.243515,174.858139,652.6959839,6857.163574,811.6063843,2138.0,20624.51953,1500.800049,8709.209961,8729.716797,263.0,219128.7031,0.0
4025955.0,83.6,1.0,2.5,0.0,80.76,1.29,4.14,1.0,54.4,32.65,1.5,48.5,0.0,1.0,81.25,87.5,92.85,1.7,9.01,8.04,4.81,0.0,91.45,1.2,3.0,1.0,21.4,39.5,21.1,8.8,3.9,0.777,0.181,1.01,0.86,1.21,2.0,61.0,54.0,7.0,2.0,219.3862305,129.4355774,176.1999969,662.5635986,6674.189453,785.9008789,2227.962891,20063.66016,1503.700073,9073.297852,9105.543945,264.0,219386.2344,0.0
4025956.0,83.6,1.0,2.5,0.0,80.76,1.29,4.14,1.0,54.4,32.65,1.5,48.5,0.0,1.0,81.25,87.5,92.85,1.7,9.01,8.04,4.81,0.0,91.45,1.2,3.0,1.0,21.4,39.5,21.1,8.8,3.9,0.777,0.181,1.01,0.86,1.21,2.0,61.0,53.0,7.0,2.0,219.144577,129.7130127,175.7000122,654.7992554,6814.589844,887.2009888,2192.0,20706.11914,1504.100098,8809.677734,9095.40625,265.0,219144.5625,0.0
4025957.0,83.6,1.0,2.5,0.0,80.76,1.29,4.14,1.0,54.4,32.65,1.5,48.5,0.0,1.0,81.25,87.5,92.85,1.7,9.01,8.04,4.81,0.0,91.45,1.2,3.0,1.0,21.4,39.5,21.1,8.8,3.9,0.777,0.181,1.01,0.86,1.21,2.0,62.0,53.0,8.0,3.0,220.7364655,129.6239166,175.4000092,661.6271362,6692.912109,864.9235229,1995.888916,20319.66992,1502.199951,9204.90332,8654.189453,287.0,220736.4688,0.0
4025958.0,83.6,1.0,2.5,0.0,80.76,1.29,4.14,1.0,54.4,32.65,1.5,48.5,0.0,1.0,81.25,87.5,92.85,1.7,9.01,8.04,4.81,0.0,91.45,1.2,3.0,1.0,21.4,39.5,21.1,8.8,3.9,0.777,0.181,1.01,0.86,1.21,2.0,64.0,53.0,11.0,5.0,219.3797913,129.8154755,175.2999878,664.0114746,7129.787598,854.6387329,2076.99585,21472.49023,1503.199951,9000.99707,8956.089844,435.0,219379.7969,0.0
4025960.0,83.6,1.0,2.5,0.0,97.41,0.48,1.0,0.0,54.65,32.55,2.0,48.0,0.0,1.0,78.93,86.57,91.2,1.7,9.55,9.82,5.77,1.0,91.57,1.2,3.33,0.0,19.9,44.8,17.4,8.7,3.6,0.78,0.167,1.14,0.95,1.36,2.0,64.0,54.0,9.0,4.0,219.7113647,127.8922424,174.0999908,672.1505127,6582.466797,781.7190552,2232.0,19805.13086,1503.699951,8920.301758,8801.422852,361.0,219711.3594,0.0
4025962.0,83.6,1.0,2.5,0.0,97.41,0.48,1.0,0.0,54.65,32.55,2.0,48.0,0.0,1.0,78.93,86.57,91.2,1.7,9.55,9.82,5.77,1.0,91.57,1.2,3.33,0.0,19.9,44.8,17.4,8.7,3.6,0.78,0.167,1.14,0.95,1.36,2.0,65.0,57.0,8.0,3.0,219.6779022,127.3486633,173.7000122,700.7719116,6585.286133,756.1332397,2448.0,19746.2207,1502.0,8918.101563,8801.804688,272.0,219677.9063,0.0
4025963.0,83.6,1.0,2.5,0.0,97.41,0.48,1.0,0.0,54.65,32.55,2.0,48.0,0.0,1.0,78.93,86.57,91.2,1.7,9.55,9.82,5.77,1.0,91.57,1.2,3.33,0.0,19.9,44.8,17.4,8.7,3.6,0.78,0.167,1.14,0.95,1.36,2.0,66.0,58.0,8.0,3.0,220.2424164,126.1835327,177.0999908,689.5405273,6536.65625,774.5633545,2505.99585,19662.83984,1502.800049,8953.696289,8736.874023,259.0,220242.4063,0.0
4025964.0,83.6,1.0,2.5,0.0,97.41,0.48,1.0,0.0,54.65,32.55,2.0,48.0,0.0,1.0,78.93,86.57,91.2,1.7,9.55,9.82,5.77,1.0,91.57,1.2,3.33,0.0,20.9,41.8,18.7,9.0,3.8,0.834,0.176,1.12,0.93,1.33,2.0,63.0,56.0,7.0,2.0,220.1981964,125.4797134,176.7000122,671.8604736,6713.47168,789.1182861,2387.333496,20178.08008,1501.099976,8953.605469,8800.580078,241.0,220198.1875,0.0
4025965.0,83.6,1.0,2.5,0.0,97.41,0.48,1.0,0.0,54.65,32.55,2.0,48.0,0.0,1.0,78.93,86.57,91.2,1.7,9.55,9.82,5.77,1.0,91.57,1.2,3.33,0.0,20.9,41.8,18.7,9.0,3.8,0.834,0.176,1.12,0.93,1.33,2.0,65.0,57.0,8.0,3.0,220.3791046,127.6806335,175.3000031,700.8393555,6014.494629,693.6543579,2497.888916,18042.63086,1500.5,8696.580078,8800.577148,239.0,220379.1094,0.0
4025966.0,83.6,1.0,2.5,0.0,97.41,0.48,1.0,0.0,54.65,32.55,2.0,48.0,0.0,1.0,78.93,86.57,91.2,1.7,9.55,9.82,5.77,1.0,91.57,1.2,3.33,0.0,22.8,35.9,22.1,9.0,4.4,0.77,0.2,1.03,0.86,1.2,2.0,63.0,53.0,9.0,4.0,199.9573975,127.2097855,177.8000031,636.3669434,5396.241699,623.2868652,2150.0,16190.38965,1500.200073,8314.297852,8027.896973,214.0,199957.3906,0.0
4025970.0,83.6,1.0,2.5,0.0,97.41,0.48,1.0,0.0,54.65,32.55,2.0,48.0,0.0,1.0,78.93,86.57,91.2,1.7,9.55,9.82,5.77,1.0,91.57,1.2,3.33,0.0,18.7,46.3,18.1,7.7,3.5,0.697,0.169,1.03,0.87,1.22,2.0,66.0,58.0,7.0,2.0,229.9789734,127.4390793,171.9809418,717.541748,6955.724121,883.3622437,2460.987793,21077.19922,1501.399902,9160.408203,9290.916016,271.0,229978.9844,0.0
4025971.0,83.6,1.0,2.5,0.0,97.41,0.48,1.0,0.0,54.65,32.55,2.0,48.0,0.0,1.0,78.93,86.57,91.2,1.7,9.55,9.82,5.77,1.0,91.57,1.2,3.33,0.0,18.7,46.3,18.1,7.7,3.5,0.697,0.169,1.03,0.87,1.22,2.0,62.0,54.0,8.0,2.0,220.1880341,128.5327911,174.9274445,664.7697754,6885.723145,816.0955811,2344.888916,20713.30078,1503.5,8686.386719,8979.8125,258.0,220188.0313,0.0
4025972.0,83.6,1.0,2.5,0.0,97.41,0.48,1.0,0.0,54.65,32.55,2.0,48.0,0.0,1.0,78.93,86.57,91.2,1.7,9.55,9.82,5.77,1.0,91.57,1.2,3.33,0.0,18.7,46.3,18.1,7.7,3.5,0.697,0.169,1.03,0.87,1.22,2.0,68.0,55.0,12.0,7.0,220.0426483,128.5632782,171.0748596,698.6890869,6917.056641,816.5425415,2421.0,20799.06055,1504.0,9321.888672,9158.794922,294.0,220042.6563,0.0
4025975.0,83.6,1.0,2.5,0.0,97.41,0.48,1.0,0.0,54.65,32.55,2.0,48.0,0.0,1.0,78.93,86.57,91.2,1.7,9.55,9.82,5.77,1.0,91.57,1.2,3.33,0.0,24.5,36.8,21.4,7.6,3.9,0.759,0.234,1.14,0.97,1.27,2.0,66.0,54.0,11.0,6.0,219.4464417,128.6720886,174.2320709,668.3513794,6760.536621,792.5829468,2341.998535,20314.16016,1503.400146,8799.307617,8810.626953,232.0,219446.4375,0.0
4025979.0,83.6,1.0,2.5,0.0,97.41,0.48,1.0,0.0,54.65,32.55,2.0,48.0,0.0,1.0,78.93,86.57,91.2,1.7,9.55,9.82,5.77,1.0,91.57,1.2,3.33,0.0,24.5,36.8,21.4,7.6,3.9,0.759,0.234,1.14,0.97,1.27,2.0,61.0,54.0,7.0,2.0,219.1235809,129.7955627,173.7320251,673.4295654,6983.772949,905.2290039,2469.0,21209.7793,1003.199951,9277.197266,9403.404297,255.0,219123.5781,0.0
4025982.0,83.6,1.0,2.5,0.0,97.41,0.48,1.0,0.0,54.83,33.1,1.67,65.0,0.0,1.0,80.07,87.2,91.82,1.72,9.03,9.17,5.31,0.0,91.3,1.2,4.5,1.0,24.5,36.8,21.4,7.6,3.9,0.759,0.234,1.14,0.97,1.27,2.0,59.0,48.0,10.0,5.0,191.7157593,128.0503082,172.0843658,602.5252686,6368.45166,817.1630859,2123.0,19319.43945,1001.700195,9319.301758,6001.607422,240.0,191715.75,0.0
4025984.0,83.6,1.0,2.5,0.0,97.41,0.48,1.0,0.0,54.83,33.1,1.67,65.0,0.0,1.0,80.07,87.2,91.82,1.72,9.03,9.17,5.31,0.0,91.3,1.2,4.5,1.0,24.5,36.8,21.4,7.6,3.9,0.759,0.234,1.14,0.97,1.27,2.0,65.0,57.0,8.0,3.0,230.4419098,130.4206543,172.4268341,720.6645508,7377.974121,951.9598999,2335.777832,22395.63086,1001.699951,9556.509766,9585.520508,322.0,230441.9063,0.0
4025985.0,83.6,1.0,2.5,0.0,97.41,0.48,1.0,0.0,54.83,33.1,1.67,65.0,0.0,1.0,80.07,87.2,91.82,1.72,9.03,9.17,5.31,0.0,91.3,1.2,4.5,1.0,22.8,40.9,17.4,9.3,3.7,0.81,0.219,1.31,1.08,1.52,2.0,62.0,53.0,8.0,3.0,220.6416931,130.2530518,178.3612213,654.4091187,7232.229492,922.2565308,2218.888916,21924.88086,1002.399902,8947.585938,8708.086914,238.0,220641.6875,0.0
4025986.0,83.6,1.0,2.5,0.0,97.41,0.48,1.0,0.0,54.83,33.1,1.67,65.0,0.0,1.0,80.07,87.2,91.82,1.72,9.03,9.17,5.31,0.0,91.3,1.2,4.5,1.0,22.3,40.6,17.9,9.6,3.9,0.772,0.202,1.25,1.02,1.46,2.0,59.0,52.0,7.0,2.0,219.3765411,131.1108551,173.9613953,662.6084595,7275.118164,927.8780518,2226.987793,22055.30078,1001.0,9057.199219,8962.200195,203.0,219376.5469,0.0
4025987.0,83.6,1.0,2.5,0.0,97.41,0.48,1.0,0.0,54.83,33.1,1.67,65.0,0.0,1.0,80.07,87.2,91.82,1.72,9.03,9.17,5.31,0.0,91.3,1.2,4.5,1.0,22.3,40.6,17.9,9.6,3.9,0.772,0.202,1.25,1.02,1.46,2.0,65.0,57.0,8.0,3.0,221.3960571,128.5921173,174.3297424,704.4435425,6024.344238,676.7674561,2720.0,18025.33008,1001.800049,8847.886719,8875.322266,259.0,221396.0625,0.0
4025990.0,83.6,1.0,2.5,0.0,97.41,0.48,1.0,0.0,54.83,33.1,1.67,65.0,0.0,1.0,80.07,87.2,91.82,1.72,9.03,9.17,5.31,0.0,91.3,1.2,4.5,1.0,23.0,40.1,19.2,8.5,3.8,0.821,0.176,1.2,1.0,1.37,2.0,64.0,56.0,7.0,2.0,225.1165466,125.8639297,174.1627502,683.53479,7150.541504,921.1658325,2487.850586,21701.5,1003.999878,8817.814453,8201.324219,225.0,225116.5313,0.0
4025992.0,83.6,1.0,2.5,0.0,97.41,0.48,1.0,0.0,54.83,33.1,1.67,65.0,0.0,1.0,80.07,87.2,91.82,1.72,9.03,9.17,5.31,0.0,91.3,1.2,4.5,1.0,23.0,40.1,19.2,8.5,3.8,0.821,0.176,1.2,1.0,1.37,2.0,61.0,52.0,9.0,4.0,218.2697449,127.6926346,175.4453888,633.4054565,7111.233398,921.1315918,2050.0,21595.26953,1005.0,8906.513672,9067.094727,196.0,218269.75,0.0
4025997.0,83.6,1.0,2.5,0.0,80.23,1.23,3.56,1.0,54.4,32.6,1.5,48.5,0.0,1.0,80.07,87.2,91.82,1.72,9.03,9.17,5.31,0.0,91.4,1.2,4.75,1.0,23.0,40.1,19.2,8.5,3.8,0.821,0.176,1.2,1.0,1.37,2.0,70.0,56.0,13.0,8.0,229.3877106,129.2005005,176.288147,694.2133179,7170.523438,838.7574463,2479.888916,21541.17969,1003.199951,9354.794922,9418.316406,364.0,229387.7031,0.0
4025999.0,83.6,1.0,2.5,0.0,80.23,1.23,3.56,1.0,54.4,32.6,1.5,48.5,0.0,1.0,80.07,87.2,91.82,1.72,9.03,9.17,5.31,0.0,91.4,1.2,4.75,1.0,23.0,40.1,19.2,8.5,3.8,0.821,0.176,1.2,1.0,1.37,2.0,67.0,55.0,12.0,7.0,219.5345917,129.7475586,175.9888306,680.1119995,6759.499023,855.2996216,2447.998535,20474.42969,1003.199951,8800.208984,8841.108398,286.0,219534.5938,0.0
4026000.0,83.6,1.0,2.5,0.0,80.23,1.23,3.56,1.0,54.4,32.6,1.5,48.5,0.0,1.0,80.07,87.2,91.82,1.72,9.03,9.17,5.31,0.0,91.4,1.2,4.75,1.0,20.8,42.5,18.3,9.3,3.7,0.786,0.17,1.14,0.95,1.37,2.0,64.0,56.0,8.0,2.0,229.6959839,129.808609,173.925293,706.541748,6983.016602,817.2871094,2309.0,20979.08984,1002.100098,9464.793945,9530.982422,273.0,229695.9688,0.0
4026005.0,81.1,1.02,4.0,0.0,80.23,1.23,3.56,1.0,54.27,32.8,2.67,64.0,0.0,1.0,80.23,87.58,91.6,1.65,8.66,9.46,5.78,0.0,91.13,1.2,4.0,1.0,25.2,36.8,19.7,9.0,3.9,0.769,0.205,1.28,1.07,1.45,2.0,69.0,61.0,7.0,2.0,214.2022705,124.2231827,174.3741913,729.2147217,6545.625488,735.4342651,2907.888916,19585.31055,1000.300049,10595.59961,10545.86426,280.0,214202.2656,0.0
4026006.0,81.1,1.02,4.0,0.0,80.23,1.23,3.56,1.0,54.27,32.8,2.67,64.0,0.0,1.0,80.23,87.58,91.6,1.65,8.66,9.46,5.78,0.0,91.13,1.2,4.0,1.0,25.2,36.8,19.7,9.0,3.9,0.769,0.205,1.28,1.07,1.45,2.0,69.0,60.0,8.0,3.0,214.959671,123.4777603,175.1710052,716.0593262,6466.210938,722.380249,2926.0,19336.96094,1500.199951,9708.314453,9557.756836,291.0,214959.6719,0.0
4026007.0,81.1,1.02,4.0,0.0,80.23,1.23,3.56,1.0,54.27,32.8,2.67,64.0,0.0,1.0,80.23,87.58,91.6,1.65,8.66,9.46,5.78,0.0,91.13,1.2,4.0,1.0,29.0,24.8,24.4,11.4,5.0,0.796,0.209,1.19,0.99,1.37,3.0,69.0,62.0,7.0,2.0,214.0047455,122.7216949,176.4803772,718.757019,5300.131348,697.1934204,3179.0,16123.05957,1503.599976,9706.201172,9605.191406,273.0,214004.7344,0.0
4026013.0,81.1,1.02,4.0,0.0,80.23,1.23,3.56,1.0,54.27,32.8,2.67,64.0,0.0,1.0,80.23,87.58,91.6,1.65,8.66,9.46,5.78,0.0,91.13,1.2,4.0,1.0,29.0,24.8,24.4,11.4,5.0,0.796,0.209,1.19,0.99,1.37,3.0,63.0,53.0,9.0,4.0,204.6723785,119.0352173,172.3817596,618.4102783,8306.104492,1004.110229,2703.222168,25037.16992,1004.199951,11258.97754,10000.9043,273.0,204672.375,0.0
4026017.0,81.1,1.02,4.0,0.0,80.23,1.23,3.56,1.0,54.27,32.8,2.67,64.0,0.0,1.0,80.23,87.58,91.6,1.65,8.66,9.46,5.78,0.0,91.13,1.2,4.0,1.0,29.0,24.8,24.4,11.4,5.0,0.796,0.209,1.19,0.99,1.37,3.0,69.0,62.0,7.0,2.0,229.0743561,121.4536972,173.0546722,731.8450928,6878.093262,908.3378296,1693.013672,20932.5293,1000.499878,10277.22168,10590.74023,278.0,229074.3594,0.0
4026018.0,81.1,1.13,2.33,1.0,80.23,1.23,3.56,1.0,54.1,33.07,2.33,64.33,0.0,1.0,78.65,88.2,89.2,1.65,7.41,12.29,7.45,0.0,91.53,1.2,4.0,1.0,29.0,24.8,24.4,11.4,5.0,0.796,0.209,1.19,0.99,1.37,3.0,66.0,59.0,7.0,2.0,219.0896149,122.1110535,177.5006561,678.583313,6445.121094,851.4732056,1421.999512,19615.66016,1002.100098,9829.888672,9876.643555,292.0,219089.6094,0.0
4026019.0,81.1,1.13,2.33,1.0,80.23,1.23,3.56,1.0,54.1,33.07,2.33,64.33,0.0,1.0,78.65,88.2,89.2,1.65,7.41,12.29,7.45,0.0,91.53,1.2,4.0,1.0,29.0,24.8,24.4,11.4,5.0,0.796,0.209,1.19,0.99,1.37,3.0,68.0,60.0,7.0,2.0,219.0592346,123.5256042,173.3973083,722.2789917,6386.939941,842.9296265,2881.888916,19436.35938,1502.500122,9640.322266,9722.270508,270.0,219059.2344,0.0
4026021.0,81.1,1.13,2.33,1.0,80.23,1.23,3.56,1.0,54.1,33.07,2.33,64.33,0.0,1.0,78.65,88.2,89.2,1.65,7.41,12.29,7.45,0.0,91.53,1.2,4.0,1.0,29.0,24.8,24.4,11.4,5.0,0.796,0.209,1.19,0.99,1.37,3.0,69.0,62.0,7.0,2.0,219.1122742,122.4944077,174.1326752,732.3742676,6329.540527,836.255188,2562.893066,19264.01953,1503.399902,12511.96094,10219.55078,269.0,219112.2656,0.0
4026022.0,81.1,1.13,2.33,1.0,80.23,1.23,3.56,1.0,54.1,33.07,2.33,64.33,0.0,1.0,78.65,88.2,89.2,1.65,7.41,12.29,7.45,0.0,91.53,1.2,4.0,1.0,29.0,24.8,24.4,11.4,5.0,0.796,0.209,1.19,0.99,1.37,3.0,67.0,59.0,7.0,2.0,219.3922729,123.2333527,172.7389832,709.4445801,6541.023926,863.1462402,2755.0,19904.94922,1000.5,10433.39844,9807.414063,257.0,219392.2813,0.0
4026024.0,81.1,1.13,2.33,1.0,80.23,1.23,3.56,1.0,54.1,33.07,2.33,64.33,0.0,1.0,78.65,88.2,89.2,1.65,7.41,12.29,7.45,0.0,91.53,1.2,4.0,1.0,29.0,24.8,24.4,11.4,5.0,0.796,0.209,1.19,0.99,1.37,3.0,69.0,61.0,7.0,2.0,219.8262024,122.4802094,174.3451691,716.9562378,6513.303711,859.3618164,2679.0,19820.25977,1500.699951,10896.81445,10668.4834,250.0,219826.2031,0.0
4026025.0,81.1,1.13,2.33,1.0,80.23,1.23,3.56,1.0,54.1,33.07,2.33,64.33,0.0,1.0,78.65,88.2,89.2,1.65,7.41,12.29,7.45,0.0,91.53,1.2,4.0,1.0,23.1,38.0,19.4,9.8,3.9,0.805,0.174,1.19,0.99,1.41,2.0,68.0,61.0,7.0,2.0,219.8313293,122.1109467,178.898468,698.6875,6609.141602,872.8795166,2636.0,20114.16992,1502.700073,10271.70508,10213.60645,247.0,219831.3281,0.0
4026027.0,81.1,1.13,2.33,1.0,80.23,1.23,3.56,1.0,54.1,33.07,2.33,64.33,0.0,1.0,78.65,88.2,89.2,1.65,7.41,12.29,7.45,0.0,91.53,1.2,4.0,1.0,23.1,38.0,19.4,9.8,3.9,0.805,0.174,1.19,0.99,1.41,2.0,66.0,59.0,6.0,1.0,215.0361176,123.1576614,178.3591156,686.2841187,6452.834473,853.9279785,2520.0,19642.85938,2004.5,8568.610352,9123.226563,233.0,215036.1094,0.0
4026030.0,81.1,1.13,2.33,1.0,80.23,1.23,3.56,1.0,54.1,33.07,2.33,64.33,0.0,1.0,78.65,88.2,89.2,1.65,7.41,12.29,7.45,0.0,91.53,1.2,4.0,1.0,22.9,37.2,21.4,8.3,4.6,0.703,0.227,1.07,0.88,1.2,2.0,65.0,58.0,6.0,1.0,210.2365875,120.9039612,175.4519806,676.4664917,6086.484863,803.3103027,2471.99585,18522.10938,2005.899902,8387.605469,8969.5,241.0,210236.5938,0.0
4026031.0,81.1,1.13,2.33,1.0,80.23,1.23,3.56,1.0,54.1,33.07,2.33,64.33,0.0,1.0,78.65,88.2,89.2,1.65,7.41,12.29,7.45,0.0,91.53,1.2,4.0,1.0,22.9,37.2,21.4,8.3,4.6,0.703,0.227,1.07,0.88,1.2,2.0,66.0,59.0,6.0,1.0,209.1293182,120.391098,172.5452576,696.9610596,5844.595215,771.0008545,2542.998535,17785.00977,2007.899902,8456.204102,8905.418945,234.0,209129.3281,0.0
4026032.0,81.1,1.13,2.33,1.0,80.23,1.23,3.56,1.0,54.1,33.07,2.33,64.33,0.0,1.0,78.65,88.2,89.2,1.65,7.41,12.29,7.45,0.0,91.53,1.2,4.0,1.0,22.9,37.2,21.4,8.3,4.6,0.703,0.227,1.07,0.88,1.2,2.0,64.0,57.0,7.0,2.0,209.1283417,122.5425034,172.1625214,676.7878418,5860.628906,773.9382324,2502.0,17835.93945,1019.599854,8302.978516,9082.417969,246.0,209128.3438,0.0
4026033.0,81.1,1.13,2.33,1.0,80.23,1.23,3.56,1.0,54.1,33.07,2.33,64.33,0.0,1.0,78.65,88.2,89.2,1.65,7.41,12.29,7.45,0.0,91.53,1.2,4.0,1.0,22.9,37.2,21.4,8.3,4.6,0.703,0.227,1.07,0.88,1.2,2.0,63.0,56.0,6.0,1.0,209.1800537,123.0095215,176.7584686,656.4832764,5903.628418,780.598999,2559.0,17969.34961,1004.199951,8306.390625,9169.842773,246.0,209180.0625,0.0
4026035.0,81.1,1.13,2.33,1.0,80.23,1.23,3.56,1.0,54.1,33.07,2.33,64.33,0.0,1.0,78.65,88.2,89.2,1.65,7.41,12.29,7.45,0.0,91.53,1.2,4.0,1.0,20.1,42.8,19.8,8.0,3.7,0.694,0.182,1.02,0.86,1.2,2.0,64.0,58.0,6.0,1.0,214.1708374,122.968483,171.1485748,696.1366577,6377.665039,842.8005981,2579.0,19410.98047,1006.899902,8722.013672,9171.378906,242.0,214170.8281,0.0
4026038.0,81.1,1.13,2.33,1.0,80.23,1.23,3.56,1.0,54.1,33.07,2.33,64.33,0.0,1.0,78.65,88.2,89.2,1.65,7.41,12.29,7.45,0.0,91.53,1.2,4.0,1.0,20.1,42.8,19.8,8.0,3.7,0.694,0.182,1.02,0.86,1.2,2.0,66.0,58.0,8.0,3.0,214.9452362,124.8358002,174.5127106,699.6416016,6801.045898,919.2849121,2710.925781,20752.9707,2007.400024,8601.59375,9251.5,276.0,214945.2344,0.0
