Repository: heidaralavi/EAF-Data-Analysis

https://eaf-prek26v.kfirjgyswf.dopraxrocks.com/

Background Information

Electric arc furnaces (EAFs) play a pivotal role in modern steel manufacturing industries[4]

. Unlike blast furnaces, EAFs produce heat through an electric current between electrodes and the material to be melted[4]

. This allows for precise temperature control, making EAFs highly efficient for recycling scrap metal and smelting materials for casting and molding[4]

. They can achieve temperatures over 3,000 degrees Fahrenheit (1,650 degrees Celsius)[4]

.

The importance of steel in building a green economy cannot be overstated, given its strength, versatility, and recyclability[5]

.

File: data/eaf_and_feed_all.csv (part 7 of 30)
Heat,c (Coke1030),s (Coke1030),s112 (Coke1030),Coke1030_labels,c (CokeFine),s (CokeFine),s05 (CokeFine),CokeFine_labels,cao (Dolomite),mgo (Dolomite),s0_95 (Dolomite),s95_385 (Dolomite),s385_1000 (Dolomite),Dolomite_labels,fe_metal (DRI),fe_total (DRI),md (DRI),c (DRI),gunge (DRI),feo (DRI),feo_c (DRI),Dri_labels,cao (Lime),mgo (Lime),s0_95 (Lime),Lime_labels,cao (Slag),feo (Slag),sio2 (Slag),mgo (Slag),al2o3 (Slag),p2o5 (Slag),mno (Slag),b2 (Slag),b3 (Slag),b4 (Slag),Slag_labels,Duration (EAF),Power On (EAF),Power Off (EAF),Delays (EAF),DRI [t] (EAF),Ele [MW] (EAF),Tapped [t] (EAF),Tapped [kWh/t] (EAF),O2 [Nm3] (EAF),CH4 [Nm3] (EAF),C.inj [kg] (EAF),Chemical [MWh] (EAF),C [kg] (EAF),CaO [kg] (EAF),MgO [kg] (EAF),Tapping Time [Sec] (EAF),EAF_DRI (EAF),HDRI(T) (EAF)
4026039.0,80.77,1.23,3.0,1.0,98.69,0.22,1.0,0.0,54.17,33.13,2.33,64.33,0.0,1.0,79.5,86.72,91.7,1.7,9.52,9.28,5.52,1.0,91.45,1.2,3.5,1.0,20.1,42.8,19.8,8.0,3.7,0.694,0.182,1.02,0.86,1.2,2.0,65.0,58.0,7.0,2.0,215.0993805,123.7545013,173.9235535,693.5591431,6643.61084,894.486084,2932.962891,20263.41016,1505.800049,8601.801758,9253.792969,242.0,215099.375,0.0
4026041.0,80.77,1.23,3.0,1.0,98.69,0.22,1.0,0.0,54.17,33.13,2.33,64.33,0.0,1.0,79.5,86.72,91.7,1.7,9.52,9.28,5.52,1.0,91.45,1.2,3.5,1.0,20.1,39.6,22.2,8.4,4.1,0.672,0.179,0.91,0.76,1.08,2.0,68.0,60.0,7.0,2.0,215.6034088,121.7089996,175.4697266,700.1690674,6371.084961,840.0234375,3475.0,19385.99023,1003.299927,9002.09668,9153.017578,286.0,215603.4063,0.0
4026042.0,80.77,1.23,3.0,1.0,98.69,0.22,1.0,0.0,54.17,33.13,2.33,64.33,0.0,1.0,79.5,86.72,91.7,1.7,9.52,9.28,5.52,1.0,91.45,1.2,3.5,1.0,20.1,39.6,22.2,8.4,4.1,0.672,0.179,0.91,0.76,1.08,2.0,68.0,60.0,7.0,2.0,214.4452057,122.4570236,177.9000092,695.6133423,6341.128418,837.1287231,2820.987793,19297.58008,1003.400024,8851.067383,9168.404297,250.0,214445.2031,0.0
4026043.0,80.77,1.23,3.0,1.0,98.69,0.22,1.0,0.0,54.17,33.13,2.33,64.33,0.0,1.0,79.5,86.72,91.7,1.7,9.52,9.28,5.52,1.0,91.45,1.2,3.5,1.0,20.1,39.6,22.2,8.4,4.1,0.672,0.179,0.91,0.76,1.08,2.0,66.0,58.0,7.0,2.0,214.5063934,127.0048828,175.4000092,709.4042358,6326.409668,835.7175903,2623.104248,19254.16992,1001.399902,8729.082031,9250.307617,255.0,214506.4063,0.0
4026045.0,80.77,1.23,3.0,1.0,98.69,0.22,1.0,0.0,54.17,33.13,2.33,64.33,0.0,1.0,79.5,86.72,91.7,1.7,9.52,9.28,5.52,1.0,91.45,1.2,3.5,1.0,20.1,39.6,22.2,8.4,4.1,0.672,0.179,0.91,0.76,1.08,2.0,67.0,59.0,7.0,2.0,220.0875549,126.3857117,172.7351074,728.0151978,6505.337891,858.9594727,3123.999512,19797.71094,1002.199951,8800.103516,9400.415039,251.0,220087.5469,0.0
4026046.0,80.77,1.23,3.0,1.0,98.69,0.22,1.0,0.0,54.17,33.13,2.33,64.33,0.0,1.0,79.5,86.72,91.7,1.7,9.52,9.28,5.52,1.0,91.45,1.2,3.5,1.0,20.1,39.6,22.2,8.4,4.1,0.672,0.179,0.91,0.76,1.08,2.0,66.0,58.0,7.0,2.0,220.4993134,128.9445038,176.3999939,709.8607788,6069.195313,801.4397583,2363.0,18470.57031,1003.400024,8800.599609,9325.447266,281.0,220499.3125,0.0
4026048.0,80.77,1.23,3.0,1.0,98.69,0.22,1.0,0.0,54.17,33.13,2.33,64.33,0.0,1.0,79.5,86.72,91.7,1.7,9.52,9.28,5.52,1.0,91.45,1.2,3.5,1.0,19.9,46.3,17.6,7.1,3.5,0.629,0.183,1.13,0.94,1.28,2.0,66.0,60.0,6.0,1.0,230.1528778,127.7229309,172.1000061,744.6174927,6316.398926,834.866272,2448.999512,19224.92969,1003.900146,9162.695313,9902.112305,237.0,230152.875,0.0
4026050.0,80.77,1.23,3.0,1.0,98.69,0.22,1.0,0.0,54.17,33.13,2.33,64.33,0.0,1.0,79.5,86.72,91.7,1.7,9.52,9.28,5.52,1.0,91.45,1.2,3.5,1.0,19.9,46.3,17.6,7.1,3.5,0.629,0.183,1.13,0.94,1.28,2.0,66.0,58.0,7.0,2.0,220.3216095,127.5331268,176.3999939,708.3165894,6065.935059,801.6118774,2520.0,18462.2207,1001.100098,8801.22168,9451.450195,243.0,220321.6094,0.0
4026056.0,80.77,1.23,3.0,1.0,98.69,0.22,1.0,0.0,54.17,33.13,2.33,64.33,0.0,1.0,79.5,86.72,91.7,1.7,9.52,9.28,5.52,1.0,91.45,1.2,3.5,1.0,19.9,46.3,17.6,7.1,3.5,0.629,0.183,1.13,0.94,1.28,2.0,63.0,56.0,6.0,1.0,209.2205658,126.0119247,170.25914,693.0386353,6129.496094,806.4456177,2968.670654,18646.39063,1002.100098,8400.891602,9340.542969,242.0,209220.5625,0.0
4026058.0,80.8,1.17,2.14,1.0,98.51,0.29,1.0,0.0,54.1,33.2,2.0,98.0,0.0,0.0,79.9,86.88,91.95,1.78,9.35,8.97,5.07,0.0,91.7,1.2,4.33,0.0,19.9,46.3,17.6,7.1,3.5,0.629,0.183,1.13,0.94,1.28,2.0,63.0,56.0,7.0,2.0,209.0569458,126.2241669,170.3854523,694.3086548,5962.044922,785.2974243,2864.888916,18139.30078,1004.900146,8351.209961,9322.132813,241.0,209056.9531,0.0
4026059.0,80.8,1.17,2.14,1.0,98.51,0.29,1.0,0.0,54.1,33.2,2.0,98.0,0.0,0.0,79.9,86.88,91.95,1.78,9.35,8.97,5.07,0.0,91.7,1.2,4.33,0.0,19.9,46.3,17.6,7.1,3.5,0.629,0.183,1.13,0.94,1.28,2.0,62.0,55.0,6.0,1.0,209.1402283,127.6341324,173.9733124,678.6188354,5904.196289,778.8488159,2603.0,17966.33984,1001.500122,8388.494141,9344.230469,238.0,209140.2344,0.0
4026060.0,80.8,1.17,2.14,1.0,98.51,0.29,1.0,0.0,54.1,33.2,2.0,98.0,0.0,0.0,79.9,86.88,91.95,1.78,9.35,8.97,5.07,0.0,91.7,1.2,4.33,0.0,17.5,49.8,16.7,7.1,3.3,0.638,0.166,1.05,0.88,1.23,2.0,62.0,55.0,6.0,1.0,209.0541382,127.8640442,171.8756561,687.1051025,5904.171875,779.4437866,2607.0,17967.82031,1002.0,8429.708984,9317.326172,233.0,209054.1406,0.0
4026062.0,80.8,1.17,2.14,1.0,98.51,0.29,1.0,0.0,54.1,33.2,2.0,98.0,0.0,0.0,79.9,86.88,91.95,1.78,9.35,8.97,5.07,0.0,91.7,1.2,4.33,0.0,17.5,49.8,16.7,7.1,3.3,0.638,0.166,1.05,0.88,1.23,2.0,63.0,56.0,7.0,1.0,210.3940582,127.3422165,170.6802826,708.1601563,5881.196777,775.8825684,2579.012207,17896.5293,1002.400024,8400.888672,9451.109375,251.0,210394.0625,0.0
4026064.0,80.8,1.17,2.14,1.0,98.51,0.29,1.0,0.0,54.1,33.2,2.0,98.0,0.0,0.0,79.9,86.88,91.95,1.78,9.35,8.97,5.07,0.0,91.7,1.2,4.33,0.0,17.5,49.8,16.7,7.1,3.3,0.638,0.166,1.05,0.88,1.23,2.0,64.0,55.0,8.0,3.0,209.0994415,128.5314789,172.2403564,691.9240112,6019.928711,792.8016968,2238.0,18315.08984,1000.800049,8404.005859,9395.708008,271.0,209099.4375,0.0
4026066.0,80.8,1.17,2.14,1.0,98.51,0.29,1.0,0.0,54.1,33.2,2.0,98.0,0.0,0.0,79.9,86.88,91.95,1.78,9.35,8.97,5.07,0.0,91.7,1.2,4.33,0.0,17.5,49.8,16.7,7.1,3.3,0.638,0.166,1.05,0.88,1.23,2.0,69.0,56.0,12.0,7.0,209.9450226,129.0981903,171.7058105,711.9667358,6365.103027,837.8965454,2638.779297,19364.31055,1005.100098,8335.106445,9451.481445,283.0,209945.0313,0.0
4026067.0,80.8,1.17,2.14,1.0,98.51,0.29,1.0,0.0,54.1,33.2,2.0,98.0,0.0,0.0,79.9,86.88,91.95,1.78,9.35,8.97,5.07,0.0,91.7,1.2,4.33,0.0,22.5,39.5,19.7,8.6,3.9,0.832,0.194,1.14,0.95,1.32,2.0,67.0,55.0,11.0,6.0,209.1918945,128.5544586,173.5799866,690.821228,6071.580566,800.3087769,1941.987671,18474.07031,1503.0,8406.416992,9457.211914,421.0,209191.8906,0.0
4026071.0,80.8,1.17,2.14,1.0,98.51,0.29,1.0,0.0,54.1,33.2,2.0,98.0,0.0,0.0,79.9,86.88,91.95,1.78,9.35,8.97,5.07,0.0,91.7,1.2,4.33,0.0,22.5,39.5,19.7,8.6,3.9,0.832,0.194,1.14,0.95,1.32,2.0,69.0,57.0,12.0,7.0,210.300705,125.1621628,176.6297302,673.9699097,6594.175293,872.7324829,2204.0,20073.38086,1503.800049,8547.521484,9545.303711,222.0,210300.7031,0.0
4026072.0,80.8,1.17,2.14,1.0,98.51,0.29,1.0,0.0,54.1,33.2,2.0,98.0,0.0,0.0,79.9,86.88,91.95,1.78,9.35,8.97,5.07,0.0,91.7,1.2,4.33,0.0,22.5,39.5,19.7,8.6,3.9,0.832,0.194,1.14,0.95,1.32,2.0,62.0,56.0,6.0,1.0,210.0819702,124.117012,177.5273285,657.3887329,6495.600098,861.1682739,2079.998535,19777.16016,1504.300049,8353.830078,9344.425781,221.0,210081.9688,0.0
4026076.0,80.8,1.17,2.14,1.0,98.51,0.29,1.0,0.0,54.1,33.2,2.0,98.0,0.0,0.0,79.9,86.88,91.95,1.78,9.35,8.97,5.07,0.0,91.7,1.2,4.33,0.0,22.5,39.5,19.7,8.6,3.9,0.832,0.194,1.14,0.95,1.32,2.0,67.0,58.0,9.0,4.0,209.071701,121.7714539,173.3954773,678.8666382,6706.072266,887.0533447,2306.555176,20412.74023,1505.100098,8523.099609,9448.330078,220.0,209071.7031,0.0
4026079.0,80.8,1.17,2.14,1.0,98.64,0.26,1.0,0.0,54.45,32.8,1.0,49.0,0.0,1.0,80.4,87.3,92.13,1.73,8.99,8.88,5.12,0.0,91.22,1.2,4.75,1.0,22.5,39.5,19.7,8.6,3.9,0.832,0.194,1.14,0.95,1.32,2.0,63.0,57.0,6.0,1.0,174.1266327,120.6495743,180.2160339,639.3456421,6582.342773,869.6785889,2757.998535,20033.50977,1504.199951,8000.594727,9002.19043,223.0,174126.6406,0.0
4026081.0,80.8,1.17,2.14,1.0,98.64,0.26,1.0,0.0,54.45,32.8,1.0,49.0,0.0,1.0,80.4,87.3,92.13,1.73,8.99,8.88,5.12,0.0,91.22,1.2,4.75,1.0,22.5,39.5,19.7,8.6,3.9,0.832,0.194,1.14,0.95,1.32,2.0,56.0,47.0,9.0,4.0,71.56770325,122.0697556,172.6091003,555.1547241,5522.462402,729.1876221,1792.998657,16806.53906,1003.600098,8533.193359,8908.99707,204.0,71567.69531,0.0
4026082.0,80.8,1.17,2.14,1.0,98.64,0.26,1.0,0.0,54.45,32.8,1.0,49.0,0.0,1.0,80.4,87.3,92.13,1.73,8.99,8.88,5.12,0.0,91.22,1.2,4.75,1.0,22.5,39.5,19.7,8.6,3.9,0.832,0.194,1.14,0.95,1.32,2.0,65.0,49.0,16.0,11.0,99.75737762,122.889183,172.1607056,586.1132202,5781.573242,762.3668823,1944.0,17592.41016,1000.499878,9081.503906,9015.037109,287.0,99757.38281,0.0
4026083.0,80.8,1.17,2.14,1.0,98.64,0.26,1.0,0.0,54.45,32.8,1.0,49.0,0.0,1.0,80.4,87.3,92.13,1.73,8.99,8.88,5.12,0.0,91.22,1.2,4.75,1.0,22.5,39.5,19.7,8.6,3.9,0.832,0.194,1.14,0.95,1.32,2.0,67.0,52.0,15.0,10.0,54.27188873,117.5362701,172.7540283,590.7860107,6046.362305,797.7114868,1675.888916,18399.23047,1007.500244,11756.28418,9932.009766,234.0,54271.88672,0.0
4026084.0,80.8,1.17,2.14,1.0,98.64,0.26,1.0,0.0,54.45,32.8,1.0,49.0,0.0,1.0,80.4,87.3,92.13,1.73,8.99,8.88,5.12,0.0,91.22,1.2,4.75,1.0,22.5,39.5,19.7,8.6,3.9,0.832,0.194,1.14,0.95,1.32,2.0,54.0,45.0,9.0,4.0,115.1363297,122.0319214,176.3280334,524.0532227,5175.468262,684.5974121,1580.958862,15753.71973,1005.499878,7545.210449,7703.015137,239.0,115136.3359,0.0
4026088.0,80.8,1.17,2.14,1.0,98.64,0.26,1.0,0.0,54.45,32.8,1.0,49.0,0.0,1.0,80.4,87.3,92.13,1.73,8.99,8.88,5.12,0.0,91.22,1.2,4.75,1.0,22.5,39.5,19.7,8.6,3.9,0.832,0.194,1.14,0.95,1.32,2.0,64.0,56.0,7.0,2.0,64.97454071,117.9425735,176.2144318,626.1793213,6500.714355,743.3168945,2316.999512,19484.56055,1002.200073,9201.816406,9910.291016,307.0,64974.53906,0.0
4026089.0,80.8,1.17,2.14,1.0,98.64,0.26,1.0,0.0,54.45,32.8,1.0,49.0,0.0,1.0,80.4,87.3,92.13,1.73,8.99,8.88,5.12,0.0,91.22,1.2,4.75,1.0,22.5,39.5,19.7,8.6,3.9,0.832,0.194,1.14,0.95,1.32,2.0,62.0,54.0,7.0,2.0,89.99326324,117.2246933,176.9170837,604.0673828,5725.269043,753.9667358,2465.666504,17418.53906,1005.299927,8472.095703,9358.624023,294.0,89993.25781,0.0
4026090.0,80.8,1.17,2.14,1.0,98.64,0.26,1.0,0.0,54.45,32.8,1.0,49.0,0.0,1.0,80.4,87.3,92.13,1.73,8.99,8.88,5.12,0.0,91.22,1.2,4.75,1.0,24.9,32.2,22.8,9.9,4.6,0.929,0.233,1.09,0.91,1.27,2.0,62.0,54.0,7.0,2.0,94.62020874,118.1408386,178.1228027,604.6674805,5607.792969,652.0253296,2483.0,16836.30078,1004.900024,8562.777344,9303.138672,289.0,94620.20313,0.0
4026091.0,80.8,1.17,2.14,1.0,98.64,0.26,1.0,0.0,54.45,32.8,1.0,49.0,0.0,1.0,80.4,87.3,92.13,1.73,8.99,8.88,5.12,0.0,91.22,1.2,4.75,1.0,24.9,32.2,22.8,9.9,4.6,0.929,0.233,1.09,0.91,1.27,2.0,69.0,54.0,15.0,10.0,108.7163391,118.3561249,176.0707245,605.5472412,5889.747559,663.8536377,1972.998657,17628.33984,1005.699951,8907.508789,9481.238281,290.0,108716.3438,0.0
4026092.0,80.8,1.17,2.14,1.0,98.59,0.28,1.0,0.0,54.9,32.55,2.5,97.5,0.0,0.0,81.8,87.6,93.4,1.9,8.84,7.46,3.93,0.0,91.0,1.2,4.0,1.0,24.9,32.2,22.8,9.9,4.6,0.929,0.233,1.09,0.91,1.27,2.0,64.0,55.0,9.0,4.0,108.467598,120.2410965,173.4734802,636.3394165,5564.259277,625.5844727,2386.998535,16650.01953,1000.300049,8714.013672,9316.837891,294.0,108467.6016,0.0
4026094.0,80.8,1.17,2.14,1.0,98.59,0.28,1.0,0.0,54.9,32.55,2.5,97.5,0.0,0.0,81.8,87.6,93.4,1.9,8.84,7.46,3.93,0.0,91.0,1.2,4.0,1.0,27.0,28.0,24.2,10.3,5.1,0.861,0.199,1.12,0.92,1.27,3.0,64.0,53.0,11.0,6.0,89.42559052,118.1689377,172.3560028,611.3352661,5375.507324,600.7438965,2004.980957,16075.7998,1003.900024,8742.722656,9600.932617,283.0,89425.59375,0.0
4026095.0,80.8,1.17,2.14,1.0,98.59,0.28,1.0,0.0,54.9,32.55,2.5,97.5,0.0,0.0,81.8,87.6,93.4,1.9,8.84,7.46,3.93,0.0,91.0,1.2,4.0,1.0,27.0,28.0,24.2,10.3,5.1,0.861,0.199,1.12,0.92,1.27,3.0,62.0,52.0,9.0,4.0,89.01561737,120.1141815,174.9620819,605.0871582,5258.328613,581.1668701,1840.876099,15708.51953,1003.899902,9417.196289,9329.242188,281.0,89015.61719,0.0
4026096.0,80.8,1.17,2.14,1.0,98.59,0.28,1.0,0.0,54.9,32.55,2.5,97.5,0.0,0.0,81.8,87.6,93.4,1.9,8.84,7.46,3.93,0.0,91.0,1.2,4.0,1.0,28.4,23.5,25.5,11.9,5.2,0.882,0.191,1.11,0.93,1.31,3.0,63.0,55.0,7.0,2.0,99.7807312,119.5987396,175.8658142,629.0525513,5286.342285,583.5422974,2079.975342,15790.33984,1004.299927,9554.481445,9810.640625,275.0,99780.72656,0.0
4026097.0,80.8,1.17,2.14,1.0,98.59,0.28,1.0,0.0,54.9,32.55,2.5,97.5,0.0,0.0,81.8,87.6,93.4,1.9,8.84,7.46,3.93,0.0,91.0,1.2,4.0,1.0,28.4,23.5,25.5,11.9,5.2,0.882,0.191,1.11,0.93,1.31,3.0,63.0,53.0,10.0,5.0,98.61715698,121.2574081,175.0609283,618.7747192,5138.000977,571.6296997,1942.884277,15358.83984,1001.000122,8660.019531,9440.084961,270.0,98617.16406,0.0
4026098.0,80.8,1.17,2.14,1.0,98.59,0.28,1.0,0.0,54.9,32.55,2.5,97.5,0.0,0.0,81.8,87.6,93.4,1.9,8.84,7.46,3.93,0.0,91.0,1.2,4.0,1.0,28.4,23.5,25.5,11.9,5.2,0.882,0.191,1.11,0.93,1.31,3.0,66.0,54.0,11.0,6.0,101.7919922,118.5682449,171.2724304,632.4734497,5324.156738,594.8242798,1966.320679,15921.75977,1001.300049,9414.21582,9670.806641,251.0,101791.9922,0.0
4026102.0,80.8,1.17,2.14,1.0,98.59,0.28,1.0,0.0,54.9,32.55,2.5,97.5,0.0,0.0,81.8,87.6,93.4,1.9,8.84,7.46,3.93,0.0,91.0,1.2,4.0,1.0,27.9,24.7,25.2,11.1,5.3,0.855,0.198,1.11,0.91,1.28,3.0,62.0,54.0,8.0,3.0,105.0702667,119.2718201,174.3626251,616.9702148,5628.951172,656.635498,1661.835449,16905.41992,1006.400146,9880.397461,9700.811523,305.0,105070.2656,0.0
4026103.0,80.8,1.17,2.14,1.0,98.59,0.28,1.0,0.0,54.9,32.55,2.5,97.5,0.0,0.0,81.8,87.6,93.4,1.9,8.84,7.46,3.93,0.0,91.0,1.2,4.0,1.0,27.9,24.7,25.2,11.1,5.3,0.855,0.198,1.11,0.91,1.28,3.0,64.0,56.0,7.0,2.0,205.6062927,119.9052429,174.3382111,648.6088257,6255.398438,720.2368774,2172.888916,18762.19922,1002.099854,8400.725586,9331.917969,265.0,205606.2969,0.0
4026104.0,80.8,1.17,2.14,1.0,98.59,0.28,1.0,0.0,54.9,32.55,2.5,97.5,0.0,0.0,81.8,87.6,93.4,1.9,8.84,7.46,3.93,0.0,91.0,1.2,4.0,1.0,27.9,24.7,25.2,11.1,5.3,0.855,0.198,1.11,0.91,1.28,3.0,68.0,60.0,7.0,2.0,209.3179626,121.3218689,173.1555939,706.1018677,6171.509766,731.4884033,2724.0,18564.94922,1003.600098,8402.117188,9702.498047,291.0,209317.9688,0.0
4026105.0,80.8,1.17,2.14,1.0,98.59,0.28,1.0,0.0,54.9,32.55,2.5,97.5,0.0,0.0,81.8,87.6,93.4,1.9,8.84,7.46,3.93,0.0,91.0,1.2,4.0,1.0,27.9,24.7,25.2,11.1,5.3,0.855,0.198,1.11,0.91,1.28,3.0,66.0,58.0,7.0,2.0,207.1694031,121.3755035,174.3383179,676.2874146,5867.953125,698.1546021,1783.110474,17658.67969,1002.700073,8404.501953,9125.904297,270.0,207169.4063,0.0
4026106.0,80.8,1.17,2.14,1.0,98.59,0.28,1.0,0.0,54.9,32.55,2.5,97.5,0.0,0.0,81.8,87.6,93.4,1.9,8.84,7.46,3.93,0.0,91.0,1.2,4.0,1.0,27.9,24.7,25.2,11.1,5.3,0.855,0.198,1.11,0.91,1.28,3.0,68.0,59.0,8.0,3.0,208.809021,122.4087219,177.5924683,678.5455933,5989.379395,710.9716797,3027.592529,18019.84961,1006.300049,8578.504883,9684.111328,313.0,208809.0156,0.0
4026107.0,80.8,1.17,2.14,1.0,98.59,0.28,1.0,0.0,54.9,32.55,2.5,97.5,0.0,0.0,81.8,87.6,93.4,1.9,8.84,7.46,3.93,0.0,91.0,1.2,4.0,1.0,27.9,24.7,25.2,11.1,5.3,0.855,0.198,1.11,0.91,1.28,3.0,69.0,57.0,11.0,6.0,209.0011139,122.2148743,175.3307648,673.0435791,6062.36084,712.0385742,1967.962524,18219.67969,1003.5,8406.095703,9448.69043,278.0,209001.1094,0.0
4026109.0,80.8,1.17,2.14,1.0,98.59,0.28,1.0,0.0,54.9,32.55,2.5,97.5,0.0,0.0,81.8,87.6,93.4,1.9,8.84,7.46,3.93,0.0,91.0,1.2,4.0,1.0,27.9,24.7,25.2,11.1,5.3,0.855,0.198,1.11,0.91,1.28,3.0,68.0,60.0,7.0,2.0,211.9916534,118.9102478,174.9234161,688.6596069,6440.28125,766.3713989,2490.999512,19381.32031,1502.700073,8212.709961,9541.986328,285.0,211991.6563,0.0
4026113.0,80.5,1.22,4.44,1.0,98.62,0.29,1.0,0.0,54.7,32.83,2.67,64.0,0.0,1.0,82.65,87.95,93.95,1.6,8.93,6.82,4.26,0.0,90.85,1.2,4.5,1.0,27.9,24.7,25.2,11.1,5.3,0.855,0.198,1.11,0.91,1.28,3.0,66.0,58.0,7.0,2.0,39.77875137,112.2687912,173.8578644,632.2973022,5858.739746,684.928772,2014.999878,17599.41016,1500.599976,9284.789063,9523.504883,270.0,39778.75,0.0
4026114.0,80.5,1.22,4.44,1.0,98.62,0.29,1.0,0.0,54.7,32.83,2.67,64.0,0.0,1.0,82.65,87.95,93.95,1.6,8.93,6.82,4.26,0.0,90.85,1.2,4.5,1.0,27.9,24.7,25.2,11.1,5.3,0.855,0.198,1.11,0.91,1.28,3.0,61.0,49.0,11.0,6.0,33.96424103,108.3229294,181.9628906,491.9512329,5907.597168,688.7432251,1714.315186,17741.25,1503.599976,9475.510742,9116.902344,249.0,33964.24219,0.0
4026116.0,80.5,1.22,4.44,1.0,98.62,0.29,1.0,0.0,54.7,32.83,2.67,64.0,0.0,1.0,82.65,87.95,93.95,1.6,8.93,6.82,4.26,0.0,90.85,1.2,4.5,1.0,27.9,24.7,25.2,11.1,5.3,0.855,0.198,1.11,0.91,1.28,3.0,55.0,47.0,7.0,2.0,43.04050827,115.7470551,177.0223389,521.994751,5357.373535,607.276062,1969.093262,16043.83008,1508.399902,8915.613281,9108.893555,259.0,43040.51172,0.0
4026117.0,80.5,1.22,4.44,1.0,98.62,0.29,1.0,0.0,54.7,32.83,2.67,64.0,0.0,1.0,82.65,87.95,93.95,1.6,8.93,6.82,4.26,0.0,90.85,1.2,4.5,1.0,27.9,24.7,25.2,11.1,5.3,0.855,0.198,1.11,0.91,1.28,3.0,61.0,50.0,10.0,5.0,40.72315979,114.2728577,174.6170654,552.4393311,5615.362793,654.7498779,2163.0,16863.83008,1507.400146,9239.115234,9264.416016,441.0,40723.15625,0.0
4026119.0,80.5,1.22,4.44,1.0,98.62,0.29,1.0,0.0,54.7,32.83,2.67,64.0,0.0,1.0,82.65,87.95,93.95,1.6,8.93,6.82,4.26,0.0,90.85,1.2,4.5,1.0,27.9,24.7,25.2,11.1,5.3,0.855,0.198,1.11,0.91,1.28,3.0,55.0,48.0,6.0,1.0,32.08950043,117.1722565,178.7211304,534.3262329,5395.739746,626.6192627,2002.0,16197.7002,1501.599976,9400.509766,9226.994141,249.0,32089.49609,0.0
4026120.0,80.5,1.22,4.44,1.0,98.62,0.29,1.0,0.0,54.7,32.83,2.67,64.0,0.0,1.0,82.65,87.95,93.95,1.6,8.93,6.82,4.26,0.0,90.85,1.2,4.5,1.0,27.0,28.4,24.1,9.8,5.0,0.83,0.182,1.12,0.93,1.26,3.0,61.0,52.0,9.0,4.0,80.87690735,116.8889999,174.6652985,579.9880981,5623.054688,661.9797974,1570.853394,16903.40039,1508.699951,9138.708984,9604.518555,249.0,80876.91406,0.0
4026121.0,80.5,1.22,4.44,1.0,98.62,0.29,1.0,0.0,54.7,32.83,2.67,64.0,0.0,1.0,82.65,87.95,93.95,1.6,8.93,6.82,4.26,0.0,90.85,1.2,4.5,1.0,27.0,28.4,24.1,9.8,5.0,0.83,0.182,1.12,0.93,1.26,3.0,60.0,48.0,12.0,7.0,33.0343399,116.6398849,172.7837524,545.3007202,5330.10498,639.7073364,1430.937134,16054.51953,1503.600098,8213.099609,9813.482422,298.0,33034.33594,172.5
4026122.0,80.5,1.22,4.44,1.0,98.62,0.29,1.0,0.0,54.7,32.83,2.67,64.0,0.0,1.0,82.65,87.95,93.95,1.6,8.93,6.82,4.26,0.0,90.85,1.2,4.5,1.0,27.0,28.4,24.1,9.8,5.0,0.83,0.182,1.12,0.93,1.26,3.0,56.0,48.0,8.0,3.0,37.37432098,116.4112244,174.0390778,535.8470459,5051.364746,589.2874756,1254.779175,15170.83008,1503.600098,8978.310547,8967.613281,238.0,37374.31641,167.8000031
4026124.0,80.5,1.22,4.44,1.0,98.62,0.29,1.0,0.0,54.7,32.83,2.67,64.0,0.0,1.0,82.65,87.95,93.95,1.6,8.93,6.82,4.26,0.0,90.85,1.2,4.5,1.0,27.0,28.4,24.1,9.8,5.0,0.83,0.182,1.12,0.93,1.26,3.0,59.0,49.0,9.0,4.0,50.83716965,118.4095917,172.8078461,568.3432617,4860.733398,564.6399536,901.1257935,14592.04004,1500.799927,8859.3125,9684.112305,257.0,50837.17188,159.5
4026125.0,80.5,1.22,4.44,1.0,98.62,0.29,1.0,0.0,54.7,32.83,2.67,64.0,0.0,1.0,82.65,87.95,93.95,1.6,8.93,6.82,4.26,0.0,90.85,1.2,4.5,1.0,28.7,29.6,22.2,9.3,4.5,0.901,0.184,1.29,1.07,1.42,0.0,59.0,49.0,9.0,4.0,40.34259033,115.8298416,172.9988861,553.4872437,5765.045898,681.4542236,1570.998169,17337.40039,1502.200073,8518.600586,9129.68457,243.0,40342.58984,167.8000946
4026126.0,80.5,1.22,4.44,1.0,98.62,0.29,1.0,0.0,54.7,32.83,2.67,64.0,0.0,1.0,82.65,87.95,93.95,1.6,8.93,6.82,4.26,0.0,90.85,1.2,4.5,1.0,28.7,29.6,22.2,9.3,4.5,0.901,0.184,1.29,1.07,1.42,0.0,62.0,51.0,11.0,6.0,28.53749084,116.4846878,172.5592194,577.7232666,4923.128418,592.6931763,2213.858154,14833.4502,4.800048828,10628.30859,8488.503906,343.0,28537.49219,184.5
4026127.0,80.5,1.22,4.44,1.0,98.62,0.29,1.0,0.0,54.7,32.83,2.67,64.0,0.0,1.0,82.65,87.95,93.95,1.6,8.93,6.82,4.26,0.0,90.85,1.2,4.5,1.0,28.7,29.6,22.2,9.3,4.5,0.901,0.184,1.29,1.07,1.42,0.0,56.0,47.0,8.0,3.0,29.66683006,118.9737244,170.9835052,554.1432495,5758.712402,681.0941772,2400.870605,17319.35938,1.199951172,10118.41895,8298.219727,258.0,29666.83203,177.4998932
4026128.0,80.5,1.22,4.44,1.0,98.62,0.29,1.0,0.0,54.7,32.83,2.67,64.0,0.0,1.0,82.65,87.95,93.95,1.6,8.93,6.82,4.26,0.0,90.85,1.2,4.5,1.0,17.8,48.0,17.0,8.2,3.5,0.64,0.14,1.05,0.87,1.27,2.0,61.0,46.0,15.0,10.0,28.68572998,118.3509903,170.8725433,531.3990479,6384.196289,768.795105,1962.0,19236.19922,501.0998535,10329.20703,8437.301758,251.0,28685.73047,181.1999969
4026129.0,80.5,1.22,4.44,1.0,98.62,0.29,1.0,0.0,54.7,32.83,2.67,64.0,0.0,1.0,82.65,87.95,93.95,1.6,8.93,6.82,4.26,0.0,90.85,1.2,4.5,1.0,17.8,48.0,17.0,8.2,3.5,0.64,0.14,1.05,0.87,1.27,2.0,56.0,47.0,8.0,3.0,24.57303047,116.1411209,173.6008759,526.4755249,6948.201172,874.9966431,1881.777832,21035.13086,502.6999512,10574.20898,8437.8125,285.0,24573.03125,183.5998993
4026130.0,80.5,1.22,4.44,1.0,98.62,0.29,1.0,0.0,54.7,32.83,2.67,64.0,0.0,1.0,82.65,87.95,93.95,1.6,8.93,6.82,4.26,0.0,90.85,1.2,4.5,1.0,20.2,43.7,18.4,8.7,3.6,0.703,0.145,1.1,0.92,1.31,2.0,54.0,44.0,9.0,4.0,29.64694977,117.5212555,174.7759247,503.3743591,6198.783203,778.0854492,1506.950806,18759.73047,502.6999512,11118.91016,8022.786133,273.0,29646.94727,176.6000061
4026132.0,80.5,1.22,4.44,1.0,98.62,0.29,1.0,0.0,54.7,32.83,2.67,64.0,0.0,1.0,82.65,87.95,93.95,1.6,8.93,6.82,4.26,0.0,90.85,1.2,4.5,1.0,20.2,43.7,18.4,8.7,3.6,0.703,0.145,1.1,0.92,1.31,2.0,54.0,44.0,10.0,5.0,0.0,118.9090118,172.8390503,505.6619263,6480.331543,804.3428955,1668.998291,19588.17969,812.0,10657.60547,8255.210938,290.0,0.0,211.0
4026133.0,80.5,1.22,4.44,1.0,98.62,0.29,1.0,0.0,54.7,32.83,2.67,64.0,0.0,1.0,82.65,87.95,93.95,1.6,8.93,6.82,4.26,0.0,90.85,1.2,4.5,1.0,20.2,43.7,18.4,8.7,3.6,0.703,0.145,1.1,0.92,1.31,2.0,56.0,43.0,12.0,7.0,0.0,116.2906342,174.5639343,486.3098755,6744.431641,846.3565674,1257.001343,20410.49023,502.1000977,10583.70703,7828.286133,304.0,0.0,210.6000061
4026135.0,80.5,1.22,4.44,1.0,98.62,0.29,1.0,0.0,54.7,32.83,2.67,64.0,0.0,1.0,82.65,87.95,93.95,1.6,8.93,6.82,4.26,0.0,90.85,1.2,4.5,1.0,20.2,43.7,18.4,8.7,3.6,0.703,0.145,1.1,0.92,1.31,2.0,65.0,55.0,10.0,5.0,73.01239777,119.721138,173.9622192,633.9104614,6311.372559,744.3602295,2307.0,18976.03906,500.8000488,11196.49805,9041.918945,280.0,73012.39844,149.8000031
4026136.0,80.43,1.3,5.0,1.0,98.62,0.29,1.0,0.0,54.7,32.83,2.67,64.0,0.0,1.0,82.37,88.0,93.6,1.7,8.69,7.25,4.29,0.0,90.85,1.2,4.5,1.0,20.2,43.7,18.4,8.7,3.6,0.703,0.145,1.1,0.92,1.31,2.0,62.0,54.0,7.0,2.0,50.4285202,119.0856018,170.550415,633.4613647,6036.945801,712.9173584,1993.97937,18153.33984,500.7001953,11035.77637,8904.500977,235.0,50428.51563,169.6999969
4026137.0,80.43,1.3,5.0,1.0,98.62,0.29,1.0,0.0,54.7,32.83,2.67,64.0,0.0,1.0,82.37,88.0,93.6,1.7,8.69,7.25,4.29,0.0,90.85,1.2,4.5,1.0,20.2,43.7,18.4,8.7,3.6,0.703,0.145,1.1,0.92,1.31,2.0,62.0,55.0,6.0,1.0,63.66577911,119.9623337,174.4002228,640.6619263,6191.470215,737.0348511,2340.0,18633.25977,1001.399902,11224.81055,8717.796875,275.0,63665.77734,156.4998932
4026140.0,80.43,1.3,5.0,1.0,98.62,0.29,1.0,0.0,54.7,32.83,2.67,64.0,0.0,1.0,82.37,88.0,93.6,1.7,8.69,7.25,4.29,0.0,90.85,1.2,4.5,1.0,25.1,37.5,19.5,8.2,4.1,0.841,0.165,1.29,1.06,1.41,2.0,66.0,57.0,9.0,4.0,55.95497131,115.3317871,178.0015106,615.529541,6354.915039,747.9185181,2371.754395,19102.85938,1505.799927,11852.58008,9023.8125,282.0,55954.96484,164.8999939
4026141.0,80.43,1.3,5.0,1.0,98.62,0.29,1.0,0.0,54.7,32.83,2.67,64.0,0.0,1.0,82.37,88.0,93.6,1.7,8.69,7.25,4.29,0.0,90.85,1.2,4.5,1.0,25.1,37.5,19.5,8.2,4.1,0.841,0.165,1.29,1.06,1.41,2.0,61.0,52.0,9.0,4.0,53.0009613,113.3751602,181.871582,543.899292,5817.35791,683.4428711,2336.542725,17483.81055,1505.299927,10569.38867,8419.826172,220.0,53000.96094,152.2001038
4026142.0,80.43,1.3,5.0,1.0,98.62,0.29,1.0,0.0,54.7,32.83,2.67,64.0,0.0,1.0,82.37,88.0,93.6,1.7,8.69,7.25,4.29,0.0,90.85,1.2,4.5,1.0,25.1,37.5,19.5,8.2,4.1,0.841,0.165,1.29,1.06,1.41,2.0,58.0,51.0,6.0,1.0,55.97177887,116.064476,178.6687317,554.6922607,5715.214844,679.6235962,1661.888428,17198.09961,1505.699951,10691.31934,8326.808594,211.0,55971.77734,149.1000061
4026143.0,80.43,1.3,5.0,1.0,98.62,0.29,1.0,0.0,54.7,32.83,2.67,64.0,0.0,1.0,82.37,88.0,93.6,1.7,8.69,7.25,4.29,0.0,90.85,1.2,4.5,1.0,25.1,37.5,19.5,8.2,4.1,0.841,0.165,1.29,1.06,1.41,2.0,67.0,57.0,9.0,4.0,73.54105377,114.7326889,176.4187164,622.161499,6378.161621,757.0907593,2267.950684,19189.48047,1502.500122,10673.29785,8920.928711,239.0,73541.05469,140.6000061
4026144.0,80.43,1.3,5.0,1.0,98.62,0.29,1.0,0.0,54.7,32.83,2.67,64.0,0.0,1.0,82.37,88.0,93.6,1.7,8.69,7.25,4.29,0.0,90.85,1.2,4.5,1.0,25.1,37.5,19.5,8.2,4.1,0.841,0.165,1.29,1.06,1.41,2.0,64.0,55.0,9.0,4.0,79.1810379,114.7091293,174.3070374,605.9880981,6390.69873,755.5560913,2601.851807,19219.33008,1501.5,10841.60156,8714.121094,256.0,79181.04688,130.5
4026146.0,80.43,1.3,5.0,1.0,98.62,0.29,1.0,0.0,54.7,32.83,2.67,64.0,0.0,1.0,82.37,88.0,93.6,1.7,8.69,7.25,4.29,0.0,90.85,1.2,4.5,1.0,25.8,33.8,22.0,7.9,4.8,0.811,0.199,1.17,0.96,1.26,3.0,62.0,54.0,7.0,2.0,74.06311035,116.6019135,177.4221954,592.2105103,6510.980957,772.3626099,2376.888916,19587.78906,1503.100098,11063.71582,8851.695313,209.0,74063.10938,140.1000061
4026147.0,80.43,1.3,5.0,1.0,98.62,0.29,1.0,0.0,54.7,32.83,2.67,64.0,0.0,1.0,82.37,88.0,93.6,1.7,8.69,7.25,4.29,0.0,90.85,1.2,4.5,1.0,25.8,33.8,22.0,7.9,4.8,0.811,0.199,1.17,0.96,1.26,3.0,61.0,53.0,7.0,2.0,79.20131683,117.4888153,176.6759338,593.878479,6412.047852,854.0782471,2726.0,19533.14063,1502.599976,11276.20605,8449.421875,237.0,79201.32031,130.3000031
4026149.0,80.43,1.3,5.0,1.0,98.62,0.29,1.0,0.0,54.7,32.83,2.67,64.0,0.0,1.0,82.37,88.0,93.6,1.7,8.69,7.25,4.29,0.0,90.85,1.2,4.5,1.0,25.8,33.8,22.0,7.9,4.8,0.811,0.199,1.17,0.96,1.26,3.0,63.0,52.0,10.0,5.0,61.62701035,117.1676254,174.8199768,587.3722534,6266.330566,828.8829956,2509.765381,19074.17969,1000.300049,10844.31738,8202.003906,243.0,61627.00781,140.1999969
4026150.0,80.43,1.3,5.0,1.0,98.62,0.29,1.0,0.0,54.7,32.83,2.67,64.0,0.0,1.0,82.37,88.0,93.6,1.7,8.69,7.25,4.29,0.0,90.85,1.2,4.5,1.0,25.8,33.8,22.0,7.9,4.8,0.811,0.199,1.17,0.96,1.26,3.0,59.0,52.0,7.0,2.0,74.65500641,119.0083847,173.3348389,595.0367432,6152.976563,730.5288086,2234.205811,18512.41016,1006.199951,10617.18555,8237.391602,216.0,74655.01563,129.8000031
4026151.0,80.43,1.3,5.0,1.0,98.62,0.29,1.0,0.0,54.7,32.83,2.67,64.0,0.0,1.0,82.37,88.0,93.6,1.7,8.69,7.25,4.29,0.0,90.85,1.2,4.5,1.0,25.8,33.8,22.0,7.9,4.8,0.811,0.199,1.17,0.96,1.26,3.0,58.0,50.0,7.0,2.0,84.92542267,120.694931,173.0000153,589.1338501,5789.581543,684.4423218,2040.983032,17411.41992,1003.199951,9958.404297,8284.402344,221.0,84925.42188,119.3000031
4026152.0,80.43,1.3,5.0,1.0,98.62,0.29,1.0,0.0,54.7,32.83,2.67,64.0,0.0,1.0,82.37,88.0,93.6,1.7,8.69,7.25,4.29,0.0,90.85,1.2,4.5,1.0,20.2,45.2,17.6,7.8,3.6,0.716,0.146,1.15,0.95,1.32,2.0,65.0,52.0,13.0,7.0,94.26876068,121.7268295,173.6140289,614.4666748,5997.713379,695.1916504,2337.99585,18001.32031,1004.900146,9863.108398,8760.009766,223.0,94268.75781,109.4000015
4026153.0,80.43,1.3,5.0,1.0,98.62,0.29,1.0,0.0,54.7,32.83,2.67,64.0,0.0,1.0,82.37,88.0,93.6,1.7,8.69,7.25,4.29,0.0,90.85,1.2,4.5,1.0,20.2,45.2,17.6,7.8,3.6,0.716,0.146,1.15,0.95,1.32,2.0,60.0,53.0,7.0,2.0,94.38323975,122.6343918,175.532074,619.2701416,5915.695801,695.7952271,2187.109863,17781.43945,1000.799927,10284.51855,8307.306641,223.0,94383.24219,109.8000031
4026154.0,80.43,1.3,5.0,1.0,98.62,0.29,1.0,0.0,54.7,32.83,2.67,64.0,0.0,1.0,82.37,88.0,93.6,1.7,8.69,7.25,4.29,0.0,90.85,1.2,4.5,1.0,20.2,45.2,17.6,7.8,3.6,0.716,0.146,1.15,0.95,1.32,2.0,59.0,52.0,7.0,2.0,94.37477112,122.9696808,173.0749969,616.1608887,6164.116699,819.3938599,1964.902222,18773.53906,1503.100098,10189.20898,8340.90918,234.0,94374.76563,109.5
4026155.0,80.43,1.3,5.0,1.0,98.62,0.29,1.0,0.0,54.7,32.83,2.67,64.0,0.0,1.0,82.37,88.0,93.6,1.7,8.69,7.25,4.29,0.0,90.85,1.2,4.5,1.0,20.2,45.2,17.6,7.8,3.6,0.716,0.146,1.15,0.95,1.32,2.0,69.0,58.0,10.0,5.0,119.4387283,117.0314941,170.6601868,664.8037109,6719.331543,789.7375488,2368.66748,20195.50977,1500.099976,11218.0166,8601.003906,257.0,119438.7344,89.40000153
4026156.0,80.43,1.3,5.0,1.0,98.62,0.29,1.0,0.0,54.7,32.83,2.67,64.0,0.0,1.0,82.37,88.0,93.6,1.7,8.69,7.25,4.29,0.0,90.85,1.2,4.5,1.0,20.2,45.2,17.6,7.8,3.6,0.716,0.146,1.15,0.95,1.32,2.0,62.0,55.0,7.0,1.0,115.4678879,117.3755875,174.1389313,622.3581543,6280.584473,734.4227905,2101.888184,18867.08008,1500.200073,10079.29102,8320.705078,216.0,115467.8906,89.80000305
4026157.0,80.43,1.3,5.0,1.0,98.62,0.29,1.0,0.0,54.7,32.83,2.67,64.0,0.0,1.0,82.37,88.0,93.6,1.7,8.69,7.25,4.29,0.0,90.85,1.2,4.5,1.0,19.9,49.2,14.4,7.5,3.4,0.695,0.163,1.38,1.12,1.54,2.0,61.0,53.0,7.0,2.0,114.906929,125.8916245,173.114624,645.8076782,6223.519531,791.8276978,2584.0,18862.25,1502.000122,10730.81152,8520.806641,237.0,114906.9375,89.59999847
4026160.0,80.43,1.3,5.0,1.0,98.62,0.29,1.0,0.0,54.7,32.83,2.67,64.0,0.0,1.0,80.47,86.3,93.22,1.6,10.43,7.49,4.69,1.0,90.85,1.2,4.5,1.0,19.6,51.2,12.8,7.8,3.0,0.67,0.154,1.53,1.24,1.73,2.0,62.0,53.0,8.0,3.0,109.2183685,127.8310089,176.9470673,648.1759033,6323.509766,720.6810913,2086.776367,18947.25,1504.899902,10803.61914,9235.805664,239.0,109218.3672,18.79999924
4026162.0,80.43,1.3,5.0,1.0,98.62,0.29,1.0,0.0,54.7,32.83,2.67,64.0,0.0,1.0,80.47,86.3,93.22,1.6,10.43,7.49,4.69,1.0,90.85,1.2,4.5,1.0,19.3,51.0,13.3,7.8,3.0,0.676,0.15,1.45,1.18,1.66,2.0,64.0,55.0,8.0,3.0,132.0354156,131.60289,173.5583954,703.9207764,6901.30127,822.0753174,2368.0,20770.91016,1500.300049,11157.50879,8511.712891,235.0,132035.4063,98.30000305
4026164.0,80.43,1.3,5.0,1.0,98.62,0.29,1.0,0.0,54.7,32.83,2.67,64.0,0.0,1.0,80.47,86.3,93.22,1.6,10.43,7.49,4.69,1.0,90.85,1.2,4.5,1.0,19.3,51.0,13.3,7.8,3.0,0.676,0.15,1.45,1.18,1.66,2.0,64.0,56.0,7.0,2.0,128.7908173,128.2186127,175.4388275,684.9642944,6935.367188,826.5756836,2027.999878,20874.58984,1506.399902,11386.0957,9229.421875,231.0,128790.8203,100.5999985
4026166.0,80.43,1.3,5.0,1.0,98.62,0.29,1.0,0.0,54.7,32.83,2.67,64.0,0.0,1.0,80.47,86.3,93.22,1.6,10.43,7.49,4.69,1.0,90.85,1.2,4.5,1.0,19.3,51.0,13.3,7.8,3.0,0.676,0.15,1.45,1.18,1.66,2.0,65.0,58.0,7.0,2.0,167.1634521,126.1019287,171.7409058,718.3479004,6850.06543,815.6266479,2124.444336,20615.80078,1500.699951,11727.2207,9287.132813,227.0,167163.4531,62.40000153
4026171.0,80.43,1.3,5.0,1.0,98.62,0.29,1.0,0.0,54.7,32.83,2.67,64.0,0.0,1.0,80.47,86.3,93.22,1.6,10.43,7.49,4.69,1.0,90.85,1.2,4.5,1.0,19.3,51.0,13.3,7.8,3.0,0.676,0.15,1.45,1.18,1.66,2.0,68.0,60.0,7.0,2.0,199.0632172,125.7714996,183.9546051,693.5852661,6788.128418,774.1065674,2431.332031,20340.61914,1508.899902,11532.71191,8279.59375,229.0,199063.2188,0.0
4026279.0,80.83,1.36,3.45,1.0,98.62,0.29,1.0,0.0,55.3,32.8,3.0,97.0,0.0,0.0,80.87,87.4,92.53,1.5,9.23,8.4,5.71,0.0,91.22,1.2,11.0,1.0,19.3,51.0,13.3,7.8,3.0,0.676,0.15,1.45,1.18,1.66,2.0,54.0,44.0,10.0,4.0,27.82551003,115.6550217,171.2313385,505.0726013,5346.387695,623.8130493,1172.971313,16057.16016,2501.499756,9773.705078,8242.305664,294.0,27825.51367,152.1000061
4026283.0,80.83,1.36,3.45,1.0,98.62,0.29,1.0,0.0,55.3,32.8,3.0,97.0,0.0,0.0,80.87,87.4,92.53,1.5,9.23,8.4,5.71,0.0,91.22,1.2,11.0,1.0,22.6,39.8,19.9,8.5,3.8,0.769,0.133,1.14,0.95,1.31,2.0,62.0,54.0,8.0,3.0,75.2172699,122.5168762,171.2300262,646.7419434,5499.944824,654.0776367,1593.834839,16550.44922,2004.5,9502.509766,9407.913086,301.0,75217.27344,134.3000031
4026284.0,80.83,1.36,3.45,1.0,98.62,0.29,1.0,0.0,55.3,32.8,3.0,97.0,0.0,0.0,80.87,87.4,92.53,1.5,9.23,8.4,5.71,0.0,91.22,1.2,11.0,1.0,22.6,39.8,19.9,8.5,3.8,0.769,0.133,1.14,0.95,1.31,2.0,64.0,53.0,10.0,5.0,70.90007019,126.6680756,173.2288666,654.2370605,4561.894531,599.4879761,1220.961426,13875.78027,2004.300049,9502.386719,9409.807617,437.0,70900.07031,140.1999969
4026288.0,80.83,1.36,3.45,1.0,98.62,0.29,1.0,0.0,55.3,32.8,3.0,97.0,0.0,0.0,80.87,87.4,92.53,1.5,9.23,8.4,5.71,0.0,91.22,1.2,11.0,1.0,22.6,39.8,19.9,8.5,3.8,0.769,0.133,1.14,0.95,1.31,2.0,69.0,60.0,9.0,4.0,66.11698914,120.7293472,172.3296204,700.9614868,5261.693848,626.9243164,2424.999512,15836.57031,2004.0,9802.71582,9778.101563,323.0,66116.98438,148.6999969
4026293.0,80.83,1.36,3.45,1.0,98.62,0.29,1.0,0.0,55.3,32.8,3.0,97.0,0.0,0.0,80.87,87.4,92.53,1.5,9.23,8.4,5.71,0.0,91.22,1.2,11.0,1.0,22.6,39.8,19.9,8.5,3.8,0.769,0.133,1.14,0.95,1.31,2.0,70.0,60.0,9.0,4.0,56.36763,121.205986,171.8323975,715.7579956,4613.634766,555.6107178,2521.666748,13901.41016,2002.700073,11002.50879,9900.041992,255.0,56367.63281,162.8000031
4026294.0,80.83,1.36,3.45,1.0,98.62,0.29,1.0,0.0,55.3,32.8,3.0,97.0,0.0,0.0,80.87,87.4,92.53,1.5,9.23,8.4,5.71,0.0,91.22,1.2,11.0,1.0,22.6,39.8,19.9,8.5,3.8,0.769,0.133,1.14,0.95,1.31,2.0,63.0,53.0,9.0,4.0,52.91336823,123.8482666,174.5289917,637.2730713,6229.132813,709.5656738,2237.987793,18663.5293,2003.400024,10404.69922,9451.591797,285.0,52913.37109,156.6999969
4026296.0,80.83,1.36,3.45,1.0,98.62,0.29,1.0,0.0,55.3,32.8,3.0,97.0,0.0,0.0,80.87,87.4,92.53,1.5,9.23,8.4,5.71,0.0,91.22,1.2,11.0,1.0,24.0,38.5,19.7,8.4,4.0,0.818,0.142,1.22,1.01,1.37,2.0,62.0,55.0,7.0,2.0,53.31676102,123.6849976,174.2622223,652.9825439,5948.256348,782.5036011,2391.998535,18094.80078,2002.100098,10464.91016,9451.506836,264.0,53316.76563,156.8999939
4026297.0,80.83,1.36,3.45,1.0,98.62,0.29,1.0,0.0,55.3,32.8,3.0,97.0,0.0,0.0,80.87,87.4,92.53,1.5,9.23,8.4,5.71,0.0,91.22,1.2,11.0,1.0,24.0,38.5,19.7,8.4,4.0,0.818,0.142,1.22,1.01,1.37,2.0,68.0,52.0,16.0,11.0,58.58570862,123.0385666,175.1953125,616.6528931,5244.412109,689.9143677,1775.876587,15953.7002,2001.599854,10365.40137,8677.40625,269.0,58585.70313,146.1999969
4026301.0,82.23,1.07,3.11,0.0,98.45,0.4,3.0,0.0,55.3,32.8,3.0,97.0,0.0,0.0,81.27,87.23,93.17,1.8,9.26,7.68,4.29,0.0,91.0,1.2,4.0,1.0,24.0,38.5,19.7,8.4,4.0,0.818,0.142,1.22,1.01,1.37,2.0,61.0,53.0,8.0,3.0,52.99599075,120.1696701,173.7762146,612.9553223,5353.270996,622.2802734,1168.00415,16071.75977,2001.5,10367.31055,9452.494141,253.0,52995.99609,152.5
4026302.0,82.23,1.07,3.11,0.0,98.45,0.4,3.0,0.0,55.3,32.8,3.0,97.0,0.0,0.0,81.27,87.23,93.17,1.8,9.26,7.68,4.29,0.0,91.0,1.2,4.0,1.0,24.0,38.5,19.7,8.4,4.0,0.818,0.142,1.22,1.01,1.37,2.0,63.0,54.0,9.0,4.0,57.76369858,119.7296677,174.3826294,619.6489868,5020.126465,661.1341553,1231.99585,15273.29004,2003.300049,10836.1123,9235.112305,253.0,57763.69922,147.1000061
4026303.0,82.23,1.07,3.11,0.0,98.45,0.4,3.0,0.0,55.3,32.8,3.0,97.0,0.0,0.0,81.27,87.23,93.17,1.8,9.26,7.68,4.29,0.0,91.0,1.2,4.0,1.0,24.0,38.5,19.7,8.4,4.0,0.818,0.142,1.22,1.01,1.37,2.0,63.0,53.0,9.0,4.0,59.81901932,122.2110748,172.079895,633.4586182,5696.84375,656.8499756,2028.888916,17089.28906,2001.900024,10329.59766,8887.708008,373.0,59819.02344,145.1999969
4026304.0,82.23,1.07,3.11,0.0,98.45,0.4,3.0,0.0,55.3,32.8,3.0,97.0,0.0,0.0,81.27,87.23,93.17,1.8,9.26,7.68,4.29,0.0,91.0,1.2,4.0,1.0,24.0,38.5,19.7,8.4,4.0,0.818,0.142,1.22,1.01,1.37,2.0,62.0,54.0,8.0,3.0,54.91778183,120.9069443,172.3805695,637.6853638,5781.726563,761.5760498,1905.0,17590.75977,2004.099854,10520.4082,9020.103516,283.0,54917.78125,151.3000031
4026306.0,82.23,1.07,3.11,0.0,98.45,0.4,3.0,0.0,55.3,32.8,3.0,97.0,0.0,0.0,81.27,87.23,93.17,1.8,9.26,7.68,4.29,0.0,91.0,1.2,4.0,1.0,24.0,38.5,19.7,8.4,4.0,0.818,0.142,1.22,1.01,1.37,2.0,68.0,51.0,16.0,11.0,2.510639906,118.8226013,171.3421326,596.2014771,5490.779785,618.4658203,1902.0,16433.11914,2001.300049,11106.40039,9526.72168,259.0,2510.641113,204.0
4026307.0,82.23,1.07,3.11,0.0,98.45,0.4,3.0,0.0,55.3,32.8,3.0,97.0,0.0,0.0,81.27,87.23,93.17,1.8,9.26,7.68,4.29,0.0,91.0,1.2,4.0,1.0,24.0,38.5,19.7,8.4,4.0,0.818,0.142,1.22,1.01,1.37,2.0,58.0,47.0,10.0,5.0,2.95107007,119.7175751,170.6773682,557.4390259,5069.488281,576.5401611,1571.876587,15186.62012,2003.500122,10065.19727,9133.303711,292.0,2951.068359,195.5
4026308.0,82.23,1.07,3.11,0.0,98.45,0.4,3.0,0.0,55.3,32.8,3.0,97.0,0.0,0.0,81.27,87.23,93.17,1.8,9.26,7.68,4.29,0.0,91.0,1.2,4.0,1.0,24.0,38.5,19.7,8.4,4.0,0.818,0.142,1.22,1.01,1.37,2.0,63.0,54.0,8.0,3.0,41.93764114,118.515976,172.6760559,621.7174683,5338.661133,665.5302124,2106.994873,16144.75977,2005.099976,9900.193359,8849.105469,265.0,41937.63672,159.1000061
4026309.0,82.23,1.07,3.11,0.0,98.45,0.4,3.0,0.0,55.3,32.8,3.0,97.0,0.0,0.0,81.27,87.23,93.17,1.8,9.26,7.68,4.29,0.0,91.0,1.2,4.0,1.0,24.0,38.5,19.7,8.4,4.0,0.818,0.142,1.22,1.01,1.37,2.0,62.0,54.0,8.0,3.0,47.83852005,119.6795273,170.7737579,634.425415,5650.757324,753.4440308,2707.111084,17216.0,2000.899902,9939.800781,9006.408203,303.0,47838.51563,151.8999939
4026310.0,82.23,1.07,3.11,0.0,98.45,0.4,3.0,0.0,55.3,32.8,3.0,97.0,0.0,0.0,81.27,87.23,93.17,1.8,9.26,7.68,4.29,0.0,91.0,1.2,4.0,1.0,27.1,31.3,22.9,8.8,4.5,0.772,0.154,1.18,0.99,1.31,3.0,63.0,55.0,8.0,3.0,59.81502914,120.0754547,170.1063843,647.2568359,5639.414063,751.4928589,1950.0,17180.30078,2005.100098,10254.49023,9028.417969,294.0,59815.02344,145.8999939
4026311.0,82.23,1.07,3.11,0.0,98.45,0.4,3.0,0.0,55.3,32.8,3.0,97.0,0.0,0.0,81.27,87.23,93.17,1.8,9.26,7.68,4.29,0.0,91.0,1.2,4.0,1.0,27.1,31.3,22.9,8.8,4.5,0.772,0.154,1.18,0.99,1.31,3.0,67.0,57.0,9.0,4.0,60.95845032,116.8814392,172.2756805,654.3329468,5964.438477,796.0239258,1889.999512,18173.64063,2002.699951,10718.41016,9644.307617,324.0,60958.45313,144.8999939
4026314.0,82.23,1.07,3.11,0.0,98.45,0.4,3.0,0.0,55.3,32.8,3.0,97.0,0.0,0.0,81.27,87.23,93.17,1.8,9.26,7.68,4.29,0.0,91.0,1.2,4.0,1.0,27.1,31.3,22.9,8.8,4.5,0.772,0.154,1.18,0.99,1.31,3.0,68.0,57.0,11.0,5.0,54.59299088,119.8409119,173.9977264,657.7561035,5918.571289,698.8880615,2382.999512,17797.25,2002.400146,10858.20117,9823.214844,263.0,54592.98828,154.8000031
4026316.0,82.23,1.07,3.11,0.0,98.45,0.4,3.0,0.0,55.3,32.8,3.0,97.0,0.0,0.0,81.27,87.23,93.17,1.8,9.26,7.68,4.29,0.0,91.0,1.2,4.0,1.0,27.1,31.3,22.9,8.8,4.5,0.772,0.154,1.18,0.99,1.31,3.0,65.0,55.0,10.0,5.0,53.82450104,117.8593826,175.7765503,615.562561,5657.854004,660.7789917,2102.888428,16994.23047,2006.0,9915.209961,8742.611328,249.0,53824.49609,157.1999969
4026318.0,82.23,1.07,3.11,0.0,98.45,0.4,3.0,0.0,55.3,32.8,3.0,97.0,0.0,0.0,81.27,87.23,93.17,1.8,9.26,7.68,4.29,0.0,91.0,1.2,4.0,1.0,27.1,31.3,22.9,8.8,4.5,0.772,0.154,1.18,0.99,1.31,3.0,62.0,54.0,7.0,2.0,45.25460052,119.1344757,174.9312134,618.6077881,4785.024414,529.6359863,2086.962891,14296.62012,2003.600098,10001.60645,9004.597656,245.0,45254.60156,152.6000977
4026319.0,82.23,1.07,3.11,0.0,98.45,0.4,3.0,0.0,55.1,33.1,4.0,96.0,0.0,0.0,80.42,86.82,92.64,1.64,9.71,8.23,5.12,1.0,91.0,1.2,4.5,1.0,27.1,31.3,22.9,8.8,4.5,0.772,0.154,1.18,0.99,1.31,3.0,66.0,57.0,9.0,4.0,50.63887024,118.1524124,175.0256195,648.805542,4811.649414,619.6228638,2225.652832,14602.46973,2000.000122,10185.30664,8983.139648,237.0,50638.86719,153.3000031
4026320.0,82.23,1.07,3.11,0.0,98.45,0.4,3.0,0.0,55.1,33.1,4.0,96.0,0.0,0.0,80.42,86.82,92.64,1.64,9.71,8.23,5.12,1.0,91.0,1.2,4.5,1.0,24.6,36.0,21.3,8.6,4.1,0.813,0.151,1.15,0.97,1.31,2.0,61.0,53.0,7.0,2.0,56.50241089,121.8460846,173.5218201,628.8543091,4504.917969,506.1878967,2274.765625,13479.36035,2004.800049,9506.416992,8752.411133,237.0,56502.40625,137.8999939
4026322.0,82.23,1.07,3.11,0.0,98.45,0.4,3.0,0.0,55.1,33.1,4.0,96.0,0.0,0.0,80.42,86.82,92.64,1.64,9.71,8.23,5.12,1.0,91.0,1.2,4.5,1.0,24.6,36.0,21.3,8.6,4.1,0.813,0.151,1.15,0.97,1.31,2.0,60.0,53.0,7.0,2.0,51.28332138,122.9948654,172.9276581,636.371521,4393.307617,577.9753418,2078.020508,13364.66016,2000.700073,9664.808594,8780.713867,224.0,51283.32422,143.0
4026323.0,82.23,1.07,3.11,0.0,98.45,0.4,3.0,0.0,55.1,33.1,4.0,96.0,0.0,0.0,80.42,86.82,92.64,1.64,9.71,8.23,5.12,1.0,91.0,1.2,4.5,1.0,24.6,36.0,21.3,8.6,4.1,0.813,0.151,1.15,0.97,1.31,2.0,70.0,54.0,16.0,11.0,52.53224945,121.3920975,171.3260956,638.083313,4652.627441,559.5463257,2056.890137,14016.91016,2002.900024,9726.006836,8775.611328,264.0,52532.24609,141.8000031
4026324.0,82.23,1.07,3.11,0.0,98.45,0.4,3.0,0.0,55.1,33.1,4.0,96.0,0.0,0.0,80.42,86.82,92.64,1.64,9.71,8.23,5.12,1.0,91.0,1.2,4.5,1.0,24.6,36.0,21.3,8.6,4.1,0.813,0.151,1.15,0.97,1.31,2.0,61.0,53.0,8.0,2.0,53.45875168,122.2007294,176.1287384,620.5788574,4919.678711,542.0471191,1903.888916,14692.45996,2000.100098,10000.1084,9001.194336,263.0,53458.74609,145.6999969
4026327.0,82.23,1.07,3.11,0.0,98.45,0.4,3.0,0.0,55.1,33.1,4.0,96.0,0.0,0.0,80.42,86.82,92.64,1.64,9.71,8.23,5.12,1.0,91.0,1.2,4.5,1.0,24.6,36.0,21.3,8.6,4.1,0.813,0.151,1.15,0.97,1.31,2.0,69.0,59.0,9.0,4.0,57.49451065,118.97995,172.9290161,683.4408569,5853.275391,656.0116577,2164.0,17509.4707,2003.0,11540.59863,9502.994141,250.0,57494.50781,153.8999939
4026328.0,82.23,1.07,3.11,0.0,98.45,0.4,3.0,0.0,55.1,33.1,4.0,96.0,0.0,0.0,80.42,86.82,92.64,1.64,9.71,8.23,5.12,1.0,91.0,1.2,4.5,1.0,24.6,36.0,21.3,8.6,4.1,0.813,0.151,1.15,0.97,1.31,2.0,70.0,49.0,20.0,15.0,9.986049652,122.465271,175.7286377,577.4590454,4498.695313,496.3583374,1903.0,13437.00977,2007.599976,10047.99121,8729.095703,350.0,9986.045898,191.5
