Repository: heidaralavi/EAF-Data-Analysis

https://eaf-prek26v.kfirjgyswf.dopraxrocks.com/

Background Information

Electric arc furnaces (EAFs) play a pivotal role in modern steel manufacturing industries[4]

. Unlike blast furnaces, EAFs produce heat through an electric current between electrodes and the material to be melted[4]

. This allows for precise temperature control, making EAFs highly efficient for recycling scrap metal and smelting materials for casting and molding[4]

. They can achieve temperatures over 3,000 degrees Fahrenheit (1,650 degrees Celsius)[4]

.

The importance of steel in building a green economy cannot be overstated, given its strength, versatility, and recyclability[5]

.

File: data/eaf_and_feed_all.csv (part 8 of 30)
Heat,c (Coke1030),s (Coke1030),s112 (Coke1030),Coke1030_labels,c (CokeFine),s (CokeFine),s05 (CokeFine),CokeFine_labels,cao (Dolomite),mgo (Dolomite),s0_95 (Dolomite),s95_385 (Dolomite),s385_1000 (Dolomite),Dolomite_labels,fe_metal (DRI),fe_total (DRI),md (DRI),c (DRI),gunge (DRI),feo (DRI),feo_c (DRI),Dri_labels,cao (Lime),mgo (Lime),s0_95 (Lime),Lime_labels,cao (Slag),feo (Slag),sio2 (Slag),mgo (Slag),al2o3 (Slag),p2o5 (Slag),mno (Slag),b2 (Slag),b3 (Slag),b4 (Slag),Slag_labels,Duration (EAF),Power On (EAF),Power Off (EAF),Delays (EAF),DRI [t] (EAF),Ele [MW] (EAF),Tapped [t] (EAF),Tapped [kWh/t] (EAF),O2 [Nm3] (EAF),CH4 [Nm3] (EAF),C.inj [kg] (EAF),Chemical [MWh] (EAF),C [kg] (EAF),CaO [kg] (EAF),MgO [kg] (EAF),Tapping Time [Sec] (EAF),EAF_DRI (EAF),HDRI(T) (EAF)
4026332.0,82.23,1.07,3.11,0.0,98.45,0.4,3.0,0.0,55.1,33.1,4.0,96.0,0.0,0.0,80.42,86.82,92.64,1.64,9.71,8.23,5.12,1.0,91.0,1.2,4.5,1.0,24.6,36.0,21.3,8.6,4.1,0.813,0.151,1.15,0.97,1.31,2.0,62.0,55.0,7.0,2.0,55.91716003,123.29673,174.7690582,649.6329956,4996.838867,550.776062,2207.0,14923.48047,2002.400024,10233.77344,9166.107422,228.0,55917.15625,149.1999969
4026334.0,82.23,1.07,3.11,0.0,98.45,0.4,3.0,0.0,55.1,33.1,4.0,96.0,0.0,0.0,80.42,86.82,92.64,1.64,9.71,8.23,5.12,1.0,91.0,1.2,4.5,1.0,24.6,36.0,21.3,8.6,4.1,0.813,0.151,1.15,0.97,1.31,2.0,66.0,57.0,8.0,3.0,83.17392731,123.1826401,174.7254333,674.2608032,5631.455078,741.1074829,2224.986816,17131.81055,2000.999878,10548.30762,9195.226563,218.0,83173.9375,127.0000992
4026338.0,82.23,1.07,3.11,0.0,98.45,0.4,3.0,0.0,55.1,33.1,4.0,96.0,0.0,0.0,80.42,86.82,92.64,1.64,9.71,8.23,5.12,1.0,91.0,1.2,4.5,1.0,24.6,36.0,21.3,8.6,4.1,0.813,0.151,1.15,0.97,1.31,2.0,69.0,57.0,11.0,6.0,90.91442108,123.5620804,173.5251465,686.3565063,5626.473145,626.0228271,2128.0,16819.13086,2002.299927,10831.91211,9505.118164,213.0,90914.42188,119.3001022
4026340.0,82.23,1.07,3.11,0.0,98.45,0.4,3.0,0.0,55.1,33.1,4.0,96.0,0.0,0.0,80.42,86.82,92.64,1.64,9.71,8.23,5.12,1.0,91.0,1.2,4.5,1.0,24.6,36.0,21.3,8.6,4.1,0.813,0.151,1.15,0.97,1.31,2.0,61.0,54.0,7.0,2.0,58.98347092,126.8710709,171.4785004,668.1398926,4607.540039,497.2407227,2152.888916,13733.19043,2095.699951,10000.19629,8992.609375,229.0,58983.46875,140.3000946
4026341.0,82.23,1.07,3.11,0.0,98.45,0.4,3.0,0.0,54.8,33.3,4.0,96.0,0.0,0.0,81.6,87.47,93.3,1.67,9.19,7.55,4.55,0.0,91.2,1.2,4.0,1.0,24.6,35.6,21.5,8.6,4.0,0.782,0.148,1.14,0.96,1.3,2.0,61.0,52.0,9.0,4.0,50.67219925,125.4915848,174.3764801,633.699646,4545.244141,493.4793701,1975.629639,13555.2002,2006.299927,10029.6084,9002.5,239.0,50672.19922,144.5001068
4026342.0,82.23,1.07,3.11,0.0,98.45,0.4,3.0,0.0,54.8,33.3,4.0,96.0,0.0,0.0,81.6,87.47,93.3,1.67,9.19,7.55,4.55,0.0,91.2,1.2,4.0,1.0,24.6,35.6,21.5,8.6,4.0,0.782,0.148,1.14,0.96,1.3,2.0,62.0,54.0,7.0,2.0,55.01863861,127.1777039,172.0071716,675.0899658,4243.962891,520.9246826,2194.442871,12813.11035,2000.900024,10000.89746,9000.489258,214.0,55018.64453,144.3999939
4026345.0,82.23,1.07,3.11,0.0,98.45,0.4,3.0,0.0,54.8,33.3,4.0,96.0,0.0,0.0,81.6,87.47,93.3,1.67,9.19,7.55,4.55,0.0,91.2,1.2,4.0,1.0,24.4,34.6,22.1,9.0,4.1,0.806,0.168,1.1,0.93,1.27,2.0,63.0,56.0,7.0,2.0,63.3196907,123.5070877,170.0100555,682.2757568,4331.41748,531.548645,2201.0,13076.86035,2006.800049,10200.20703,9001.292969,226.0,63319.68359,135.6000061
4026347.0,82.23,1.07,3.11,0.0,98.45,0.4,3.0,0.0,54.8,33.3,4.0,96.0,0.0,0.0,81.6,87.47,93.3,1.67,9.19,7.55,4.55,0.0,91.2,1.2,4.0,1.0,24.4,34.6,22.1,9.0,4.1,0.806,0.168,1.1,0.93,1.27,2.0,63.0,56.0,7.0,2.0,64.07061005,125.3909683,173.6999969,676.965271,4699.979492,568.6029053,2119.994141,14168.30957,2005.500244,10001.60254,9000.99707,229.0,64070.60547,135.0
4026348.0,82.23,1.07,3.11,0.0,98.45,0.4,3.0,0.0,54.8,33.3,4.0,96.0,0.0,0.0,81.6,87.47,93.3,1.67,9.19,7.55,4.55,0.0,91.2,1.2,4.0,1.0,24.4,34.6,22.1,9.0,4.1,0.806,0.168,1.1,0.93,1.27,2.0,61.0,53.0,7.0,2.0,67.27409363,121.4871979,170.5999908,638.9274292,5258.797852,692.2485962,1466.888794,15998.59961,2000.000122,11861.99609,8636.408203,248.0,67274.09375,108.8000031
4026350.0,82.23,1.07,3.11,0.0,98.45,0.4,3.0,0.0,54.8,33.3,4.0,96.0,0.0,0.0,81.6,87.47,93.3,1.67,9.19,7.55,4.55,0.0,91.2,1.2,4.0,1.0,24.4,34.6,22.1,9.0,4.1,0.806,0.168,1.1,0.93,1.27,2.0,66.0,58.0,7.0,2.0,83.96334839,119.681839,175.1531372,666.9750366,5432.991699,714.6438599,1838.0,16527.15039,2005.300049,10001.80957,9000.40918,245.0,83963.35156,115.5
4026354.0,82.23,1.07,3.11,0.0,98.45,0.4,3.0,0.0,54.8,33.3,4.0,96.0,0.0,0.0,81.6,87.47,93.3,1.67,9.19,7.55,4.55,0.0,91.2,1.2,4.0,1.0,24.4,34.6,22.1,9.0,4.1,0.806,0.168,1.1,0.93,1.27,2.0,67.0,59.0,7.0,2.0,133.4219055,126.0855942,174.7503662,719.1132813,5713.117188,778.9384766,1569.777832,17450.66016,2001.400024,12002.38281,8657.895508,219.0,133421.8906,84.19999695
4026356.0,82.23,1.07,3.11,0.0,98.45,0.4,3.0,0.0,54.8,33.3,4.0,96.0,0.0,0.0,81.6,87.47,93.3,1.67,9.19,7.55,4.55,0.0,91.2,1.2,4.0,1.0,24.4,34.6,22.1,9.0,4.1,0.806,0.168,1.1,0.93,1.27,2.0,68.0,50.0,17.0,12.0,36.1296196,126.0147858,171.4869995,621.548645,4951.915039,665.0570679,1885.0,15099.32031,2006.400146,12817.59863,9032.390625,251.0,36129.61719,163.3999939
4026357.0,82.23,1.07,3.11,0.0,98.45,0.4,3.0,0.0,54.8,33.3,4.0,96.0,0.0,0.0,81.6,87.47,93.3,1.67,9.19,7.55,4.55,0.0,91.2,1.2,4.0,1.0,24.4,34.6,22.1,9.0,4.1,0.806,0.168,1.1,0.93,1.27,2.0,54.0,45.0,9.0,4.0,31.3468399,123.8837204,171.1843109,550.2025146,4619.719238,615.9467773,1703.666748,14074.7002,2005.699951,12109.19434,7083.484375,208.0,31346.83594,159.3000031
4026358.0,82.23,1.07,3.11,0.0,98.45,0.4,3.0,0.0,54.8,33.3,4.0,96.0,0.0,0.0,81.6,87.47,93.3,1.67,9.19,7.55,4.55,0.0,91.2,1.2,4.0,1.0,24.4,34.6,22.1,9.0,4.1,0.806,0.168,1.1,0.93,1.27,2.0,58.0,49.0,9.0,4.0,48.12620926,126.2468948,173.1850739,597.7561646,5124.130859,681.4324341,1353.551392,15606.87988,2001.699951,11954.41895,8782.308594,261.0,48126.21484,147.3999939
4026359.0,82.23,1.07,3.11,0.0,98.45,0.4,3.0,0.0,54.8,33.3,4.0,96.0,0.0,0.0,81.6,87.47,93.3,1.67,9.19,7.55,4.55,0.0,91.2,1.2,4.0,1.0,24.4,34.6,22.1,9.0,4.1,0.806,0.168,1.1,0.93,1.27,2.0,57.0,43.0,13.0,8.0,17.39637947,127.5215073,172.5003052,535.5483398,4486.998047,590.5601196,1021.0,13650.34961,2004.599854,11919.38672,8291.705078,238.0,17396.38281,173.1999969
4026362.0,82.23,1.07,3.11,0.0,80.1,1.4,0.0,1.0,54.8,33.3,4.0,96.0,0.0,0.0,80.4,87.03,92.37,1.7,9.37,8.53,5.38,0.0,91.2,1.2,4.0,1.0,24.4,34.6,22.1,9.0,4.1,0.806,0.168,1.1,0.93,1.27,2.0,61.0,52.0,9.0,4.0,46.28747177,123.7455444,170.7566681,632.4927979,5233.502441,688.9839478,1930.0,15921.80957,2007.899902,12442.88379,9401.213867,208.0,46287.47266,163.6999969
4026364.0,82.23,1.07,3.11,0.0,80.1,1.4,0.0,1.0,54.8,33.3,4.0,96.0,0.0,0.0,80.4,87.03,92.37,1.7,9.37,8.53,5.38,0.0,91.2,1.2,4.0,1.0,24.4,34.6,22.1,9.0,4.1,0.806,0.168,1.1,0.93,1.27,2.0,66.0,54.0,11.0,6.0,39.68418884,122.8335114,175.0241699,640.4005737,5661.701172,637.8240967,1974.296265,16944.92969,2000.100098,12974.12305,9445.291016,238.0,39684.19531,181.0
4026366.0,82.23,1.07,3.11,0.0,80.1,1.4,0.0,1.0,54.8,33.3,4.0,96.0,0.0,0.0,80.4,87.03,92.37,1.7,9.37,8.53,5.38,0.0,91.2,1.2,4.0,1.0,24.4,34.6,22.1,9.0,4.1,0.806,0.168,1.1,0.93,1.27,2.0,65.0,50.0,15.0,10.0,6.814310074,119.7660751,171.1045532,586.7984619,5202.865234,585.0169067,1614.852173,15568.78027,2001.700073,11737.40234,8446.210938,217.0,6814.308105,194.7998962
4026368.0,82.23,1.07,3.11,0.0,80.1,1.4,0.0,1.0,54.8,33.3,4.0,96.0,0.0,0.0,80.4,87.03,92.37,1.7,9.37,8.53,5.38,0.0,91.2,1.2,4.0,1.0,24.4,34.6,22.1,9.0,4.1,0.806,0.168,1.1,0.93,1.27,2.0,58.0,50.0,8.0,3.0,0.0,121.9228439,170.7171631,596.7373657,5295.457031,696.5271606,1721.990356,16108.70996,2001.599854,13161.29883,8778.908203,200.0,0.0,210.3000031
4026372.0,82.23,1.07,3.11,0.0,80.1,1.4,0.0,1.0,54.8,33.3,4.0,96.0,0.0,0.0,80.4,87.03,92.37,1.7,9.37,8.53,5.38,0.0,91.2,1.2,4.0,1.0,24.4,34.6,22.1,9.0,4.1,0.806,0.168,1.1,0.93,1.27,2.0,60.0,51.0,8.0,3.0,23.94889069,122.295639,176.331192,600.3116455,5410.827637,711.6924438,1671.901123,16459.64063,1503.700073,11938.10352,8993.223633,233.0,23948.88672,189.6000061
4026373.0,82.23,1.07,3.11,0.0,80.1,1.4,0.0,1.0,54.8,33.3,4.0,96.0,0.0,0.0,80.4,87.03,92.37,1.7,9.37,8.53,5.38,0.0,91.2,1.2,4.0,1.0,24.4,34.6,22.1,9.0,4.1,0.806,0.168,1.1,0.93,1.27,2.0,64.0,53.0,11.0,6.0,56.43738937,127.6958389,172.2604065,655.8404541,5422.854004,713.5394287,1601.888916,16496.91016,1503.600098,12443.70898,8718.299805,206.0,56437.39063,154.3000031
4026377.0,82.23,1.07,3.11,0.0,80.1,1.4,0.0,1.0,54.8,33.3,4.0,96.0,0.0,0.0,80.4,87.03,92.37,1.7,9.37,8.53,5.38,0.0,91.2,1.2,4.0,1.0,24.4,34.6,22.1,9.0,4.1,0.806,0.168,1.1,0.93,1.27,2.0,67.0,47.0,19.0,14.0,0.0,117.664505,173.4570618,535.7076416,4080.154297,536.9599609,670.3345947,12412.50977,1505.400024,12455.40527,8481.398438,182.0,0.0,191.8999939
4026380.0,82.23,1.07,3.11,0.0,80.1,1.4,0.0,1.0,54.8,33.3,4.0,96.0,0.0,0.0,80.4,87.03,92.37,1.7,9.37,8.53,5.38,0.0,91.2,1.2,4.0,1.0,24.4,34.6,22.1,9.0,4.1,0.806,0.168,1.1,0.93,1.27,2.0,59.0,50.0,9.0,4.0,0.0,118.2934113,177.7086182,556.9349976,4748.478516,624.4987183,1065.554077,14444.58984,1501.099976,14002.40234,9022.609375,283.0,0.0,211.6000061
4026381.0,82.23,1.07,3.11,0.0,80.1,1.4,0.0,1.0,54.8,33.3,4.0,96.0,0.0,0.0,80.4,87.03,92.37,1.7,9.37,8.53,5.38,0.0,91.2,1.2,4.0,1.0,24.4,34.6,22.1,9.0,4.1,0.806,0.168,1.1,0.93,1.27,2.0,58.0,49.0,8.0,3.0,1.095870018,119.2261658,175.5999908,564.1063232,4992.715332,656.7547607,1401.0,15187.90039,1507.099976,12668.30371,9728.320313,275.0,1095.873779,210.3999939
4026382.0,82.23,1.07,3.11,0.0,75.47,1.83,4.0,1.0,55.1,33.1,3.0,97.0,0.0,0.0,82.35,88.0,93.6,1.95,8.43,7.27,3.74,0.0,91.3,1.2,4.33,1.0,24.4,34.6,22.1,9.0,4.1,0.806,0.168,1.1,0.93,1.27,2.0,62.0,51.0,10.0,5.0,2.474289894,120.0070724,170.9925537,604.7402954,5060.542969,665.7938232,1494.888916,15394.53027,1504.500122,12764.89648,9502.125,295.0,2474.29126,211.5998993
4026385.0,82.23,1.07,3.11,0.0,75.47,1.83,4.0,1.0,55.1,33.1,3.0,97.0,0.0,0.0,82.35,88.0,93.6,1.95,8.43,7.27,3.74,0.0,91.3,1.2,4.33,1.0,25.6,34.4,21.4,9.0,4.1,0.754,0.156,1.2,1.0,1.36,2.0,60.0,51.0,9.0,4.0,33.10427856,121.240242,171.870285,600.3883667,5349.12207,703.7614746,1688.983521,16272.41016,1500.5,12670.80469,9407.433594,213.0,33104.28125,177.5
4026386.0,82.23,1.07,3.11,0.0,75.47,1.83,4.0,1.0,55.1,33.1,3.0,97.0,0.0,0.0,82.35,88.0,93.6,1.95,8.43,7.27,3.74,0.0,91.3,1.2,4.33,1.0,25.6,34.4,21.4,9.0,4.1,0.754,0.156,1.2,1.0,1.36,2.0,66.0,55.0,10.0,5.0,31.33622932,122.7281723,176.1546021,648.324707,5282.032715,695.2924194,2079.999023,16069.25,1504.799927,14000.81836,9847.196289,221.0,31336.23438,184.1999969
4026389.0,82.23,1.07,3.11,0.0,75.47,1.83,4.0,1.0,55.1,33.1,3.0,97.0,0.0,0.0,82.35,88.0,93.6,1.95,8.43,7.27,3.74,0.0,91.3,1.2,4.33,1.0,25.6,34.4,21.4,9.0,4.1,0.754,0.156,1.2,1.0,1.36,2.0,69.0,49.0,20.0,15.0,0.324470013,122.2641525,171.552597,584.0114136,5116.644043,673.1782837,1803.999878,15565.20996,1504.599976,12285.19727,8905.486328,194.0,324.4655457,203.3999939
4026390.0,82.23,1.07,3.11,0.0,75.47,1.83,4.0,1.0,55.1,33.1,3.0,97.0,0.0,0.0,82.35,88.0,93.6,1.95,8.43,7.27,3.74,0.0,91.3,1.2,4.33,1.0,26.1,32.5,22.4,9.3,4.2,0.774,0.155,1.17,0.98,1.33,3.0,53.0,45.0,8.0,2.0,0.0,123.9596252,172.5874634,546.6622314,4769.193359,627.4220581,1727.0,14508.13965,1501.900024,11757.09277,9202.082031,210.0,0.0,205.6000061
4026392.0,82.23,1.07,3.11,0.0,75.47,1.83,4.0,1.0,55.1,33.1,3.0,97.0,0.0,0.0,82.35,88.0,93.6,1.95,8.43,7.27,3.74,0.0,91.3,1.2,4.33,1.0,26.1,32.5,22.4,9.3,4.2,0.774,0.155,1.17,0.98,1.33,3.0,58.0,50.0,7.0,2.0,14.61501026,123.2176285,173.3468781,597.6773071,5117.064941,673.1536255,2161.0,15566.28027,1500.099976,12919.91016,9189.694336,198.0,14615.00879,194.0
4026393.0,82.23,1.07,3.11,0.0,75.47,1.83,4.0,1.0,55.1,33.1,3.0,97.0,0.0,0.0,82.35,88.0,93.6,1.95,8.43,7.27,3.74,0.0,91.3,1.2,4.33,1.0,26.1,32.5,22.4,9.3,4.2,0.774,0.155,1.17,0.98,1.33,3.0,63.0,47.0,15.0,10.0,1.832159996,120.467308,171.5434418,560.4387817,4761.324219,627.0541992,1992.666626,14485.91016,1502.099731,11429.50488,7305.325684,196.0,1832.157715,189.6999969
4026398.0,82.23,1.07,3.11,0.0,75.47,1.83,4.0,1.0,55.1,33.1,3.0,97.0,0.0,0.0,82.35,88.0,93.6,1.95,8.43,7.27,3.74,0.0,91.3,1.2,4.33,1.0,26.1,32.5,22.4,9.3,4.2,0.774,0.155,1.17,0.98,1.33,3.0,58.0,49.0,8.0,3.0,40.67047119,121.9951553,173.3502655,586.0668945,4698.293457,617.3344727,1060.44165,14290.46973,1502.499878,11841.30176,8443.808594,290.0,40670.47266,268.3999023
4026400.0,82.23,1.07,3.11,0.0,75.47,1.83,4.0,1.0,55.1,33.1,3.0,97.0,0.0,0.0,82.35,88.0,93.6,1.95,8.43,7.27,3.74,0.0,91.3,1.2,4.33,1.0,26.1,32.5,22.4,9.3,4.2,0.774,0.155,1.17,0.98,1.33,3.0,65.0,51.0,14.0,9.0,0.0,124.0601959,175.4405518,603.0292358,4660.996582,613.2956543,1175.0,14179.25977,1503.800171,12979.2002,9358.292969,224.0,0.0,215.6000061
4026401.0,82.23,1.07,3.11,0.0,75.47,1.83,4.0,1.0,55.1,33.1,3.0,97.0,0.0,0.0,82.35,88.0,93.6,1.95,8.43,7.27,3.74,0.0,91.3,1.2,4.33,1.0,26.1,32.5,22.4,9.3,4.2,0.774,0.155,1.17,0.98,1.33,3.0,60.0,52.0,8.0,3.0,59.13399124,124.6667557,172.2481232,629.4724121,5483.016113,721.3012085,1440.020508,16679.5293,1502.300049,13298.20996,9633.819336,229.0,59133.99609,160.3000031
4026402.0,82.23,1.07,3.11,0.0,75.47,1.83,4.0,1.0,54.7,33.7,3.0,97.0,0.0,0.0,81.87,87.73,93.3,1.97,8.62,7.55,3.98,0.0,91.25,1.2,2.67,1.0,26.1,32.5,22.4,9.3,4.2,0.774,0.155,1.17,0.98,1.33,3.0,63.0,48.0,14.0,9.0,35.67420959,126.4057083,172.8551331,595.7910767,5214.914551,686.0686646,878.9986572,15864.0498,1501.700073,11589.00879,9279.99707,244.0,35674.20703,180.9001007
4026403.0,82.23,1.07,3.11,0.0,75.47,1.83,4.0,1.0,54.7,33.7,3.0,97.0,0.0,0.0,81.87,87.73,93.3,1.97,8.62,7.55,3.98,0.0,91.25,1.2,2.67,1.0,26.1,32.5,22.4,9.3,4.2,0.774,0.155,1.17,0.98,1.33,3.0,63.0,52.0,10.0,5.0,42.61925125,126.3861618,174.2601166,636.62854,5632.786133,740.7529297,1489.998657,17134.48047,1502.399902,14543.91016,10018.59277,221.0,42619.24609,182.0
4026404.0,82.23,1.07,3.11,0.0,75.47,1.83,4.0,1.0,54.7,33.7,3.0,97.0,0.0,0.0,81.87,87.73,93.3,1.97,8.62,7.55,3.98,0.0,91.25,1.2,2.67,1.0,26.1,32.5,22.4,9.3,4.2,0.774,0.155,1.17,0.98,1.33,3.0,58.0,51.0,7.0,2.0,38.46706009,126.4375381,173.359436,622.5705566,5460.625488,718.9015503,1358.109131,16612.83008,1506.100098,13940.7793,9751.783203,208.0,38467.06641,179.8999939
4026405.0,82.23,1.07,3.11,0.0,75.47,1.83,4.0,1.0,54.7,33.7,3.0,97.0,0.0,0.0,81.87,87.73,93.3,1.97,8.62,7.55,3.98,0.0,91.25,1.2,2.67,1.0,26.1,32.5,22.4,9.3,4.2,0.774,0.155,1.17,0.98,1.33,3.0,67.0,50.0,16.0,11.0,35.29114914,123.9898071,173.7623901,604.1470947,5452.430176,717.4012451,1512.961548,16586.81055,1507.0,14051.98535,9705.404297,194.0,35291.14844,179.8999939
4026406.0,82.23,1.07,3.11,0.0,75.47,1.83,4.0,1.0,54.7,33.7,3.0,97.0,0.0,0.0,81.87,87.73,93.3,1.97,8.62,7.55,3.98,0.0,91.25,1.2,2.67,1.0,26.1,32.5,22.4,9.3,4.2,0.774,0.155,1.17,0.98,1.33,3.0,58.0,50.0,7.0,2.0,32.15024185,124.1332321,170.7430115,611.7047729,5391.82959,709.9724121,1573.987671,16403.86914,1504.600098,13825.48535,9325.478516,195.0,32150.24023,182.5
4026412.0,82.23,1.07,3.11,0.0,75.47,1.83,4.0,1.0,54.7,33.7,3.0,97.0,0.0,0.0,81.87,87.73,93.3,1.97,8.62,7.55,3.98,0.0,91.25,1.2,2.67,1.0,26.1,32.5,22.4,9.3,4.2,0.774,0.155,1.17,0.98,1.33,3.0,64.0,53.0,10.0,5.0,1.918179989,121.5781174,170.0049591,639.4584351,5610.810547,738.0112305,1195.0,17068.01953,1507.800049,13388.5957,9511.417969,251.0,1918.175781,313.5000916
4026413.0,82.23,1.07,3.11,0.0,75.47,1.83,4.0,1.0,54.7,33.7,3.0,97.0,0.0,0.0,81.87,87.73,93.3,1.97,8.62,7.55,3.98,0.0,91.25,1.2,2.67,1.0,26.1,32.5,22.4,9.3,4.2,0.774,0.155,1.17,0.98,1.33,3.0,67.0,52.0,15.0,10.0,36.17522049,121.7106018,174.3300476,607.2069702,5529.98291,727.5915527,1898.999512,16822.68945,1507.099976,12569.80176,9231.50293,250.0,36175.22266,179.1999969
4026414.0,82.23,1.07,3.11,0.0,75.47,1.83,4.0,1.0,54.7,33.7,3.0,97.0,0.0,0.0,81.87,87.73,93.3,1.97,8.62,7.55,3.98,0.0,91.25,1.2,2.67,1.0,26.1,32.5,22.4,9.3,4.2,0.774,0.155,1.17,0.98,1.33,3.0,70.0,55.0,14.0,9.0,31.9294796,121.4654694,171.8126068,659.44104,5536.107422,728.1502686,2462.888916,16840.67969,1505.200073,12846.7832,9501.287109,201.0,31929.48438,182.1000977
4026415.0,82.23,1.07,3.11,0.0,75.47,1.83,4.0,1.0,54.7,33.7,3.0,97.0,0.0,0.0,81.87,87.73,93.3,1.97,8.62,7.55,3.98,0.0,91.25,1.2,2.67,1.0,28.1,30.9,22.5,8.3,4.5,0.809,0.178,1.25,1.04,1.35,3.0,69.0,56.0,13.0,8.0,19.60716057,118.6038895,174.5275574,638.6080933,5181.946777,681.7915039,1920.835327,15763.91016,1506.200073,12415.18164,9224.294922,187.0,19607.16406,194.6999969
4026417.0,82.23,1.07,3.11,0.0,75.47,1.83,4.0,1.0,54.7,33.7,3.0,97.0,0.0,0.0,81.87,87.73,93.3,1.97,8.62,7.55,3.98,0.0,91.25,1.2,2.67,1.0,28.1,30.9,22.5,8.3,4.5,0.809,0.178,1.25,1.04,1.35,3.0,59.0,51.0,8.0,2.0,29.4661808,122.1536484,170.2620544,613.8140259,5572.333008,733.0407715,1651.772217,16951.21094,1503.0,12368.60547,9557.792969,182.0,29466.17773,185.3999939
4026421.0,82.23,1.07,3.11,0.0,75.47,1.83,4.0,1.0,54.8,33.3,1.0,99.0,0.0,0.0,80.27,86.67,92.6,1.8,9.7,8.23,4.59,1.0,90.88,1.3,4.75,1.0,28.1,30.9,22.5,8.3,4.5,0.809,0.178,1.25,1.04,1.35,3.0,70.0,54.0,16.0,11.0,0.354189992,118.9807816,178.0039825,602.8744507,5831.083008,767.3970947,2101.777832,17739.16016,1500.000122,13257.19238,9534.882813,319.0,354.1858215,216.3000031
4026422.0,82.23,1.07,3.11,0.0,75.47,1.83,4.0,1.0,54.8,33.3,1.0,99.0,0.0,0.0,80.27,86.67,92.6,1.8,9.7,8.23,4.59,1.0,90.88,1.3,4.75,1.0,28.2,32.3,21.6,8.0,4.3,0.825,0.16,1.31,1.09,1.4,0.0,67.0,52.0,14.0,9.0,0.0,119.3615265,170.295166,617.968689,5326.236816,700.453125,1882.0,16202.00977,1502.800049,13004.40918,9618.798828,274.0,0.0,214.6999969
4026425.0,82.23,1.07,3.11,0.0,75.47,1.83,4.0,1.0,54.8,33.3,1.0,99.0,0.0,0.0,80.27,86.67,92.6,1.8,9.7,8.23,4.59,1.0,90.88,1.3,4.75,1.0,28.2,32.3,21.6,8.0,4.3,0.825,0.16,1.31,1.09,1.4,0.0,70.0,61.0,8.0,3.0,209.2502441,123.2649994,173.9752502,728.0046387,7008.490723,927.8616333,2404.99585,21335.35938,1503.000122,12628.28027,9410.90918,208.0,209250.2344,0.0
4026426.0,82.23,1.07,3.11,0.0,75.47,1.83,4.0,1.0,54.8,33.3,1.0,99.0,0.0,0.0,80.27,86.67,92.6,1.8,9.7,8.23,4.59,1.0,90.88,1.3,4.75,1.0,28.2,32.3,21.6,8.0,4.3,0.825,0.16,1.31,1.09,1.4,0.0,69.0,59.0,10.0,5.0,200.964447,124.9293442,174.9960327,706.1643066,6367.664063,849.7554932,2051.0,19402.05078,1500.300049,12178.60449,8572.510742,394.0,200964.4375,0.0
4026430.0,82.23,1.07,3.11,0.0,75.47,1.83,4.0,1.0,54.8,33.3,1.0,99.0,0.0,0.0,80.27,86.67,92.6,1.8,9.7,8.23,4.59,1.0,90.88,1.3,4.75,1.0,28.2,32.3,21.6,8.0,4.3,0.825,0.16,1.31,1.09,1.4,0.0,55.0,46.0,8.0,3.0,0.0,114.6357574,174.1546326,510.6854553,3793.299316,496.9949036,1221.987671,11534.09961,2002.0,11081.20313,8635.901367,340.0,0.0,181.0
4026432.0,82.23,1.07,3.11,0.0,75.47,1.83,4.0,1.0,54.8,33.3,1.0,99.0,0.0,0.0,80.27,86.67,92.6,1.8,9.7,8.23,4.59,1.0,90.88,1.3,4.75,1.0,30.1,26.6,24.4,8.6,4.9,0.798,0.19,1.23,1.03,1.32,3.0,68.0,50.0,17.0,12.0,25.87207031,115.8332367,178.025528,548.7192383,5797.697266,762.7556763,2112.975098,17636.94922,1500.099976,12399.09766,9251.000977,330.0,25872.07031,174.6000061
4026433.0,82.23,1.07,3.11,0.0,75.47,1.83,4.0,1.0,54.65,33.2,1.5,48.5,0.0,1.0,80.45,87.0,92.5,1.75,9.37,8.43,4.83,1.0,91.0,1.2,5.0,1.0,30.1,26.6,24.4,8.6,4.9,0.798,0.19,1.23,1.03,1.32,3.0,63.0,54.0,9.0,4.0,46.05366135,117.1834412,176.0020294,600.7061768,6031.707031,794.2005615,1582.963013,18350.5293,1501.100098,12507.7998,8985.405273,332.0,46053.66016,119.4000015
4026434.0,82.23,1.07,3.11,0.0,75.47,1.83,4.0,1.0,54.65,33.2,1.5,48.5,0.0,1.0,80.45,87.0,92.5,1.75,9.37,8.43,4.83,1.0,91.0,1.2,5.0,1.0,30.1,26.6,24.4,8.6,4.9,0.798,0.19,1.23,1.03,1.32,3.0,59.0,50.0,8.0,3.0,32.4211998,119.6009827,174.888855,576.5391235,4963.287598,568.3682861,1406.0,14878.63965,1503.0,12161.9082,8356.389648,323.0,32421.19531,169.8000031
4026435.0,82.23,1.07,3.11,0.0,75.47,1.83,4.0,1.0,54.65,33.2,1.5,48.5,0.0,1.0,80.45,87.0,92.5,1.75,9.37,8.43,4.83,1.0,91.0,1.2,5.0,1.0,29.1,29.8,22.7,8.6,4.4,0.874,0.18,1.28,1.07,1.39,0.0,60.0,50.0,10.0,5.0,20.84613991,117.4848862,171.3985291,573.3015747,5015.060059,577.3208008,2003.0,15041.7002,1504.199951,12022.70605,8416.706055,315.0,20846.14063,122.0999985
4026436.0,82.23,1.07,3.11,0.0,75.47,1.83,4.0,1.0,54.65,33.2,1.5,48.5,0.0,1.0,80.45,87.0,92.5,1.75,9.37,8.43,4.83,1.0,91.0,1.2,5.0,1.0,29.1,29.8,22.7,8.6,4.4,0.874,0.18,1.28,1.07,1.39,0.0,65.0,50.0,14.0,9.0,29.18700027,119.4292526,181.1807251,554.2537231,5026.869629,579.9776611,1534.958862,15080.49023,1502.299927,12479.69922,9626.802734,360.0,29186.99609,172.1999969
4026437.0,82.23,1.07,3.11,0.0,75.47,1.83,4.0,1.0,54.65,33.2,1.5,48.5,0.0,1.0,80.45,87.0,92.5,1.75,9.37,8.43,4.83,1.0,91.0,1.2,5.0,1.0,29.1,29.8,22.7,8.6,4.4,0.874,0.18,1.28,1.07,1.39,0.0,59.0,49.0,9.0,4.0,25.58266068,123.0126038,171.6847992,591.3136597,5049.983398,580.7739258,1688.999878,15144.96973,1504.900024,12007.5,7892.200684,306.0,25582.66016,121.0
4026439.0,82.23,1.07,3.11,0.0,75.47,1.83,4.0,1.0,54.65,33.2,1.5,48.5,0.0,1.0,80.45,87.0,92.5,1.75,9.37,8.43,4.83,1.0,91.0,1.2,5.0,1.0,29.1,29.8,22.7,8.6,4.4,0.874,0.18,1.28,1.07,1.39,0.0,58.0,48.0,9.0,4.0,18.01730919,124.4117279,172.3572388,586.081665,4850.652832,638.2666016,1790.316895,14756.25,1504.099854,12000.69238,8709.095703,348.0,18017.30859,127.5999985
4026442.0,82.23,1.07,3.11,0.0,75.47,1.83,4.0,1.0,54.65,33.2,1.5,48.5,0.0,1.0,80.45,87.0,92.5,1.75,9.37,8.43,4.83,1.0,91.0,1.2,5.0,1.0,29.1,29.8,22.7,8.6,4.4,0.874,0.18,1.28,1.07,1.39,0.0,66.0,57.0,8.0,3.0,33.18928146,121.7393951,177.1588593,657.7805786,5554.383301,730.5681763,2506.0,16896.32031,1505.0,12420.87891,9504.401367,289.0,33189.27734,436.7000122
4026443.0,82.23,1.07,3.11,0.0,75.47,1.83,4.0,1.0,54.65,33.2,1.5,48.5,0.0,1.0,80.45,87.0,92.5,1.75,9.37,8.43,4.83,1.0,91.0,1.2,5.0,1.0,29.1,29.8,22.7,8.6,4.4,0.874,0.18,1.28,1.07,1.39,0.0,63.0,54.0,9.0,4.0,0.0,122.213356,176.9584808,622.7207031,5255.146484,691.0952148,1990.0,15985.74023,1505.199951,12055.08105,9192.388672,297.0,0.0,240.8999939
4026445.0,82.23,1.07,3.11,0.0,75.47,1.83,4.0,1.0,54.65,33.2,1.5,48.5,0.0,1.0,80.45,87.0,92.5,1.75,9.37,8.43,4.83,1.0,91.0,1.2,5.0,1.0,31.6,25.2,23.8,9.4,4.6,0.76,0.209,1.33,1.11,1.44,3.0,69.0,58.0,11.0,6.0,62.32883835,121.475441,171.0290527,692.9000244,4306.703125,448.9541626,2266.962891,12795.37988,1500.599976,13000.83105,9505.507813,316.0,62328.83594,148.8999939
4026447.0,82.23,1.07,3.11,0.0,75.47,1.83,4.0,1.0,54.65,33.2,1.5,48.5,0.0,1.0,80.45,87.0,92.5,1.75,9.37,8.43,4.83,1.0,91.0,1.2,5.0,1.0,31.6,25.2,23.8,9.4,4.6,0.76,0.209,1.33,1.11,1.44,3.0,61.0,51.0,9.0,4.0,0.0,119.4454346,173.0258484,592.5357666,4114.078125,541.0008545,2305.0,12514.62012,1504.5,10978.0918,8342.78125,325.0,0.0,219.8000031
4026450.0,82.23,1.07,3.11,0.0,75.47,1.83,4.0,1.0,54.65,33.2,1.5,48.5,0.0,1.0,80.45,87.0,92.5,1.75,9.37,8.43,4.83,1.0,91.0,1.2,5.0,1.0,31.6,25.2,23.8,9.4,4.6,0.76,0.209,1.33,1.11,1.44,3.0,66.0,53.0,12.0,7.0,50.52124023,120.4706879,176.8578033,604.5407104,6168.490723,705.7821655,1598.0,18489.96094,2006.200073,12969.40332,10163.68555,303.0,50521.23438,179.3999939
4026462.0,82.23,1.07,3.11,0.0,75.47,1.83,4.0,1.0,54.65,33.2,1.5,48.5,0.0,1.0,81.93,87.57,93.57,1.77,9.05,7.25,4.12,0.0,90.98,1.2,4.4,1.0,31.6,25.2,23.8,9.4,4.6,0.76,0.209,1.33,1.11,1.44,3.0,58.0,50.0,8.0,3.0,41.61497116,119.9542084,170.2908936,592.4851074,5910.347656,778.1983032,2367.888916,17981.25977,1004.099976,11366.19531,10054.2959,263.0,41614.96484,183.6000061
4026463.0,82.23,1.07,3.11,0.0,75.47,1.83,4.0,1.0,54.65,33.2,1.5,48.5,0.0,1.0,81.93,87.57,93.57,1.77,9.05,7.25,4.12,0.0,90.98,1.2,4.4,1.0,31.6,25.2,23.8,9.4,4.6,0.76,0.209,1.33,1.11,1.44,3.0,63.0,55.0,8.0,3.0,56.53705978,119.1811218,171.8695526,636.6159058,6158.608887,705.3377686,2336.0,18462.11914,1501.799927,11311.09961,10126.50293,246.0,56537.05859,168.0
4026464.0,82.23,1.07,3.11,0.0,75.47,1.83,4.0,1.0,54.65,33.2,1.5,48.5,0.0,1.0,81.93,87.57,93.57,1.77,9.05,7.25,4.12,0.0,90.98,1.2,4.4,1.0,31.6,25.2,23.8,9.4,4.6,0.76,0.209,1.33,1.11,1.44,3.0,60.0,51.0,9.0,4.0,27.33235931,119.992897,173.7702942,590.5914917,5862.530273,741.9787598,2195.665283,17757.98047,1506.300049,10906.7998,9938.793945,294.0,27332.36328,192.1999969
4026465.0,82.23,1.07,3.11,0.0,75.47,1.83,4.0,1.0,54.65,33.2,1.5,48.5,0.0,1.0,81.93,87.57,93.57,1.77,9.05,7.25,4.12,0.0,90.98,1.2,4.4,1.0,31.2,25.8,23.8,8.6,5.2,0.76,0.258,1.31,1.08,1.37,3.0,63.0,49.0,14.0,8.0,14.92498016,119.0020218,174.8635406,564.6610107,5601.690918,640.7011108,1977.987671,16790.39063,1501.900024,11409.89746,10109.39453,253.0,14924.98047,205.3000031
4026467.0,82.23,1.07,3.11,0.0,75.47,1.83,4.0,1.0,54.65,33.2,1.5,48.5,0.0,1.0,81.93,87.57,93.57,1.77,9.05,7.25,4.12,0.0,90.98,1.2,4.4,1.0,31.2,25.8,23.8,8.6,5.2,0.76,0.258,1.31,1.08,1.37,3.0,68.0,49.0,19.0,14.0,0.0,117.4272308,173.9596558,555.9586182,5680.808594,748.0924683,2259.999512,17283.2207,2005.200073,10665.7002,9837.292969,272.0,0.0,220.0
4026469.0,82.23,1.07,3.11,0.0,75.47,1.83,4.0,1.0,54.65,33.2,1.5,48.5,0.0,1.0,81.93,87.57,93.57,1.77,9.05,7.25,4.12,0.0,90.98,1.2,4.4,1.0,31.2,25.8,23.8,8.6,5.2,0.76,0.258,1.31,1.08,1.37,3.0,58.0,45.0,13.0,8.0,2.255480051,116.9007645,175.2617188,502.1079407,5214.599121,686.8078613,1386.09729,15865.12012,2004.999878,10184.09668,8899.108398,268.0,2255.484375,199.0
4026471.0,82.23,1.07,3.11,0.0,75.47,1.83,4.0,1.0,54.65,33.2,1.5,48.5,0.0,1.0,81.93,87.57,93.57,1.77,9.05,7.25,4.12,0.0,90.98,1.2,4.4,1.0,31.2,25.8,23.8,8.6,5.2,0.76,0.258,1.31,1.08,1.37,3.0,59.0,51.0,8.0,2.0,41.55323029,115.4888077,175.8605804,562.5786743,5670.598145,746.5559082,1859.875244,17251.66016,2004.200073,11124.90234,9449.21875,238.0,41553.23047,178.5
4026482.0,80.4,1.5,1.0,1.0,75.47,1.83,4.0,1.0,55.2,33.2,2.0,98.0,0.0,0.0,82.13,87.67,93.7,1.83,8.91,7.12,3.96,0.0,91.1,1.2,3.6,1.0,31.2,25.8,23.8,8.6,5.2,0.76,0.258,1.31,1.08,1.37,3.0,59.0,51.0,7.0,2.0,0.0,118.9835739,174.5224304,580.2591553,5587.604004,633.1425781,2299.888916,16732.71094,2005.299927,11109.39355,9733.806641,252.0,0.0,224.6999969
4026483.0,80.4,1.5,1.0,1.0,75.47,1.83,4.0,1.0,55.2,33.2,2.0,98.0,0.0,0.0,82.13,87.67,93.7,1.83,8.91,7.12,3.96,0.0,91.1,1.2,3.6,1.0,31.2,25.8,23.8,8.6,5.2,0.76,0.258,1.31,1.08,1.37,3.0,62.0,55.0,7.0,2.0,46.02125168,120.2041931,172.1744232,642.8831177,6253.321289,714.1502686,2219.0,18740.75977,2003.5,11653.99902,10202.27148,232.0,46021.24609,257.2000122
4026485.0,80.4,1.5,1.0,1.0,75.47,1.83,4.0,1.0,55.2,33.2,2.0,98.0,0.0,0.0,82.13,87.67,93.7,1.83,8.91,7.12,3.96,0.0,91.1,1.2,3.6,1.0,26.7,36.9,18.0,8.9,3.7,0.714,0.16,1.48,1.23,1.64,2.0,70.0,52.0,17.0,12.0,0.0,121.4199905,171.4376984,615.1899414,5999.332031,790.1826172,2401.0,18252.66992,2009.0,11325.29785,9733.301758,238.0,0.0,230.1999969
4026491.0,80.4,1.5,1.0,1.0,75.47,1.83,4.0,1.0,55.2,33.2,2.0,98.0,0.0,0.0,82.13,87.67,93.7,1.83,8.91,7.12,3.96,0.0,91.1,1.2,3.6,1.0,26.7,36.9,18.0,8.9,3.7,0.714,0.16,1.48,1.23,1.64,2.0,68.0,56.0,11.0,6.0,14.18994045,117.1897659,176.5875244,627.1356201,6061.111328,797.5877686,2322.998779,18438.73047,2003.699951,11829.99023,9903.90625,290.0,14189.94141,225.5
4026510.0,80.4,1.5,1.0,1.0,75.47,1.83,4.0,1.0,54.57,32.5,2.33,64.33,0.0,1.0,80.62,87.0,92.65,1.95,9.22,8.2,4.28,1.0,90.7,1.2,4.0,1.0,35.1,16.1,26.6,11.2,5.4,0.903,0.208,1.32,1.1,1.45,3.0,69.0,61.0,7.0,2.0,47.22909927,115.7491226,170.2558441,699.1165161,5769.522461,757.4522095,2052.0,17547.08984,2005.300171,11935.20117,11004.50684,209.0,47229.10547,193.3999939
4026511.0,80.4,1.5,1.0,1.0,75.47,1.83,4.0,1.0,54.57,32.5,2.33,64.33,0.0,1.0,80.62,87.0,92.65,1.95,9.22,8.2,4.28,1.0,90.7,1.2,4.0,1.0,35.1,16.1,26.6,11.2,5.4,0.903,0.208,1.32,1.1,1.45,3.0,70.0,56.0,13.0,8.0,0.0,116.2761841,173.3993225,629.4033813,5433.067871,714.0274048,1926.986328,16525.75,2004.5,10707.99902,11001.70117,212.0,0.0,241.8000031
4026512.0,80.4,1.5,1.0,1.0,75.47,1.83,4.0,1.0,54.57,32.5,2.33,64.33,0.0,1.0,80.62,87.0,92.65,1.95,9.22,8.2,4.28,1.0,90.7,1.2,4.0,1.0,35.1,16.1,26.6,11.2,5.4,0.903,0.208,1.32,1.1,1.45,3.0,63.0,56.0,7.0,2.0,0.0,116.878067,172.4138489,632.6997681,5974.026855,784.7906494,2029.986328,18170.32031,2002.500122,10925.2002,11002.10352,207.0,0.0,243.5001068
4026513.0,80.4,1.5,1.0,1.0,75.47,1.83,4.0,1.0,54.57,32.5,2.33,64.33,0.0,1.0,80.62,87.0,92.65,1.95,9.22,8.2,4.28,1.0,90.7,1.2,4.0,1.0,35.1,16.1,26.6,11.2,5.4,0.903,0.208,1.32,1.1,1.45,3.0,70.0,57.0,12.0,7.0,42.13933945,116.9806595,173.7192535,645.3312378,5496.32959,722.6450195,1977.986328,16718.9707,2001.399902,11451.71582,10902.70508,213.0,42139.33594,193.1000061
4026514.0,80.4,1.5,1.0,1.0,75.47,1.83,4.0,1.0,54.57,32.5,2.33,64.33,0.0,1.0,80.62,87.0,92.65,1.95,9.22,8.2,4.28,1.0,90.7,1.2,4.0,1.0,35.1,16.1,26.6,11.2,5.4,0.903,0.208,1.32,1.1,1.45,3.0,61.0,53.0,7.0,2.0,12.33675957,117.0443497,171.060257,612.954895,5282.23584,694.760437,1807.963013,16068.41016,2002.299927,10637.21289,10702.70801,207.0,12336.75586,222.8999939
4026518.0,80.4,1.5,1.0,1.0,75.47,1.83,4.0,1.0,54.1,32.4,4.0,96.0,0.0,0.0,81.45,87.05,93.6,2.0,9.35,7.2,3.72,0.0,90.82,1.2,3.0,1.0,35.1,16.1,26.6,11.2,5.4,0.903,0.208,1.32,1.1,1.45,3.0,65.0,56.0,8.0,3.0,23.12343025,116.6655273,171.1240692,637.2561035,5211.159668,685.065918,2295.987549,15851.2998,2000.399902,10508.70508,10128.00195,214.0,23123.42578,197.3000031
4026533.0,80.4,1.5,1.0,1.0,75.47,1.83,4.0,1.0,54.1,32.4,4.0,96.0,0.0,0.0,81.45,87.05,93.6,2.0,9.35,7.2,3.72,0.0,90.82,1.2,3.0,1.0,35.1,16.1,26.6,11.2,5.4,0.903,0.208,1.32,1.1,1.45,3.0,60.0,53.0,7.0,2.0,42.54898071,117.4053421,171.0093384,610.4515381,5868.700195,773.7712402,1425.950684,17857.30078,1503.300049,10824.20605,10770.6084,194.0,42548.98047,193.3000031
4026534.0,80.4,1.5,1.0,1.0,75.47,1.83,4.0,1.0,54.1,32.4,4.0,96.0,0.0,0.0,81.45,87.05,93.6,2.0,9.35,7.2,3.72,0.0,90.82,1.2,3.0,1.0,35.1,16.1,26.6,11.2,5.4,0.903,0.208,1.32,1.1,1.45,3.0,60.0,52.0,8.0,3.0,0.0,117.8560562,171.4152527,597.4020386,5800.683594,765.1408691,1374.888916,17651.21094,1504.800049,10819.41113,11000.18066,182.0,0.0,330.7998962
4026536.0,80.4,1.5,1.0,1.0,75.47,1.83,4.0,1.0,54.1,32.4,4.0,96.0,0.0,0.0,81.45,87.05,93.6,2.0,9.35,7.2,3.72,0.0,90.82,1.2,3.0,1.0,35.1,16.1,26.6,11.2,5.4,0.903,0.208,1.32,1.1,1.45,3.0,59.0,50.0,9.0,3.0,26.89699936,117.3257065,171.9067535,573.8656006,5502.773926,725.576416,1719.888916,16743.99023,1502.299927,10692.49707,11001.10449,194.0,26896.99609,195.7998962
4030002.0,80.4,1.5,1.0,1.0,75.47,1.83,4.0,1.0,54.1,32.4,4.0,96.0,0.0,0.0,81.57,87.53,93.2,1.73,9.02,7.68,4.45,0.0,90.82,1.2,3.0,1.0,35.1,16.1,26.6,11.2,5.4,0.903,0.208,1.32,1.1,1.45,3.0,69.0,60.0,8.0,3.0,57.51493835,116.7630157,170.2175293,694.3475342,6909.190918,909.8859253,2751.0,21020.51953,1507.900024,10801.0791,9473.427734,222.0,57514.94141,245.0001068
4030012.0,80.4,1.5,1.0,1.0,75.47,1.83,4.0,1.0,54.1,32.4,4.0,96.0,0.0,0.0,81.57,87.53,93.2,1.73,9.02,7.68,4.45,0.0,90.82,1.2,3.0,1.0,35.1,16.1,26.6,11.2,5.4,0.903,0.208,1.32,1.1,1.45,3.0,53.0,45.0,7.0,2.0,0.0,115.9583817,172.0029297,515.1745605,5507.671875,727.1312256,914.0,16761.25977,1002.699951,9771.708984,9706.711914,188.0,0.0,216.5
4030019.0,80.4,1.5,1.0,1.0,75.47,1.83,4.0,1.0,54.1,32.4,4.0,96.0,0.0,0.0,79.57,86.77,91.7,1.87,9.3,9.26,4.98,1.0,90.9,1.2,5.0,1.0,35.1,16.1,26.6,11.2,5.4,0.903,0.208,1.32,1.1,1.45,3.0,66.0,49.0,17.0,12.0,0.0,114.9744873,175.1496124,542.8359985,5493.455566,722.9726563,1528.0,16712.06055,1501.699951,9948.303711,9326.298828,221.0,0.0,220.5
4030020.0,80.4,1.5,1.0,1.0,75.47,1.83,4.0,1.0,54.1,32.4,4.0,96.0,0.0,0.0,79.57,86.77,91.7,1.87,9.3,9.26,4.98,1.0,90.9,1.2,5.0,1.0,30.2,32.1,20.0,8.2,4.0,0.755,0.157,1.51,1.26,1.6,0.0,61.0,53.0,8.0,3.0,52.00996017,116.6412888,172.4300537,601.857666,5897.22168,777.6640625,1425.998657,17944.41992,1504.499878,10704.89551,10522.87891,197.0,52009.96094,178.0
4030022.0,80.4,1.5,1.0,1.0,75.47,1.83,4.0,1.0,54.1,32.4,4.0,96.0,0.0,0.0,79.57,86.77,91.7,1.87,9.3,9.26,4.98,1.0,90.9,1.2,5.0,1.0,30.2,32.1,20.0,8.2,4.0,0.755,0.157,1.51,1.26,1.6,0.0,66.0,53.0,12.0,7.0,0.0,114.4545593,175.2579956,579.230835,6003.211914,792.1027832,1720.987427,18268.14063,1505.399902,11238.79785,11000.89648,193.0,0.0,246.8000031
4030034.0,80.4,1.5,1.0,1.0,75.47,1.83,4.0,1.0,54.1,32.4,4.0,96.0,0.0,0.0,79.57,86.77,91.7,1.87,9.3,9.26,4.98,1.0,90.9,1.2,5.0,1.0,30.2,32.1,20.0,8.2,4.0,0.755,0.157,1.51,1.26,1.6,0.0,68.0,59.0,8.0,3.0,31.34071922,112.67453,171.4280853,655.9919434,6518.259277,857.6997681,2357.0,19829.32031,2004.499634,11001.81445,9903.50293,327.0,31340.71875,197.8000946
4030040.0,80.4,1.5,1.0,1.0,75.47,1.83,4.0,1.0,54.1,32.4,4.0,96.0,0.0,0.0,80.4,86.9,92.55,1.8,9.44,8.36,4.65,1.0,90.9,1.2,5.0,1.0,27.1,31.2,22.4,9.4,4.5,0.81,0.181,1.21,1.01,1.36,3.0,60.0,51.0,9.0,4.0,7.995830059,112.2990799,171.645874,560.1094971,5398.989746,709.4133301,1818.99585,16421.75,1005.800049,11000.59473,10653.80371,299.0,7995.831543,222.1999969
4030053.0,80.4,1.5,1.0,1.0,75.47,1.83,4.0,1.0,54.1,32.4,4.0,96.0,0.0,0.0,80.4,86.9,92.55,1.8,9.44,8.36,4.65,1.0,90.9,1.2,5.0,1.0,27.1,31.2,22.4,9.4,4.5,0.81,0.181,1.21,1.01,1.36,3.0,66.0,51.0,15.0,10.0,0.0,113.303215,172.7586517,560.7490845,5816.549805,765.2828979,2059.987793,17694.42969,2002.39978,10123.90625,10351.10938,448.0,0.0,229.1999969
4030071.0,80.4,1.5,1.0,1.0,75.47,1.83,4.0,1.0,54.9,32.1,0.0,0.0,0.0,1.0,79.65,87.05,91.5,1.75,9.08,9.52,5.51,0.0,90.2,1.6,3.0,1.0,27.1,31.2,22.4,9.4,4.5,0.81,0.181,1.21,1.01,1.36,3.0,67.0,52.0,15.0,9.0,129.2656555,116.1227264,174.730896,580.9539795,6104.98877,804.1437378,2129.888916,18574.24023,1500.800049,11031.00098,6002.707031,212.0,129265.6641,50.29999924
4030078.0,80.4,1.5,1.0,1.0,75.47,1.83,4.0,1.0,54.53,32.92,1.25,48.75,0.0,1.0,80.47,86.87,92.63,2.1,9.2,8.23,3.94,1.0,90.78,1.2,2.0,1.0,27.1,31.2,22.4,9.4,4.5,0.81,0.181,1.21,1.01,1.36,3.0,68.0,52.0,16.0,11.0,1.462120056,110.7772598,171.9193573,559.5157471,5061.084961,666.0377197,1829.962036,15396.62988,1505.0,9927.811523,7798.402344,394.0,1462.121216,209.0
4030092.0,81.5,1.5,2.0,1.0,81.5,1.5,2.0,1.0,53.67,32.73,2.0,64.67,0.0,1.0,82.33,87.87,93.7,1.87,8.68,7.12,3.87,0.0,91.18,1.2,2.25,1.0,27.1,31.2,22.4,9.4,4.5,0.81,0.181,1.21,1.01,1.36,3.0,67.0,56.0,11.0,6.0,55.94163895,113.6982193,174.5167236,614.4038086,6261.856934,822.9680786,1850.888916,19046.73047,2003.000122,10084.5127,9020.916016,338.0,55941.64063,166.2001038
4030100.0,81.5,1.5,2.0,1.0,81.5,1.5,2.0,1.0,53.67,32.73,2.0,64.67,0.0,1.0,82.33,87.87,93.7,1.87,8.68,7.12,3.87,0.0,91.18,1.2,2.25,1.0,28.8,22.5,27.1,10.8,5.4,0.614,0.207,1.06,0.89,1.22,3.0,66.0,53.0,12.0,7.0,33.93479156,111.6154938,170.6277008,584.1890259,5477.503906,721.8432007,2102.991211,16666.07031,2006.700073,10106.88867,9879.999023,247.0,33934.78516,187.2998962
4030102.0,81.5,1.5,2.0,1.0,81.5,1.5,2.0,1.0,53.67,32.73,2.0,64.67,0.0,1.0,82.33,87.87,93.7,1.87,8.68,7.12,3.87,0.0,91.18,1.2,2.25,1.0,28.8,22.5,27.1,10.8,5.4,0.614,0.207,1.06,0.89,1.22,3.0,62.0,52.0,10.0,5.0,30.42836952,116.6698837,170.9189758,595.3818359,5612.050293,698.8478394,2233.995361,16969.53906,2002.400024,9768.104492,9653.691406,267.0,30428.36914,293.3001099
4030103.0,81.5,1.5,2.0,1.0,81.5,1.5,2.0,1.0,53.67,32.73,2.0,64.67,0.0,1.0,82.33,87.87,93.7,1.87,8.68,7.12,3.87,0.0,91.18,1.2,2.25,1.0,28.8,22.5,27.1,10.8,5.4,0.614,0.207,1.06,0.89,1.22,3.0,64.0,56.0,7.0,2.0,81.28115082,115.7997589,171.2202148,640.8137817,5863.684082,781.5212402,2341.974365,17863.90039,2001.800171,9295.108398,9870.49707,272.0,81281.14844,126.9000015
4030104.0,81.5,1.5,2.0,1.0,81.5,1.5,2.0,1.0,53.67,32.73,2.0,64.67,0.0,1.0,82.33,87.87,93.7,1.87,8.68,7.12,3.87,0.0,91.18,1.2,2.25,1.0,28.8,22.5,27.1,10.8,5.4,0.614,0.207,1.06,0.89,1.22,3.0,62.0,52.0,10.0,5.0,33.09473038,116.3970947,170.7158813,593.9389038,5773.038574,666.5576172,2363.99585,17320.25,2006.0,9196.414063,8999.699219,253.0,33094.72656,317.0000916
4030107.0,80.0,1.5,1.0,1.0,80.0,1.5,2.0,1.0,53.78,32.6,1.2,38.8,0.0,1.0,81.67,87.67,93.13,2.13,8.48,7.72,3.68,0.0,91.0,1.2,2.83,1.0,28.8,22.5,27.1,10.8,5.4,0.614,0.207,1.06,0.89,1.22,3.0,64.0,49.0,14.0,9.0,0.0,114.0103455,170.1216431,557.357666,5683.20459,724.1049194,1491.993042,17227.33008,2000.900024,9701.898438,9450.300781,260.0,0.0,208.0
4030111.0,80.0,1.5,1.0,1.0,80.0,1.5,2.0,1.0,53.78,32.6,1.2,38.8,0.0,1.0,81.67,87.67,93.13,2.13,8.48,7.72,3.68,0.0,91.0,1.2,2.83,1.0,28.8,22.5,27.1,10.8,5.4,0.614,0.207,1.06,0.89,1.22,3.0,58.0,49.0,8.0,3.0,37.81896973,118.7450409,171.5204773,572.692749,5227.105469,609.9204102,1158.987671,15698.96973,2000.199951,10322.61914,10242.60059,281.0,37818.96484,180.8999939
4030112.0,80.0,1.5,1.0,1.0,80.0,1.5,2.0,1.0,53.78,32.6,1.2,38.8,0.0,1.0,81.67,87.67,93.13,2.13,8.48,7.72,3.68,0.0,91.0,1.2,2.83,1.0,28.8,22.5,27.1,10.8,5.4,0.614,0.207,1.06,0.89,1.22,3.0,61.0,52.0,9.0,4.0,32.41938019,120.1173248,170.4265747,611.4174805,5588.548828,650.4188843,1340.888916,16780.16992,2002.099976,10595.98633,10025.97949,263.0,32419.38477,197.8000946
4030118.0,80.0,1.5,1.0,1.0,80.0,1.5,2.0,1.0,53.78,32.6,1.2,38.8,0.0,1.0,81.67,87.67,93.13,2.13,8.48,7.72,3.68,0.0,91.0,1.2,2.83,1.0,28.8,22.5,27.1,10.8,5.4,0.614,0.207,1.06,0.89,1.22,3.0,57.0,48.0,8.0,3.0,42.02228928,118.8666229,171.6203003,556.784668,5116.294922,673.3728638,758.0,15564.75977,2000.700073,9909.917969,9156.5,282.0,42022.28906,177.5
4030120.0,80.0,1.5,1.0,1.0,80.0,1.5,2.0,1.0,53.78,32.6,1.2,38.8,0.0,1.0,81.67,87.67,93.13,2.13,8.48,7.72,3.68,0.0,91.0,1.2,2.83,1.0,27.4,31.7,22.8,8.1,4.4,0.738,0.179,1.2,1.01,1.31,3.0,64.0,54.0,9.0,4.0,0.0,114.9605179,171.3228302,614.1668701,5672.882324,746.7519531,3.0,17258.33984,2000.699951,11425.29883,10350.30078,242.0,0.0,254.8999939
4030123.0,80.15,1.5,1.0,1.0,80.15,1.5,2.0,1.0,54.12,32.75,2.25,47.75,0.0,1.0,82.95,88.6,93.65,1.8,7.98,7.27,4.08,0.0,90.2,1.2,2.4,1.0,27.4,31.7,22.8,8.1,4.4,0.738,0.179,1.2,1.01,1.31,3.0,61.0,53.0,8.0,3.0,40.88431931,115.3126678,170.6222229,597.1763306,7032.538574,839.0222778,2286.995361,21169.31055,2005.399902,9985.399414,10053.27539,246.0,40884.32031,183.4001007
4030125.0,80.15,1.5,1.0,1.0,80.15,1.5,2.0,1.0,54.12,32.75,2.25,47.75,0.0,1.0,82.95,88.6,93.65,1.8,7.98,7.27,4.08,0.0,90.2,1.2,2.4,1.0,30.5,24.6,24.9,9.2,4.9,0.822,0.207,1.22,1.02,1.33,3.0,59.0,50.0,8.0,3.0,4.18888998,116.580101,170.625351,577.9172974,5824.156738,666.6436157,2469.888916,17458.5,2005.300049,9457.003906,9688.597656,277.0,4188.885742,211.1999969
4030126.0,80.15,1.5,1.0,1.0,80.15,1.5,2.0,1.0,54.12,32.75,2.25,47.75,0.0,1.0,82.95,88.6,93.65,1.8,7.98,7.27,4.08,0.0,90.2,1.2,2.4,1.0,30.5,24.6,24.9,9.2,4.9,0.822,0.207,1.22,1.02,1.33,3.0,61.0,49.0,12.0,7.0,0.0,114.4829865,170.3171082,554.5447998,5569.452148,743.885498,1922.493408,16971.61914,2004.800049,9555.100586,9615.606445,238.0,0.0,216.5
4030129.0,80.15,1.5,1.0,1.0,80.15,1.5,2.0,1.0,54.12,32.75,2.25,47.75,0.0,1.0,82.95,88.6,93.65,1.8,7.98,7.27,4.08,0.0,90.2,1.2,2.4,1.0,30.5,24.6,24.9,9.2,4.9,0.822,0.207,1.22,1.02,1.33,3.0,67.0,49.0,18.0,13.0,46.31634903,115.0292892,173.9613037,542.7636719,6035.737305,755.1462402,1078.591187,18259.86914,2006.900146,10195.48145,8779.195313,302.0,46316.35156,177.0
4030130.0,80.15,1.5,1.0,1.0,80.15,1.5,2.0,1.0,54.12,32.75,2.25,47.75,0.0,1.0,82.95,88.6,93.65,1.8,7.98,7.27,4.08,0.0,90.2,1.2,2.4,1.0,32.4,19.4,28.2,9.0,5.6,0.848,0.193,1.15,0.96,1.22,3.0,68.0,56.0,12.0,7.0,18.37714958,112.84021,170.324173,618.3358154,6625.064453,787.5529175,1343.987671,19935.31055,2002.100098,11889.79395,9774.206055,356.0,18377.1543,222.5
4030137.0,80.15,1.5,1.0,1.0,80.15,1.5,2.0,1.0,54.12,32.75,2.25,47.75,0.0,1.0,82.95,88.6,93.65,1.8,7.98,7.27,4.08,0.0,90.2,1.2,2.4,1.0,32.4,19.4,28.2,9.0,5.6,0.848,0.193,1.15,0.96,1.22,3.0,69.0,51.0,18.0,13.0,68.23181915,114.9772797,171.9204407,570.5081177,7510.006836,954.6004028,1732.994019,22758.98047,1003.0,10099.90918,8962.504883,277.0,68231.82031,171.6000061
4030138.0,80.15,1.5,1.0,1.0,80.15,1.5,2.0,1.0,54.12,32.75,2.25,47.75,0.0,1.0,82.95,88.6,93.65,1.8,7.98,7.27,4.08,0.0,90.2,1.2,2.4,1.0,32.4,19.4,28.2,9.0,5.6,0.848,0.193,1.15,0.96,1.22,3.0,56.0,47.0,8.0,3.0,0.65951997,115.7968292,170.8180695,539.4919434,6377.895996,832.5198975,1696.983643,19384.86914,1003.599854,9783.707031,9519.901367,259.0,659.5174561,229.8000031
4030141.0,80.15,1.5,1.0,1.0,80.15,1.5,2.0,1.0,54.12,32.75,2.25,47.75,0.0,1.0,82.95,88.6,93.65,1.8,7.98,7.27,4.08,0.0,90.2,1.2,2.4,1.0,22.9,39.2,19.9,8.8,3.9,0.784,0.154,1.15,0.96,1.33,2.0,61.0,53.0,8.0,3.0,69.08190918,117.3868637,170.0219116,611.4069824,6578.583496,866.6314087,1476.987671,20015.41992,1500.599976,10033.80566,9801.086914,241.0,69081.90625,164.1999969
4030143.0,80.15,1.5,1.0,1.0,80.15,1.5,2.0,1.0,54.12,32.75,2.25,47.75,0.0,1.0,82.95,88.6,93.65,1.8,7.98,7.27,4.08,0.0,90.2,1.2,2.4,1.0,22.9,39.2,19.9,8.8,3.9,0.784,0.154,1.15,0.96,1.33,2.0,66.0,56.0,10.0,5.0,68.91927338,117.4624329,172.1178894,636.9564819,6305.646973,844.8654175,2183.962891,19221.89063,1501.199951,10577.4082,10431.10352,306.0,68919.26563,174.3999939
4030144.0,80.15,1.5,1.0,1.0,80.15,1.5,2.0,1.0,54.12,32.75,2.25,47.75,0.0,1.0,82.95,88.6,93.65,1.8,7.98,7.27,4.08,0.0,90.2,1.2,2.4,1.0,22.9,39.2,19.9,8.8,3.9,0.784,0.154,1.15,0.96,1.33,2.0,59.0,52.0,7.0,2.0,0.05429,116.9962997,170.4167328,596.328125,6715.920898,881.2521362,2426.998535,20424.24023,1502.099976,9771.879883,9574.306641,234.0,54.28639221,250.5
