Repository: heidaralavi/EAF-Data-Analysis

https://eaf-prek26v.kfirjgyswf.dopraxrocks.com/

Background Information

Electric arc furnaces (EAFs) play a pivotal role in modern steel manufacturing industries[4]

. Unlike blast furnaces, EAFs produce heat through an electric current between electrodes and the material to be melted[4]

. This allows for precise temperature control, making EAFs highly efficient for recycling scrap metal and smelting materials for casting and molding[4]

. They can achieve temperatures over 3,000 degrees Fahrenheit (1,650 degrees Celsius)[4]

.

The importance of steel in building a green economy cannot be overstated, given its strength, versatility, and recyclability[5]

.

File: data/eaf_and_feed_all.csv (part 9 of 30)
Heat,c (Coke1030),s (Coke1030),s112 (Coke1030),Coke1030_labels,c (CokeFine),s (CokeFine),s05 (CokeFine),CokeFine_labels,cao (Dolomite),mgo (Dolomite),s0_95 (Dolomite),s95_385 (Dolomite),s385_1000 (Dolomite),Dolomite_labels,fe_metal (DRI),fe_total (DRI),md (DRI),c (DRI),gunge (DRI),feo (DRI),feo_c (DRI),Dri_labels,cao (Lime),mgo (Lime),s0_95 (Lime),Lime_labels,cao (Slag),feo (Slag),sio2 (Slag),mgo (Slag),al2o3 (Slag),p2o5 (Slag),mno (Slag),b2 (Slag),b3 (Slag),b4 (Slag),Slag_labels,Duration (EAF),Power On (EAF),Power Off (EAF),Delays (EAF),DRI [t] (EAF),Ele [MW] (EAF),Tapped [t] (EAF),Tapped [kWh/t] (EAF),O2 [Nm3] (EAF),CH4 [Nm3] (EAF),C.inj [kg] (EAF),Chemical [MWh] (EAF),C [kg] (EAF),CaO [kg] (EAF),MgO [kg] (EAF),Tapping Time [Sec] (EAF),EAF_DRI (EAF),HDRI(T) (EAF)
4030148.0,80.7,1.5,3.0,1.0,80.7,1.5,2.0,1.0,54.32,32.64,1.6,38.4,0.0,1.0,80.07,87.07,91.93,1.8,9.13,9.01,5.07,0.0,90.46,1.2,2.14,1.0,22.9,39.2,19.9,8.8,3.9,0.784,0.154,1.15,0.96,1.33,2.0,60.0,53.0,7.0,2.0,40.73989105,115.7284927,170.0158539,605.6271362,6039.141602,811.0141602,2213.072754,18414.32031,2000.89978,9223.087891,9407.308594,213.0,40739.88672,237.8000946
4030159.0,80.7,1.5,3.0,1.0,80.7,1.5,2.0,1.0,54.32,32.64,1.6,38.4,0.0,1.0,80.07,87.07,91.93,1.8,9.13,9.01,5.07,0.0,90.46,1.2,2.14,1.0,22.9,39.2,19.9,8.8,3.9,0.784,0.154,1.15,0.96,1.33,2.0,64.0,54.0,10.0,5.0,7.108580112,109.3642349,174.2803955,566.6843872,6640.433594,801.9521484,1683.970703,20014.25,2003.299805,9144.709961,8480.710938,241.0,7108.583984,223.3000031
4030160.0,80.7,1.5,3.0,1.0,80.7,1.5,2.0,1.0,54.32,32.64,1.6,38.4,0.0,1.0,80.07,87.07,91.93,1.8,9.13,9.01,5.07,0.0,90.46,1.2,2.14,1.0,22.9,39.2,19.9,8.8,3.9,0.784,0.154,1.15,0.96,1.33,2.0,54.0,46.0,8.0,3.0,0.0,110.9529724,171.8074951,504.2607727,5879.83252,741.6528931,809.9876709,17803.83984,2000.39978,8875.898438,7827.805664,239.0,0.0,202.6999969
4030163.0,80.7,1.5,3.0,1.0,80.7,1.5,2.0,1.0,54.32,32.64,1.6,38.4,0.0,1.0,80.07,87.07,91.93,1.8,9.13,9.01,5.07,0.0,90.46,1.2,2.14,1.0,22.9,39.2,19.9,8.8,3.9,0.784,0.154,1.15,0.96,1.33,2.0,61.0,51.0,9.0,4.0,23.53454971,113.2778091,171.3283997,566.5889893,7714.078613,942.7495117,1665.888916,23279.16016,1002.0,9401.202148,9201.102539,222.0,23534.55078,205.5998993
4030167.0,80.2,1.5,4.0,1.0,80.2,1.5,2.0,1.0,54.33,32.6,2.33,64.33,0.0,1.0,80.63,87.23,92.43,1.87,9.01,8.49,4.59,0.0,90.9,1.2,4.0,1.0,22.9,39.2,19.9,8.8,3.9,0.784,0.154,1.15,0.96,1.33,2.0,70.0,52.0,18.0,13.0,2.232229948,115.3713226,173.5295868,578.2356567,6859.530762,876.6087036,1747.0,20799.91992,1000.000122,11002.10156,10011.39355,202.0,2232.231934,236.8999939
4030168.0,80.2,1.5,4.0,1.0,80.2,1.5,2.0,1.0,54.33,32.6,2.33,64.33,0.0,1.0,80.63,87.23,92.43,1.87,9.01,8.49,4.59,0.0,90.9,1.2,4.0,1.0,22.9,39.2,19.9,8.8,3.9,0.784,0.154,1.15,0.96,1.33,2.0,66.0,52.0,14.0,8.0,0.0,113.1616516,170.8287048,575.5759888,5848.171387,714.2038574,1090.996338,17646.99023,1500.400024,9242.981445,9197.035156,237.0,0.0,222.6000061
4030170.0,80.2,1.5,4.0,1.0,80.2,1.5,2.0,1.0,54.33,32.6,2.33,64.33,0.0,1.0,80.63,87.23,92.43,1.87,9.01,8.49,4.59,0.0,90.9,1.2,4.0,1.0,25.3,37.6,18.2,9.0,4.1,0.863,0.153,1.39,1.13,1.54,2.0,66.0,55.0,11.0,6.0,0.0,111.2071075,172.627594,591.7714844,6657.366211,835.9265137,1054.849609,20148.30078,1001.300049,10261.41113,10677.10254,267.0,0.0,239.3000031
4030179.0,80.2,1.5,4.0,1.0,80.2,1.5,2.0,1.0,54.33,32.6,2.33,64.33,0.0,1.0,80.63,87.23,92.43,1.87,9.01,8.49,4.59,0.0,90.9,1.2,4.0,1.0,25.3,37.6,18.2,9.0,4.1,0.863,0.153,1.39,1.13,1.54,2.0,66.0,54.0,12.0,7.0,43.12902832,116.601738,172.6795959,608.4744263,6534.635742,841.5164795,1534.962524,19831.46094,2003.099976,10472.7168,9600.396484,271.0,43129.02734,186.1999969
4030182.0,80.2,1.5,4.0,1.0,80.2,1.5,2.0,1.0,54.33,32.6,2.33,64.33,0.0,1.0,80.63,87.23,92.43,1.87,9.01,8.49,4.59,0.0,90.9,1.2,4.0,1.0,25.3,37.6,18.2,9.0,4.1,0.863,0.153,1.39,1.13,1.54,2.0,64.0,54.0,9.0,4.0,32.16949844,118.670105,170.680954,635.2104492,5964.787598,788.9667969,2110.888916,18156.24023,1501.099976,9525.607422,9083.396484,223.0,32169.49805,196.6000061
4030183.0,80.2,1.5,4.0,1.0,80.2,1.5,2.0,1.0,54.33,32.6,2.33,64.33,0.0,1.0,80.63,87.23,92.43,1.87,9.01,8.49,4.59,0.0,90.9,1.2,4.0,1.0,25.3,37.6,18.2,9.0,4.1,0.863,0.153,1.39,1.13,1.54,2.0,62.0,51.0,11.0,6.0,19.99160004,119.1008911,170.3850708,598.236145,5869.310059,783.2486572,1890.888916,17883.58008,1500.099976,9154.484375,7888.110352,239.0,19991.59766,0.0
4030185.0,80.2,1.5,4.0,1.0,80.2,1.5,2.0,1.0,54.33,32.6,2.33,64.33,0.0,1.0,80.63,87.23,92.43,1.87,9.01,8.49,4.59,0.0,90.9,1.2,4.0,1.0,28.4,27.2,25.4,8.3,5.0,0.839,0.202,1.12,0.93,1.21,3.0,59.0,49.0,9.0,4.0,21.37328911,118.0557785,171.5795135,572.9951172,5834.368652,767.4000854,1488.962891,17748.03906,1505.499878,8556.90918,8379.106445,191.0,21373.28906,0.0
4030186.0,80.2,1.5,4.0,1.0,96.35,0.9,4.0,0.0,54.5,32.7,3.0,97.0,0.0,0.0,80.8,87.1,92.8,1.83,9.26,8.1,4.41,1.0,90.5,1.2,3.2,1.0,28.4,27.2,25.4,8.3,5.0,0.839,0.202,1.12,0.93,1.21,3.0,69.0,53.0,16.0,11.0,22.84168053,115.5430984,171.6306152,596.1630859,6281.80127,819.09021,1704.999878,19090.5,1501.899902,8706.503906,8847.680664,182.0,22841.67773,0.0
4030189.0,80.2,1.5,4.0,1.0,96.35,0.9,4.0,0.0,54.5,32.7,3.0,97.0,0.0,0.0,80.8,87.1,92.8,1.83,9.26,8.1,4.41,1.0,90.5,1.2,3.2,1.0,28.4,27.2,25.4,8.3,5.0,0.839,0.202,1.12,0.93,1.21,3.0,58.0,45.0,13.0,8.0,0.0,116.1113739,173.8057556,506.6065063,5082.570801,598.2980957,1613.994019,15278.50977,1504.099976,8129.008789,7893.407715,187.0,0.0,0.0
4030190.0,80.2,1.5,4.0,1.0,96.35,0.9,4.0,0.0,54.5,32.7,3.0,97.0,0.0,0.0,80.8,87.1,92.8,1.83,9.26,8.1,4.41,1.0,90.5,1.2,3.2,1.0,28.4,27.2,25.4,8.3,5.0,0.839,0.202,1.12,0.93,1.21,3.0,56.0,47.0,9.0,4.0,0.0,115.4369049,173.4829712,523.269165,5319.736328,635.9144897,1502.666626,16016.66992,1501.700073,9710.009766,9007.286133,320.0,0.0,0.0
4030191.0,80.2,1.5,4.0,1.0,96.35,0.9,4.0,0.0,54.5,32.7,3.0,97.0,0.0,0.0,80.8,87.1,92.8,1.83,9.26,8.1,4.41,1.0,90.5,1.2,3.2,1.0,28.9,26.3,25.5,8.5,5.0,0.984,0.192,1.13,0.95,1.23,3.0,62.0,48.0,14.0,9.0,0.0,114.943573,173.9812622,533.3045654,5164.686035,679.6126709,1921.996826,15711.63965,1500.700073,9532.189453,7816.005859,202.0,0.0,0.0
4030195.0,80.2,1.5,4.0,1.0,96.35,0.9,4.0,0.0,54.5,32.7,3.0,97.0,0.0,0.0,80.8,87.1,92.8,1.83,9.26,8.1,4.41,1.0,90.5,1.2,3.2,1.0,28.4,27.9,24.5,8.5,4.9,0.946,0.195,1.16,0.97,1.26,3.0,69.0,57.0,11.0,6.0,25.57920074,115.8138199,171.1757813,651.3945313,6409.95459,756.8421631,2389.885742,19274.66992,2000.599976,9256.606445,9080.204102,323.0,25579.20313,199.1999969
4030197.0,80.2,1.5,4.0,1.0,96.35,0.9,4.0,0.0,54.5,32.7,3.0,97.0,0.0,0.0,80.8,87.1,92.8,1.83,9.26,8.1,4.41,1.0,90.5,1.2,3.2,1.0,28.4,27.9,24.5,8.5,4.9,0.946,0.195,1.16,0.97,1.26,3.0,70.0,53.0,16.0,11.0,0.0,112.4331741,171.6789703,587.5939941,6771.57666,811.1195679,2129.888916,20392.16992,2005.900024,8994.198242,9107.808594,373.0,0.0,225.6000061
4030199.0,80.2,1.5,4.0,1.0,96.35,0.9,4.0,0.0,54.5,32.7,3.0,97.0,0.0,0.0,80.8,87.1,92.8,1.83,9.26,8.1,4.41,1.0,90.5,1.2,3.2,1.0,28.4,27.9,24.5,8.5,4.9,0.946,0.195,1.16,0.97,1.26,3.0,65.0,56.0,9.0,4.0,27.12454033,115.8174286,172.5233765,628.4248657,6315.572754,730.2455444,1996.99939,18950.67969,2002.300049,8915.487305,8888.113281,234.0,27124.53711,197.6000061
4030201.0,80.2,1.5,4.0,1.0,96.35,0.9,4.0,0.0,54.5,32.7,3.0,97.0,0.0,0.0,80.8,87.1,92.8,1.83,9.26,8.1,4.41,1.0,90.5,1.2,3.2,1.0,28.4,27.9,24.5,8.5,4.9,0.946,0.195,1.16,0.97,1.26,3.0,64.0,54.0,9.0,4.0,25.0936203,115.7006378,172.282074,609.8290405,6056.666504,711.8547363,2064.962402,18203.82031,2002.499878,8806.59375,8738.202148,187.0,25093.62305,190.6999969
4030205.0,80.2,1.5,4.0,1.0,96.35,0.9,4.0,0.0,54.5,32.7,3.0,97.0,0.0,0.0,80.8,87.1,92.8,1.83,9.26,8.1,4.41,1.0,90.5,1.2,3.2,1.0,28.4,27.9,24.5,8.5,4.9,0.946,0.195,1.16,0.97,1.26,3.0,66.0,53.0,13.0,8.0,21.72204018,113.983696,170.1466827,597.5263672,7240.849121,883.0789185,1777.875244,21846.30078,2005.099976,9198.09375,8173.822754,207.0,21722.04102,186.0
4030206.0,80.2,1.5,4.0,1.0,96.35,0.9,4.0,0.0,54.5,32.7,3.0,97.0,0.0,0.0,80.8,87.1,92.8,1.83,9.26,8.1,4.41,1.0,90.5,1.2,3.2,1.0,28.4,27.9,24.5,8.5,4.9,0.946,0.195,1.16,0.97,1.26,3.0,65.0,51.0,13.0,8.0,35.3758812,117.0730286,177.632843,568.9997559,6303.057617,739.5148315,1902.987671,18941.0,1505.800049,9962.908203,7844.418945,182.0,35375.88281,182.8999939
4030211.0,80.2,1.5,4.0,1.0,96.35,0.9,4.0,0.0,54.7,32.6,2.0,48.0,0.0,1.0,78.9,86.4,91.3,2.0,9.45,9.65,4.82,1.0,91.0,1.2,5.0,1.0,25.8,36.3,19.8,8.5,4.0,0.928,0.154,1.3,1.08,1.44,2.0,69.0,46.0,22.0,17.0,0.989530027,115.3497849,170.8282166,528.5617065,6205.861816,725.0847778,1591.888916,18641.05078,1503.400146,8303.605469,7771.415039,359.0,989.5343628,194.1000061
4030221.0,80.2,1.5,4.0,1.0,96.35,0.9,4.0,0.0,54.7,32.6,2.0,48.0,0.0,1.0,80.17,87.2,91.93,1.83,8.95,9.05,4.98,0.0,91.0,1.2,5.0,1.0,25.8,36.3,19.8,8.5,4.0,0.928,0.154,1.3,1.08,1.44,2.0,59.0,48.0,10.0,5.0,23.55027962,116.0741806,172.8387299,546.027832,5308.839355,699.5874023,1793.984985,16152.79004,1500.699951,8806.712891,8164.214355,359.0,23550.28516,177.1000977
4030222.0,80.2,1.5,4.0,1.0,96.35,0.9,4.0,0.0,54.7,32.6,2.0,48.0,0.0,1.0,80.17,87.2,91.93,1.83,8.95,9.05,4.98,0.0,91.0,1.2,5.0,1.0,25.8,36.3,19.8,8.5,4.0,0.928,0.154,1.3,1.08,1.44,2.0,59.0,50.0,9.0,4.0,55.38129044,117.598114,170.7377167,582.5801392,5324.681641,701.3625488,1144.654297,16200.17969,1504.399902,9222.105469,8982.294922,354.0,55381.28516,158.3000031
4030224.0,80.2,1.5,4.0,1.0,96.35,0.9,4.0,0.0,54.7,32.6,2.0,48.0,0.0,1.0,80.17,87.2,91.93,1.83,8.95,9.05,4.98,0.0,91.0,1.2,5.0,1.0,25.8,36.3,19.8,8.5,4.0,0.928,0.154,1.3,1.08,1.44,2.0,61.0,52.0,9.0,4.0,55.51348877,115.3513412,170.6448212,594.480957,6094.739746,803.1317749,1007.987671,18543.93945,1505.200073,10928.50977,10646.99902,326.0,55513.49219,174.8000031
4030227.0,80.2,1.5,4.0,1.0,96.35,0.9,4.0,0.0,54.7,32.6,2.0,48.0,0.0,1.0,80.17,87.2,91.93,1.83,8.95,9.05,4.98,0.0,91.0,1.2,5.0,1.0,25.8,36.3,19.8,8.5,4.0,0.928,0.154,1.3,1.08,1.44,2.0,59.0,48.0,10.0,5.0,6.320650101,119.9718475,171.434433,568.7915039,5614.959473,740.1344604,803.9630127,17084.74023,2003.699951,9502.792969,9553.916992,357.0,6320.65332,228.8000031
4030231.0,80.2,1.5,4.0,1.0,96.35,0.9,4.0,0.0,54.7,32.6,2.0,48.0,0.0,1.0,80.17,87.2,91.93,1.83,8.95,9.05,4.98,0.0,91.0,1.2,5.0,1.0,25.8,36.3,19.8,8.5,4.0,0.928,0.154,1.3,1.08,1.44,2.0,57.0,47.0,10.0,5.0,34.3434906,113.6802139,170.6225739,528.3868408,4977.523438,655.3800659,117.9998779,15143.2998,2000.499878,8945.509766,8521.606445,295.0,34343.48438,176.8000031
4030237.0,80.2,1.5,4.0,1.0,96.35,0.8,5.0,0.0,54.0,32.8,3.0,97.0,0.0,0.0,80.77,86.7,93.13,2.17,9.43,7.63,3.59,1.0,90.83,1.2,4.33,1.0,25.8,36.3,19.8,8.5,4.0,0.928,0.154,1.3,1.08,1.44,2.0,65.0,55.0,9.0,4.0,24.60782051,111.5838776,172.9678345,596.371521,5826.770508,768.1077271,2124.99585,17729.35938,2000.900024,8972.003906,8722.738281,261.0,24607.81836,194.7998962
4030238.0,80.2,1.5,4.0,1.0,96.35,0.8,5.0,0.0,54.0,32.8,3.0,97.0,0.0,0.0,80.77,86.7,93.13,2.17,9.43,7.63,3.59,1.0,90.83,1.2,4.33,1.0,25.8,36.3,19.8,8.5,4.0,0.928,0.154,1.3,1.08,1.44,2.0,61.0,53.0,7.0,2.0,23.59914017,113.6428757,171.1154938,597.163208,5495.026367,723.9560547,1872.912231,16718.85938,2004.5,9227.216797,8756.306641,258.0,23599.13867,195.3999023
4030240.0,80.2,1.5,4.0,1.0,96.35,0.8,5.0,0.0,54.0,32.8,3.0,97.0,0.0,0.0,80.77,86.7,93.13,2.17,9.43,7.63,3.59,1.0,90.83,1.2,4.33,1.0,30.5,22.3,26.8,9.4,5.3,0.808,0.2,1.14,0.95,1.24,3.0,61.0,51.0,9.0,4.0,33.17580032,115.9495087,172.8704376,579.6231689,5253.248047,690.9070435,2091.876465,15980.12988,2003.199951,8936.802734,8409.707031,272.0,33175.79688,181.1000061
4030241.0,80.2,1.5,4.0,1.0,96.35,0.8,5.0,0.0,54.0,32.8,3.0,97.0,0.0,0.0,80.77,86.7,93.13,2.17,9.43,7.63,3.59,1.0,90.83,1.2,4.33,1.0,30.5,22.3,26.8,9.4,5.3,0.808,0.2,1.14,0.95,1.24,3.0,65.0,53.0,11.0,6.0,54.56145859,117.1245728,172.167511,606.5957031,5456.976563,717.8185425,2240.986328,16600.16992,2005.500122,9669.003906,9001.704102,381.0,54561.46094,170.5
4030245.0,80.2,1.5,4.0,1.0,96.35,0.8,5.0,0.0,54.0,32.8,3.0,97.0,0.0,0.0,80.77,86.7,93.13,2.17,9.43,7.63,3.59,1.0,90.83,1.2,4.33,1.0,30.7,20.6,26.9,10.5,5.4,0.848,0.199,1.14,0.95,1.28,3.0,61.0,52.0,8.0,3.0,32.20788956,114.5588837,170.7816772,590.8554688,5468.317383,719.5780029,1644.998535,16635.35938,2004.800171,9389.602539,8576.207031,274.0,32207.88672,178.1000061
4030248.0,80.2,1.5,4.0,1.0,96.35,0.8,5.0,0.0,54.0,32.8,3.0,97.0,0.0,0.0,80.77,86.7,93.13,2.17,9.43,7.63,3.59,1.0,90.83,1.2,4.33,1.0,30.7,20.6,26.9,10.5,5.4,0.848,0.199,1.14,0.95,1.28,3.0,61.0,53.0,8.0,3.0,25.57290077,117.8995056,171.2971954,608.9318237,5641.137695,743.3986206,1681.518311,17163.91016,2002.099976,9456.805664,9001.326172,286.0,25572.9043,194.1999969
4030254.0,80.2,1.5,4.0,1.0,96.35,0.8,5.0,0.0,54.0,32.8,3.0,97.0,0.0,0.0,80.77,86.7,93.13,2.17,9.43,7.63,3.59,1.0,90.83,1.2,4.33,1.0,30.7,20.6,26.9,10.5,5.4,0.848,0.199,1.14,0.95,1.28,3.0,62.0,54.0,8.0,3.0,0.0,113.6089325,170.3892822,607.3081665,5616.203613,739.5275879,2137.0,17086.51953,2006.899902,9953.160156,9436.783203,275.0,0.0,237.3000946
4030257.0,80.55,1.5,1.5,1.0,86.03,1.27,3.0,1.0,54.03,32.77,1.33,65.33,0.0,1.0,81.15,87.38,92.9,2.1,8.74,8.01,3.93,0.0,90.22,1.2,3.6,1.0,30.7,20.6,26.9,10.5,5.4,0.848,0.199,1.14,0.95,1.28,3.0,67.0,57.0,9.0,4.0,44.29362106,113.984726,171.5958252,639.9065552,5900.052246,776.8093262,2041.999878,17949.83984,2001.899902,9844.611328,9200.518555,255.0,44293.61719,265.7999878
4030258.0,80.55,1.5,1.5,1.0,86.03,1.27,3.0,1.0,54.03,32.77,1.33,65.33,0.0,1.0,81.15,87.38,92.9,2.1,8.74,8.01,3.93,0.0,90.22,1.2,3.6,1.0,28.8,22.6,26.7,10.9,5.3,0.742,0.188,1.08,0.9,1.24,3.0,64.0,55.0,9.0,4.0,29.70158005,113.6233444,173.3819427,600.7242432,5621.147949,740.494751,2039.962891,17102.39063,2007.5,10025.1123,8860.613281,254.0,29701.58203,199.8999023
4030259.0,80.55,1.5,1.5,1.0,86.03,1.27,3.0,1.0,54.03,32.77,1.33,65.33,0.0,1.0,81.15,87.38,92.9,2.1,8.74,8.01,3.93,0.0,90.22,1.2,3.6,1.0,28.8,22.6,26.7,10.9,5.3,0.742,0.188,1.08,0.9,1.24,3.0,61.0,54.0,7.0,2.0,24.70260048,114.4454803,171.7682343,600.020813,5414.255371,713.2944946,2258.998535,16473.06055,2003.200073,11307.91113,8806.899414,230.0,24702.59961,199.8999939
4030260.0,80.55,1.5,1.5,1.0,86.03,1.27,3.0,1.0,54.03,32.77,1.33,65.33,0.0,1.0,81.15,87.38,92.9,2.1,8.74,8.01,3.93,0.0,90.22,1.2,3.6,1.0,28.7,23.1,26.0,11.1,5.3,0.809,0.19,1.1,0.92,1.27,3.0,60.0,51.0,8.0,3.0,0.0,114.3909149,170.7356567,577.6789551,5215.13623,687.0762329,2027.666626,15867.26953,2001.5,9976.117188,8838.706055,261.0,0.0,224.3000031
4030261.0,80.55,1.5,1.5,1.0,86.03,1.27,3.0,1.0,54.03,32.77,1.33,65.33,0.0,1.0,81.15,87.38,92.9,2.1,8.74,8.01,3.93,0.0,90.22,1.2,3.6,1.0,28.7,23.1,26.0,11.1,5.3,0.809,0.19,1.1,0.92,1.27,3.0,67.0,58.0,9.0,4.0,53.92567825,114.3935013,170.0722198,653.3728638,5913.021484,778.4484253,2200.0,17989.13086,2000.899902,9814.216797,9201.213867,226.0,53925.67969,170.3000031
4030262.0,80.55,1.5,1.5,1.0,86.03,1.27,3.0,1.0,54.03,32.77,1.33,65.33,0.0,1.0,81.15,87.38,92.9,2.1,8.74,8.01,3.93,0.0,90.22,1.2,3.6,1.0,28.6,25.7,24.3,10.7,4.9,0.906,0.183,1.18,0.98,1.35,3.0,59.0,51.0,8.0,3.0,0.0,115.7082825,172.1736755,574.2241821,5137.326172,676.9981689,1897.987549,15630.98047,2002.599976,9733.415039,8824.417969,244.0,0.0,219.5
4030263.0,80.55,1.5,1.5,1.0,86.03,1.27,3.0,1.0,54.03,32.77,1.33,65.33,0.0,1.0,81.15,87.38,92.9,2.1,8.74,8.01,3.93,0.0,90.22,1.2,3.6,1.0,28.6,25.7,24.3,10.7,4.9,0.906,0.183,1.18,0.98,1.35,3.0,64.0,52.0,11.0,6.0,15.01613045,114.0918884,171.3065948,585.9037476,6113.44043,785.2387085,1786.997314,18547.91016,2004.300049,10070.60449,9203.185547,266.0,15016.12891,210.8999023
4030269.0,80.55,1.5,1.5,1.0,86.03,1.27,3.0,1.0,54.03,32.77,1.33,65.33,0.0,1.0,81.15,87.38,92.9,2.1,8.74,8.01,3.93,0.0,90.22,1.2,3.6,1.0,28.6,25.7,24.3,10.7,4.9,0.906,0.183,1.18,0.98,1.35,3.0,59.0,51.0,8.0,3.0,0.0,119.1421204,171.6723328,595.690979,5207.13623,686.175293,1588.994507,15843.32031,2007.000122,9385.512695,8499.816406,259.0,0.0,228.6000061
4030270.0,80.55,1.5,1.5,1.0,86.03,1.27,3.0,1.0,54.03,32.77,1.33,65.33,0.0,1.0,81.15,87.38,92.9,2.1,8.74,8.01,3.93,0.0,90.22,1.2,3.6,1.0,27.1,30.6,22.4,9.9,4.5,0.816,0.172,1.21,1.01,1.38,3.0,57.0,52.0,5.0,1.0,23.50982094,115.7633286,172.5684509,588.4630737,5158.221191,668.6471558,1259.888794,15665.67969,2007.099976,10793.70898,9200.508789,235.0,23509.81641,192.6000061
4030275.0,80.55,1.5,1.5,1.0,86.03,1.27,3.0,1.0,54.03,32.77,1.33,65.33,0.0,1.0,81.15,87.38,92.9,2.1,8.74,8.01,3.93,0.0,90.22,1.2,3.6,1.0,27.1,30.6,22.4,9.9,4.5,0.816,0.172,1.21,1.01,1.38,3.0,59.0,51.0,8.0,3.0,0.0,110.7996368,172.3629913,550.1530151,5452.104492,717.7055054,1291.99585,16586.71094,2003.900024,10346.10254,8953.0,238.0,0.0,220.5
4030277.0,80.55,1.5,1.5,1.0,86.03,1.27,3.0,1.0,54.03,32.77,1.33,65.33,0.0,1.0,81.15,87.38,92.9,2.1,8.74,8.01,3.93,0.0,90.22,1.2,3.6,1.0,27.1,30.6,22.4,9.9,4.5,0.816,0.172,1.21,1.01,1.38,3.0,65.0,53.0,12.0,7.0,0.0,113.5470581,172.4172974,582.2763672,5157.93457,677.7216797,1292.987183,15688.5,2004.0,9956.40625,8821.107422,272.0,0.0,221.3999939
4030284.0,80.5,1.42,1.5,1.0,80.5,1.42,2.0,1.0,53.98,32.46,1.6,38.4,0.0,1.0,80.73,87.5,92.27,1.93,8.63,8.71,4.55,0.0,90.65,1.2,2.5,1.0,27.1,30.6,22.4,9.9,4.5,0.816,0.172,1.21,1.01,1.38,3.0,58.0,51.0,7.0,2.0,58.58398056,115.0727158,170.974823,575.8222046,5597.795898,737.1321411,1677.998169,17030.59961,1500.399902,10168.19434,8719.114258,216.0,58583.97656,161.7001038
4030286.0,80.5,1.42,1.5,1.0,80.5,1.42,2.0,1.0,53.98,32.46,1.6,38.4,0.0,1.0,80.73,87.5,92.27,1.93,8.63,8.71,4.55,0.0,90.65,1.2,2.5,1.0,27.1,30.6,22.4,9.9,4.5,0.816,0.172,1.21,1.01,1.38,3.0,55.0,44.0,10.0,5.0,0.0,112.037384,177.7714081,470.3988037,4883.651855,643.5065308,1750.012207,14858.98047,1500.199951,10059.40332,6358.40625,224.0,0.0,187.0
4030287.0,80.5,1.42,1.5,1.0,80.5,1.42,2.0,1.0,53.98,32.46,1.6,38.4,0.0,1.0,80.73,87.5,92.27,1.93,8.63,8.71,4.55,0.0,90.65,1.2,2.5,1.0,27.1,30.6,22.4,9.9,4.5,0.816,0.172,1.21,1.01,1.38,3.0,61.0,51.0,10.0,5.0,2.8099401,108.8840256,177.9439087,523.1752319,5383.96875,707.7615356,1388.888916,16376.88965,1505.600098,12002.40332,7912.706055,235.0,2809.935303,217.1999969
4030291.0,80.5,1.42,1.5,1.0,80.5,1.42,2.0,1.0,53.98,32.46,1.6,38.4,0.0,1.0,80.73,87.5,92.27,1.93,8.63,8.71,4.55,0.0,90.65,1.2,2.5,1.0,27.1,30.6,22.4,9.9,4.5,0.816,0.172,1.21,1.01,1.38,3.0,64.0,54.0,9.0,4.0,55.40478897,117.2219162,171.6237183,624.3913574,6234.461426,822.1868896,1683.876465,18970.74023,1504.100098,10471.30273,9822.606445,227.0,55404.79688,175.6000061
4030294.0,80.5,1.42,1.5,1.0,80.5,1.42,2.0,1.0,53.98,32.46,1.6,38.4,0.0,1.0,80.73,87.5,92.27,1.93,8.63,8.71,4.55,0.0,90.65,1.2,2.5,1.0,27.1,30.6,22.4,9.9,4.5,0.816,0.172,1.21,1.01,1.38,3.0,59.0,51.0,7.0,2.0,27.99572945,116.1637268,173.1999969,579.402771,5449.410645,716.8916016,1579.0,16577.32031,2003.0,11171.2998,9445.414063,212.0,27995.72461,222.1000061
4030295.0,80.5,1.42,1.5,1.0,80.5,1.42,2.0,1.0,53.98,32.46,1.6,38.4,0.0,1.0,80.73,87.5,92.27,1.93,8.63,8.71,4.55,0.0,90.65,1.2,2.5,1.0,31.9,21.8,25.0,10.3,5.0,0.934,0.177,1.28,1.06,1.41,3.0,65.0,54.0,11.0,6.0,36.53105164,115.7928543,171.4177094,608.8891602,5339.598145,609.7113037,1649.999878,16002.16016,2003.599976,10308.81055,9094.905273,236.0,36531.04688,183.0
4030299.0,80.5,1.42,1.5,1.0,80.5,1.42,2.0,1.0,54.22,32.67,1.75,48.25,0.0,1.0,80.05,86.82,92.18,2.02,9.21,8.72,4.37,1.0,90.95,1.2,3.5,1.0,31.9,21.8,25.0,10.3,5.0,0.934,0.177,1.28,1.06,1.41,3.0,60.0,52.0,7.0,2.0,0.0,112.7536774,170.1194153,577.3649292,5232.819336,610.8995972,1877.963013,15716.9502,2002.5,10060.89941,9419.804688,234.0,0.0,220.6000061
4030304.0,80.5,1.42,1.5,1.0,80.5,1.42,2.0,1.0,54.22,32.67,1.75,48.25,0.0,1.0,80.05,86.82,92.18,2.02,9.21,8.72,4.37,1.0,90.95,1.2,3.5,1.0,31.9,21.8,25.0,10.3,5.0,0.934,0.177,1.28,1.06,1.41,3.0,60.0,52.0,8.0,3.0,28.59903908,117.2687912,170.219101,603.7692261,5156.844238,602.2548218,1990.875732,15489.33984,2002.5,9629.393555,8537.920898,242.0,28599.03516,186.1999969
4030310.0,80.5,1.42,1.5,1.0,80.5,1.42,2.0,1.0,54.22,32.67,1.75,48.25,0.0,1.0,80.05,86.82,92.18,2.02,9.21,8.72,4.37,1.0,90.95,1.2,3.5,1.0,31.9,21.8,25.0,10.3,5.0,0.934,0.177,1.28,1.06,1.41,3.0,59.0,53.0,6.0,1.0,39.9785881,115.4766846,172.8000031,590.4888916,5076.026855,592.1167603,1685.888916,15244.76953,2004.0,10420.80469,9157.201172,194.0,39978.58594,238.5
4030312.0,80.5,1.42,1.5,1.0,80.5,1.42,2.0,1.0,54.22,32.67,1.75,48.25,0.0,1.0,80.05,86.82,92.18,2.02,9.21,8.72,4.37,1.0,90.95,1.2,3.5,1.0,31.9,21.8,25.0,10.3,5.0,0.934,0.177,1.28,1.06,1.41,3.0,66.0,53.0,13.0,7.0,0.0,112.4069595,174.1000061,578.9291382,5078.358398,584.5769653,1708.296143,15231.46973,2003.599976,9871.601563,8890.208008,213.0,0.0,220.1999969
4030313.0,80.5,1.42,1.5,1.0,80.5,1.42,2.0,1.0,54.22,32.67,1.75,48.25,0.0,1.0,80.05,86.82,92.18,2.02,9.21,8.72,4.37,1.0,90.95,1.2,3.5,1.0,31.7,17.2,28.5,11.3,5.6,0.706,0.188,1.11,0.93,1.26,3.0,64.0,51.0,13.0,8.0,40.11360168,116.5000687,170.6000061,586.142334,5353.621582,624.7426147,1633.998047,16079.11035,2000.100098,9868.206055,8791.012695,191.0,40113.59766,180.3000031
4030314.0,80.5,1.42,1.5,1.0,80.5,1.42,2.0,1.0,54.22,32.67,1.75,48.25,0.0,1.0,80.05,86.82,92.18,2.02,9.21,8.72,4.37,1.0,90.95,1.2,3.5,1.0,31.7,17.2,28.5,11.3,5.6,0.706,0.188,1.11,0.93,1.26,3.0,62.0,52.0,9.0,4.0,39.29602051,115.4226913,171.6999969,589.3257446,5552.416992,617.2145996,1598.995239,16596.28906,2002.599854,9557.907227,8650.185547,197.0,39296.02344,179.0
4030316.0,80.5,1.42,1.5,1.0,80.5,1.42,2.0,1.0,54.22,32.67,1.75,48.25,0.0,1.0,80.05,86.82,92.18,2.02,9.21,8.72,4.37,1.0,90.95,1.2,3.5,1.0,31.7,17.2,28.5,11.3,5.6,0.706,0.188,1.11,0.93,1.26,3.0,58.0,51.0,7.0,2.0,24.15704918,118.8201904,174.2130585,583.7121582,5649.050293,668.7077026,1978.987671,16991.07031,2001.999756,10122.60254,8987.331055,190.0,24157.05273,199.0
4030317.0,80.5,1.42,1.5,1.0,80.5,1.42,2.0,1.0,54.22,32.67,1.75,48.25,0.0,1.0,80.05,86.82,92.18,2.02,9.21,8.72,4.37,1.0,90.95,1.2,3.5,1.0,31.7,17.2,28.5,11.3,5.6,0.706,0.188,1.11,0.93,1.26,3.0,60.0,51.0,8.0,3.0,19.69355965,116.763237,170.4191132,586.1868286,5219.484863,607.7971191,1848.650146,15672.88965,2002.400024,9736.806641,8792.986328,196.0,19693.56055,199.3999939
4030325.0,80.5,1.42,1.5,1.0,97.05,0.85,1.5,0.0,54.3,32.57,1.75,48.25,0.0,1.0,80.27,86.47,92.83,1.77,9.99,7.98,4.6,1.0,90.74,1.2,1.8,1.0,27.6,27.0,24.2,10.6,4.8,0.794,0.17,1.14,0.95,1.32,3.0,64.0,53.0,11.0,6.0,0.0,112.4338074,172.021637,582.4326172,4743.334473,564.9470215,1855.0,14275.87012,2003.199829,9883.0,8590.597656,197.0,0.0,214.8000031
4030329.0,80.5,1.42,1.5,1.0,97.05,0.85,1.5,0.0,54.3,32.57,1.75,48.25,0.0,1.0,80.27,86.47,92.83,1.77,9.99,7.98,4.6,1.0,90.74,1.2,1.8,1.0,27.6,27.0,24.2,10.6,4.8,0.794,0.17,1.14,0.95,1.32,3.0,63.0,54.0,8.0,3.0,20.1240406,113.9645462,170.5201569,608.3702393,5527.531738,643.0068359,2295.996826,16596.15039,2002.799927,10220.21387,9034.615234,204.0,20124.04102,199.5001068
4030331.0,80.5,1.42,1.5,1.0,97.05,0.85,1.5,0.0,54.3,32.57,1.75,48.25,0.0,1.0,80.27,86.47,92.83,1.77,9.99,7.98,4.6,1.0,90.74,1.2,1.8,1.0,29.5,28.3,22.9,9.5,4.2,0.84,0.153,1.29,1.09,1.44,0.0,60.0,53.0,7.0,2.0,34.03894043,114.9542236,170.3271027,604.4129028,5248.774414,615.7650146,2121.555664,15772.67969,2003.899902,10080.50879,8607.422852,182.0,34038.9375,186.3000031
4030343.0,80.5,1.42,1.5,1.0,97.05,0.85,1.5,0.0,54.3,32.57,1.75,48.25,0.0,1.0,80.27,86.47,92.83,1.77,9.99,7.98,4.6,1.0,90.74,1.2,1.8,1.0,29.5,28.3,22.9,9.5,4.2,0.84,0.153,1.29,1.09,1.44,0.0,70.0,52.0,17.0,12.0,21.51338005,114.6336212,178.4925995,561.0608521,7002.822266,825.4447632,2957.888916,21053.7793,2000.600098,10303.89258,9466.919922,211.0,21513.38086,202.5
4030345.0,80.2,1.5,2.0,1.0,94.14,0.98,1.6,0.0,54.2,32.47,1.67,65.0,0.0,1.0,79.7,86.5,92.15,1.85,9.7,8.75,4.74,1.0,91.04,1.12,2.8,1.0,26.3,31.7,23.1,8.9,4.4,0.732,0.159,1.14,0.96,1.28,3.0,60.0,53.0,7.0,2.0,23.44202995,115.8779678,170.7184143,602.0283203,7080.734863,852.7694702,2998.666504,21335.18945,2000.900146,9946.416992,9312.701172,194.0,23442.02734,204.8000031
4030351.0,80.2,1.5,2.0,1.0,94.14,0.98,1.6,0.0,54.2,32.47,1.67,65.0,0.0,1.0,79.7,86.5,92.15,1.85,9.7,8.75,4.74,1.0,91.04,1.12,2.8,1.0,26.3,31.7,23.1,8.9,4.4,0.732,0.159,1.14,0.96,1.28,3.0,57.0,50.0,7.0,2.0,52.02957153,116.6540451,171.4197998,570.1218262,6669.416504,788.9545288,2215.888916,20058.71094,2000.5,10052.00293,8594.503906,212.0,52029.57422,165.0
4030366.0,80.75,1.45,2.0,1.0,87.22,1.22,1.8,1.0,54.4,32.5,1.25,48.75,0.0,1.0,81.03,86.5,93.67,1.8,10.13,7.03,4.0,1.0,90.75,1.2,2.83,1.0,26.3,31.7,23.1,8.9,4.4,0.732,0.159,1.14,0.96,1.28,3.0,57.0,48.0,9.0,4.0,31.66974068,114.4576569,173.4228516,533.6766968,4843.269043,570.5823364,1090.936768,14560.33984,1003.099609,9548.998047,8181.713867,338.0,31669.73633,173.0
4030367.0,80.75,1.45,2.0,1.0,87.22,1.22,1.8,1.0,54.4,32.5,1.25,48.75,0.0,1.0,81.03,86.5,93.67,1.8,10.13,7.03,4.0,1.0,90.75,1.2,2.83,1.0,26.3,31.7,23.1,8.9,4.4,0.732,0.159,1.14,0.96,1.28,3.0,56.0,47.0,9.0,4.0,10.65067005,115.1876984,171.1251984,531.3904419,4186.421875,500.8976135,1358.0,12605.66992,1503.799927,9453.703125,8635.410156,332.0,10650.66992,259.2999878
4030369.0,80.75,1.45,2.0,1.0,87.22,1.22,1.8,1.0,54.4,32.5,1.25,48.75,0.0,1.0,81.03,86.5,93.67,1.8,10.13,7.03,4.0,1.0,90.75,1.2,2.83,1.0,26.3,31.7,23.1,8.9,4.4,0.732,0.159,1.14,0.96,1.28,3.0,62.0,53.0,9.0,4.0,19.74057961,113.4401855,171.5167694,586.0686646,5922.57666,685.6605225,1580.969849,17773.66992,2004.100098,9946.503906,8890.900391,338.0,19740.58203,210.3000031
4030377.0,80.75,1.45,2.0,1.0,87.26,1.09,2.1,1.0,54.42,33.12,1.5,48.5,0.0,1.0,80.93,86.7,93.33,1.87,9.78,7.42,4.03,1.0,90.74,1.2,3.4,1.0,28.3,30.6,20.4,10.8,4.1,0.745,0.172,1.39,1.16,1.6,0.0,65.0,55.0,10.0,5.0,26.18935013,115.8501816,170.799118,626.4699707,5718.581543,665.8582764,1917.924683,17171.40039,2000.099854,10354.29297,8665.189453,329.0,26189.3457,203.5
4030383.0,80.75,1.45,2.0,1.0,87.26,1.09,2.1,1.0,54.42,33.12,1.5,48.5,0.0,1.0,80.93,86.7,93.33,1.87,9.78,7.42,4.03,1.0,90.74,1.2,3.4,1.0,28.3,30.6,20.4,10.8,4.1,0.745,0.172,1.39,1.16,1.6,0.0,68.0,55.0,13.0,8.0,17.49414063,114.7985764,172.3208923,611.9702148,5617.560547,654.8648682,2317.0,16870.06055,2000.200073,10094.19727,8827.59375,299.0,17494.13867,213.0998993
4030385.0,80.75,1.45,2.0,1.0,87.26,1.09,2.1,1.0,54.42,33.12,1.5,48.5,0.0,1.0,80.93,86.7,93.33,1.87,9.78,7.42,4.03,1.0,90.74,1.2,3.4,1.0,31.7,21.7,25.4,10.6,4.9,0.75,0.177,1.25,1.05,1.4,3.0,68.0,50.0,18.0,13.0,0.0,112.7420731,170.8329163,557.845459,5450.238281,663.3972168,1280.925415,16440.48047,2002.899902,10825.50977,9567.393555,284.0,0.0,232.1000061
4030387.0,80.75,1.45,2.0,1.0,87.26,1.09,2.1,1.0,54.42,33.12,1.5,48.5,0.0,1.0,80.93,86.7,93.33,1.87,9.78,7.42,4.03,1.0,90.74,1.2,3.4,1.0,31.7,21.7,25.4,10.6,4.9,0.75,0.177,1.25,1.05,1.4,3.0,65.0,52.0,12.0,7.0,21.22361946,113.9313049,172.6309509,580.7738647,6485.09668,798.5750732,2046.995361,19586.06055,2000.39978,10660.31055,10023.98633,420.0,21223.62305,209.3999939
4030388.0,80.75,1.45,2.0,1.0,87.26,1.09,2.1,1.0,54.42,33.12,1.5,48.5,0.0,1.0,80.93,86.7,93.33,1.87,9.78,7.42,4.03,1.0,90.74,1.2,3.4,1.0,31.7,21.7,25.4,10.6,4.9,0.75,0.177,1.25,1.05,1.4,3.0,70.0,52.0,18.0,13.0,20.69133949,113.1742249,171.0203552,581.9801025,5687.663574,655.9274292,1398.986328,17062.09961,2005.400024,10368.20703,9420.800781,305.0,20691.33594,208.7001038
4030390.0,80.75,1.45,2.0,1.0,87.26,1.09,2.1,1.0,54.42,33.12,1.5,48.5,0.0,1.0,80.93,86.7,93.33,1.87,9.78,7.42,4.03,1.0,90.74,1.2,3.4,1.0,24.0,39.1,18.5,8.9,3.8,0.653,0.178,1.3,1.08,1.48,2.0,66.0,51.0,15.0,10.0,0.0,116.4771347,173.4219666,571.2671509,5262.018555,514.4692383,1688.0,15545.07031,2000.499878,10367.7002,9022.694336,331.0,0.0,231.0
4030391.0,80.75,1.45,2.0,1.0,87.26,1.09,2.1,1.0,54.42,33.12,1.5,48.5,0.0,1.0,80.93,86.7,93.33,1.87,9.78,7.42,4.03,1.0,90.74,1.2,3.4,1.0,24.0,39.1,18.5,8.9,3.8,0.653,0.178,1.3,1.08,1.48,2.0,62.0,54.0,8.0,3.0,23.55672073,116.8371506,170.6176605,623.5387573,5956.04248,584.024231,2202.999512,17599.76953,2001.399902,10260.29102,9097.192383,270.0,23556.7168,206.6000977
4030393.0,80.75,1.45,2.0,1.0,87.26,1.09,2.1,1.0,54.42,33.12,1.5,48.5,0.0,1.0,80.93,86.7,93.33,1.87,9.78,7.42,4.03,1.0,90.74,1.2,3.4,1.0,24.0,39.1,18.5,8.9,3.8,0.653,0.178,1.3,1.08,1.48,2.0,66.0,58.0,8.0,3.0,25.53479004,110.9660568,179.7192383,602.3481445,5749.444336,562.0921021,2291.888916,16984.93945,2005.599976,10268.69922,9235.537109,284.0,25534.79102,204.8999939
4030394.0,80.75,1.45,2.0,1.0,87.26,1.09,2.1,1.0,54.42,33.12,1.5,48.5,0.0,1.0,80.93,86.7,93.33,1.87,9.78,7.42,4.03,1.0,90.74,1.2,3.4,1.0,24.0,39.1,18.5,8.9,3.8,0.653,0.178,1.3,1.08,1.48,2.0,69.0,57.0,11.0,6.0,16.01750946,109.3233261,170.5170898,617.7983398,5511.507813,530.7251587,1888.996704,16260.95996,2001.599854,10449.61035,9498.820313,284.0,16017.51465,214.8999939
4030398.0,80.75,1.45,2.0,1.0,87.26,1.09,2.1,1.0,53.8,32.35,1.0,49.0,0.0,1.0,80.73,86.87,92.93,1.83,9.54,7.89,4.32,1.0,90.55,1.2,2.0,1.0,24.0,39.1,18.5,8.9,3.8,0.653,0.178,1.3,1.08,1.48,2.0,62.0,51.0,11.0,6.0,0.101669997,114.8989563,170.1242981,578.2023926,5308.757813,519.1760254,1741.000122,15683.50977,2003.099854,10364.99316,9047.208008,334.0,101.6702728,230.0
4030400.0,80.75,1.45,2.0,1.0,87.26,1.09,2.1,1.0,53.8,32.35,1.0,49.0,0.0,1.0,80.73,86.87,92.93,1.83,9.54,7.89,4.32,1.0,90.55,1.2,2.0,1.0,27.9,30.2,21.3,10.8,4.3,0.749,0.178,1.31,1.09,1.51,0.0,65.0,54.0,11.0,6.0,24.87360954,117.845459,173.2618103,613.8428345,5667.96582,548.6863403,1822.892944,16730.08984,2000.399902,10328.70996,9051.899414,277.0,24873.61133,205.3000031
4030403.0,80.75,1.45,2.0,1.0,87.26,1.09,2.1,1.0,53.8,32.35,1.0,49.0,0.0,1.0,80.73,86.87,92.93,1.83,9.54,7.89,4.32,1.0,90.55,1.2,2.0,1.0,27.9,30.2,21.3,10.8,4.3,0.749,0.178,1.31,1.09,1.51,0.0,67.0,53.0,13.0,8.0,7.208189964,112.6691437,170.503006,586.2803955,6767.180664,677.6264038,1570.998535,20033.21094,2002.699951,10376.30371,9390.30957,479.0,7208.193848,244.8000031
4030408.0,80.75,1.45,2.0,1.0,87.26,1.09,2.1,1.0,53.8,32.35,1.0,49.0,0.0,1.0,80.73,86.87,92.93,1.83,9.54,7.89,4.32,1.0,90.55,1.2,2.0,1.0,27.9,30.2,21.3,10.8,4.3,0.749,0.178,1.31,1.09,1.51,0.0,60.0,48.0,12.0,7.0,0.0,116.8493195,170.2227478,549.7316284,5795.190918,571.1848145,2211.0,17132.09961,2004.600098,8766.408203,8028.614258,318.0,0.0,231.1999969
4030410.0,80.75,1.45,2.0,1.0,87.26,1.09,2.1,1.0,53.8,32.35,1.0,49.0,0.0,1.0,80.73,86.87,92.93,1.83,9.54,7.89,4.32,1.0,90.55,1.2,2.0,1.0,19.4,44.8,17.7,8.7,3.7,0.568,0.161,1.1,0.91,1.31,2.0,67.0,49.0,18.0,13.0,0.0,113.1612244,173.7201996,537.2235718,6571.621582,652.494751,2368.036621,19439.86914,2001.200073,8794.698242,7785.314941,279.0,0.0,230.3000031
4030412.0,80.75,1.45,2.0,1.0,87.26,1.09,2.1,1.0,53.8,32.35,1.0,49.0,0.0,1.0,80.73,86.87,92.93,1.83,9.54,7.89,4.32,1.0,90.55,1.2,2.0,1.0,19.4,44.8,17.7,8.7,3.7,0.568,0.161,1.1,0.91,1.31,2.0,70.0,52.0,17.0,12.0,31.58600044,112.6024246,171.8046875,578.3988647,6830.246094,684.7733765,2270.781982,20222.08008,2008.700073,10047.39746,7798.632324,276.0,31586.0,198.6000061
4030413.0,80.75,1.45,2.0,1.0,87.26,1.09,2.1,1.0,53.8,32.35,1.0,49.0,0.0,1.0,80.73,86.87,92.93,1.83,9.54,7.89,4.32,1.0,90.55,1.2,2.0,1.0,19.4,44.8,17.7,8.7,3.7,0.568,0.161,1.1,0.91,1.31,2.0,59.0,51.0,8.0,3.0,23.33382988,114.6341248,171.4193878,574.5547485,6990.52832,704.4795532,2385.0,20706.08008,2003.200073,8686.888672,7849.410156,273.0,23333.83008,214.1999969
4030414.0,80.75,1.45,2.0,1.0,87.26,1.09,2.1,1.0,53.8,32.35,1.0,49.0,0.0,1.0,80.73,86.87,92.93,1.83,9.54,7.89,4.32,1.0,90.55,1.2,2.0,1.0,19.4,44.8,17.7,8.7,3.7,0.568,0.161,1.1,0.91,1.31,2.0,59.0,51.0,8.0,3.0,38.17887878,115.7198181,175.6191254,565.9432983,6640.072754,671.5054321,2287.999512,19674.10938,2006.199951,8470.295898,7801.185059,258.0,38178.88281,194.1999969
4030415.0,80.75,1.45,2.0,1.0,87.26,1.09,2.1,1.0,53.8,32.35,1.0,49.0,0.0,1.0,80.73,86.87,92.93,1.83,9.54,7.89,4.32,1.0,90.55,1.2,2.0,1.0,24.2,38.5,18.7,9.1,3.8,0.672,0.174,1.29,1.08,1.48,2.0,58.0,50.0,8.0,3.0,46.35795975,116.5783768,173.9207764,565.6552124,6618.800293,667.9135132,2408.653076,19607.33984,2005.5,8713.188477,7705.587402,273.0,46357.96484,189.1000061
4030416.0,80.75,1.45,2.0,1.0,87.26,1.09,2.1,1.0,53.8,32.35,1.0,49.0,0.0,1.0,80.73,86.87,92.93,1.83,9.54,7.89,4.32,1.0,90.55,1.2,2.0,1.0,24.2,38.5,18.7,9.1,3.8,0.672,0.174,1.29,1.08,1.48,2.0,58.0,50.0,8.0,3.0,22.87464905,115.8006973,173.6146088,559.352417,6430.455078,647.5184326,2113.0,19045.7793,2004.899902,8638.294922,7866.70166,249.0,22874.64844,214.3000031
4030417.0,80.75,1.45,2.0,1.0,87.26,1.09,2.1,1.0,53.8,32.35,1.0,49.0,0.0,1.0,80.73,86.87,92.93,1.83,9.54,7.89,4.32,1.0,90.55,1.2,2.0,1.0,24.2,38.5,18.7,9.1,3.8,0.672,0.174,1.29,1.08,1.48,2.0,61.0,53.0,8.0,3.0,47.56145096,113.4721985,172.7150574,584.9042969,6484.458008,654.2774048,2061.987793,19209.16016,2002.700073,8993.081055,8086.099609,275.0,47561.44531,189.3000946
4030418.0,80.75,1.45,2.0,1.0,87.26,1.09,2.1,1.0,53.8,32.35,1.0,49.0,0.0,1.0,80.73,86.87,92.93,1.83,9.54,7.89,4.32,1.0,90.55,1.2,2.0,1.0,24.2,38.5,18.7,9.1,3.8,0.672,0.174,1.29,1.08,1.48,2.0,61.0,51.0,10.0,5.0,39.81600189,113.8659744,172.268692,562.5665283,6313.619141,629.68927,2116.995605,18683.96094,2002.500122,8864.999023,7802.680176,318.0,39816.0,196.2001038
4030419.0,80.75,1.45,2.0,1.0,87.26,1.09,2.1,1.0,53.8,32.35,1.0,49.0,0.0,1.0,80.73,86.87,92.93,1.83,9.54,7.89,4.32,1.0,90.55,1.2,2.0,1.0,24.2,38.5,18.7,9.1,3.8,0.672,0.174,1.29,1.08,1.48,2.0,67.0,49.0,18.0,13.0,38.24071121,114.8506241,172.7500763,548.3057861,6697.075195,658.8540649,2113.994629,19795.11914,2000.900024,8185.373535,7211.007813,266.0,38240.71094,181.3000031
4030422.0,80.75,1.45,2.0,1.0,79.3,1.0,3.5,1.0,53.7,32.7,1.5,48.5,0.0,1.0,80.97,87.5,92.53,1.63,8.99,8.4,5.2,0.0,90.67,1.2,2.33,1.0,24.2,38.5,18.7,9.1,3.8,0.672,0.174,1.29,1.08,1.48,2.0,53.0,45.0,7.0,2.0,0.0,113.3471756,170.8811188,507.0637512,6068.254883,604.5963135,2010.888916,17956.24023,2004.000122,8511.686523,7428.290039,258.0,0.0,230.3000031
4030423.0,80.75,1.45,2.0,1.0,79.3,1.0,3.5,1.0,53.7,32.7,1.5,48.5,0.0,1.0,80.97,87.5,92.53,1.63,8.99,8.4,5.2,0.0,90.67,1.2,2.33,1.0,20.8,38.6,20.6,10.1,4.2,0.612,0.167,1.01,0.84,1.25,2.0,53.0,45.0,7.0,2.0,0.0,113.4747543,170.3016663,504.9196167,5987.402832,599.3822021,2035.997314,17724.38086,2002.699951,8514.111328,7590.907227,271.0,0.0,230.1999969
4030424.0,80.75,1.45,2.0,1.0,79.3,1.0,3.5,1.0,53.7,32.7,1.5,48.5,0.0,1.0,80.97,87.5,92.53,1.63,8.99,8.4,5.2,0.0,90.67,1.2,2.33,1.0,20.8,38.6,20.6,10.1,4.2,0.612,0.167,1.01,0.84,1.25,2.0,63.0,54.0,9.0,4.0,50.20317841,114.5664749,173.098053,603.5784912,6802.180176,677.4002075,2154.18457,20127.13086,2003.0,9253.808594,8332.012695,244.0,50203.17578,199.8000031
4030427.0,80.75,1.45,2.0,1.0,79.3,1.0,3.5,1.0,53.7,32.7,1.5,48.5,0.0,1.0,80.97,87.5,92.53,1.63,8.99,8.4,5.2,0.0,90.67,1.2,2.33,1.0,22.0,39.1,19.7,9.4,4.1,0.631,0.175,1.12,0.92,1.32,2.0,58.0,50.0,7.0,2.0,35.47483826,115.2289734,171.2188873,567.9306641,6780.632813,676.2506714,2564.0,20065.96094,2006.099976,8697.407227,7777.020508,282.0,35474.84375,194.3999939
4030428.0,80.75,1.45,2.0,1.0,79.3,1.0,3.5,1.0,53.7,32.7,1.5,48.5,0.0,1.0,80.97,87.5,92.53,1.63,8.99,8.4,5.2,0.0,90.67,1.2,2.33,1.0,22.0,39.1,19.7,9.4,4.1,0.631,0.175,1.12,0.92,1.32,2.0,68.0,50.0,18.0,13.0,39.64068985,115.8194504,174.6160126,556.7874146,6642.780762,653.84729,1874.0,19635.50977,2005.899902,8709.179688,7821.206055,264.0,39640.69141,195.6000977
4030429.0,80.75,1.45,2.0,1.0,79.3,1.0,3.5,1.0,53.7,32.7,1.5,48.5,0.0,1.0,80.97,87.5,92.53,1.63,8.99,8.4,5.2,0.0,90.67,1.2,2.33,1.0,22.0,39.1,19.7,9.4,4.1,0.631,0.175,1.12,0.92,1.32,2.0,56.0,48.0,7.0,2.0,36.62493134,119.5546875,174.9189453,556.09198,6472.254883,645.7254639,2561.666504,19153.9707,2002.099854,8897.085938,7724.203125,248.0,36624.93359,199.8000031
4030431.0,80.75,1.45,2.0,1.0,79.3,1.0,3.5,1.0,53.7,32.7,1.5,48.5,0.0,1.0,80.97,87.5,92.53,1.63,8.99,8.4,5.2,0.0,90.67,1.2,2.33,1.0,22.0,39.1,19.7,9.4,4.1,0.631,0.175,1.12,0.92,1.32,2.0,55.0,47.0,7.0,2.0,37.66030121,117.9615326,174.8197174,538.6842041,6485.580566,650.5993042,2105.001221,19202.61914,2001.700073,8841.287109,7789.394043,257.0,37660.29688,193.5
4030432.0,80.75,1.45,2.0,1.0,79.3,1.0,3.5,1.0,53.7,32.7,1.5,48.5,0.0,1.0,80.97,87.5,92.53,1.63,8.99,8.4,5.2,0.0,90.67,1.2,2.33,1.0,25.3,31.6,23.0,9.8,4.9,0.705,0.187,1.1,0.91,1.26,3.0,55.0,48.0,7.0,2.0,28.76548958,118.1616364,174.721817,543.0939331,6555.527344,658.7127075,2932.887695,19412.57031,2004.299927,8222.390625,7423.891113,245.0,28765.48633,203.1999969
4030433.0,80.75,1.45,2.0,1.0,79.3,1.0,3.5,1.0,53.7,32.7,1.5,48.5,0.0,1.0,80.97,87.5,92.53,1.63,8.99,8.4,5.2,0.0,90.67,1.2,2.33,1.0,25.3,31.6,23.0,9.8,4.9,0.705,0.187,1.1,0.91,1.26,3.0,55.0,47.0,8.0,2.0,27.62447929,117.3205032,173.4225311,533.684082,6629.382324,668.8806152,2633.886963,19638.42969,2003.699707,8463.677734,7723.697266,245.0,27624.48242,202.6000061
4030435.0,80.75,1.45,2.0,1.0,79.3,1.0,3.5,1.0,53.7,32.7,1.5,48.5,0.0,1.0,80.97,87.5,92.53,1.63,8.99,8.4,5.2,0.0,90.67,1.2,2.33,1.0,23.1,37.3,20.8,8.9,4.5,0.616,0.178,1.11,0.91,1.26,2.0,54.0,47.0,7.0,2.0,30.49950981,119.1537323,172.4138947,542.890564,6655.193848,672.8912964,2755.997314,19718.53906,2005.599854,8389.087891,7866.094238,250.0,30499.50977,200.1999969
4030436.0,80.75,1.45,2.0,1.0,79.3,1.0,3.5,1.0,53.7,32.7,1.5,48.5,0.0,1.0,80.97,87.5,92.53,1.63,8.99,8.4,5.2,0.0,90.67,1.2,2.33,1.0,23.1,37.3,20.8,8.9,4.5,0.616,0.178,1.11,0.91,1.26,2.0,54.0,46.0,7.0,2.0,29.26324081,119.3529663,173.8697968,537.1473389,6368.333008,652.2522583,2374.99585,18890.35938,2000.799927,7937.093262,8352.205078,231.0,29263.23828,201.1999969
4030437.0,80.75,1.45,2.0,1.0,79.3,1.0,3.5,1.0,53.7,32.7,1.5,48.5,0.0,1.0,80.97,87.5,92.53,1.63,8.99,8.4,5.2,0.0,90.67,1.2,2.33,1.0,23.1,37.3,20.8,8.9,4.5,0.616,0.178,1.11,0.91,1.26,2.0,56.0,48.0,8.0,3.0,34.18645096,121.4931946,174.3488464,558.4395752,6813.834473,691.3552246,2799.99585,20194.90039,2000.199951,8819.292969,7940.710938,267.0,34186.45313,206.1999969
4030438.0,80.75,1.45,2.0,1.0,79.3,1.0,3.5,1.0,53.7,32.7,1.5,48.5,0.0,1.0,80.97,87.5,92.53,1.63,8.99,8.4,5.2,0.0,90.67,1.2,2.33,1.0,23.1,37.3,20.8,8.9,4.5,0.616,0.178,1.11,0.91,1.26,2.0,58.0,50.0,7.0,2.0,25.1177597,116.2520523,174.5435181,563.3544312,6655.885742,670.8630981,2703.0,19715.13086,2000.599976,8871.302734,8350.120117,252.0,25117.76367,219.1000977
4030439.0,80.75,1.45,2.0,1.0,79.3,1.0,3.5,1.0,53.7,32.7,1.5,48.5,0.0,1.0,80.97,87.5,92.53,1.63,8.99,8.4,5.2,0.0,90.67,1.2,2.33,1.0,17.8,48.9,16.8,7.7,3.5,0.556,0.145,1.06,0.88,1.26,2.0,60.0,49.0,11.0,6.0,34.00127029,121.3174438,170.2133484,589.1963501,6838.588867,687.4794922,2877.666748,20251.64063,2003.5,9176.703125,7827.100586,298.0,34001.26953,214.3999939
4030440.0,80.75,1.45,2.0,1.0,79.3,1.0,3.5,1.0,53.7,32.7,1.5,48.5,0.0,1.0,80.97,87.5,92.53,1.63,8.99,8.4,5.2,0.0,90.67,1.2,2.33,1.0,19.8,45.3,18.1,7.6,3.9,0.611,0.152,1.09,0.9,1.25,2.0,49.0,41.0,8.0,3.0,0.738399982,121.4277649,170.9958344,486.6302795,5512.45752,551.9874878,2110.888428,16318.7998,2003.399902,9219.0,7855.612305,279.0,738.401123,226.9001007
4030441.0,80.75,1.45,2.0,1.0,79.3,1.0,3.5,1.0,53.7,32.7,1.5,48.5,0.0,1.0,80.97,87.5,92.53,1.63,8.99,8.4,5.2,0.0,90.67,1.2,2.33,1.0,19.8,45.3,18.1,7.6,3.9,0.611,0.152,1.09,0.9,1.25,2.0,53.0,45.0,8.0,3.0,0.084339999,122.0467453,170.5054474,539.2313232,6134.63623,616.7785034,2354.0,18167.14063,2005.200073,8927.493164,7812.510742,275.0,84.33528137,245.4001007
4030445.0,80.75,1.45,2.0,1.0,80.2,1.1,3.0,1.0,54.55,32.95,3.5,96.5,0.0,0.0,78.73,85.97,91.57,1.47,10.49,9.31,6.49,1.0,90.3,1.2,3.0,1.0,19.8,45.3,18.1,7.6,3.9,0.611,0.152,1.09,0.9,1.25,2.0,64.0,56.0,7.0,2.0,50.50136948,121.896431,174.9907074,656.5341797,7334.967285,732.3476563,3264.99585,21708.50977,2005.400146,10570.71875,8690.517578,208.0,50501.37109,231.2998962
4030446.0,80.75,1.45,2.0,1.0,80.2,1.1,3.0,1.0,54.55,32.95,3.5,96.5,0.0,0.0,78.73,85.97,91.57,1.47,10.49,9.31,6.49,1.0,90.3,1.2,3.0,1.0,19.2,46.5,17.1,8.3,3.7,0.614,0.156,1.12,0.92,1.32,2.0,57.0,51.0,6.0,1.0,66.70953369,121.4895325,170.6793671,605.8207397,6972.447266,701.8574829,3040.975342,20650.43945,2004.299927,9267.115234,8243.21875,207.0,66709.53125,183.5
4030447.0,80.75,1.45,2.0,1.0,80.2,1.1,3.0,1.0,54.55,32.95,3.5,96.5,0.0,0.0,78.73,85.97,91.57,1.47,10.49,9.31,6.49,1.0,90.3,1.2,3.0,1.0,19.2,46.3,17.4,8.3,3.6,0.612,0.151,1.1,0.91,1.31,2.0,62.0,54.0,7.0,2.0,72.42765045,118.8129349,180.4519043,596.7835693,7119.475098,711.6216431,3019.99585,21072.80078,2003.699951,9145.689453,7582.085938,257.0,72427.64844,179.3999939
4030448.0,80.75,1.45,2.0,1.0,80.2,1.1,3.0,1.0,54.55,32.95,3.5,96.5,0.0,0.0,78.73,85.97,91.57,1.47,10.49,9.31,6.49,1.0,90.3,1.2,3.0,1.0,19.2,46.3,17.4,8.3,3.6,0.612,0.151,1.1,0.91,1.31,2.0,62.0,53.0,9.0,4.0,60.57542038,120.6567841,173.0478668,618.8050537,6822.297852,677.4923096,2785.777832,20181.68945,2001.299927,9786.410156,8369.918945,210.0,60575.42188,190.6000977
