Repository: heidaralavi/EAF-Data-Analysis

https://eaf-prek26v.kfirjgyswf.dopraxrocks.com/

Background Information

Electric arc furnaces (EAFs) play a pivotal role in modern steel manufacturing industries[4]

. Unlike blast furnaces, EAFs produce heat through an electric current between electrodes and the material to be melted[4]

. This allows for precise temperature control, making EAFs highly efficient for recycling scrap metal and smelting materials for casting and molding[4]

. They can achieve temperatures over 3,000 degrees Fahrenheit (1,650 degrees Celsius)[4]

.

The importance of steel in building a green economy cannot be overstated, given its strength, versatility, and recyclability[5]

.

File: data/eaf_and_feed_all.csv (part 10 of 30)
Heat,c (Coke1030),s (Coke1030),s112 (Coke1030),Coke1030_labels,c (CokeFine),s (CokeFine),s05 (CokeFine),CokeFine_labels,cao (Dolomite),mgo (Dolomite),s0_95 (Dolomite),s95_385 (Dolomite),s385_1000 (Dolomite),Dolomite_labels,fe_metal (DRI),fe_total (DRI),md (DRI),c (DRI),gunge (DRI),feo (DRI),feo_c (DRI),Dri_labels,cao (Lime),mgo (Lime),s0_95 (Lime),Lime_labels,cao (Slag),feo (Slag),sio2 (Slag),mgo (Slag),al2o3 (Slag),p2o5 (Slag),mno (Slag),b2 (Slag),b3 (Slag),b4 (Slag),Slag_labels,Duration (EAF),Power On (EAF),Power Off (EAF),Delays (EAF),DRI [t] (EAF),Ele [MW] (EAF),Tapped [t] (EAF),Tapped [kWh/t] (EAF),O2 [Nm3] (EAF),CH4 [Nm3] (EAF),C.inj [kg] (EAF),Chemical [MWh] (EAF),C [kg] (EAF),CaO [kg] (EAF),MgO [kg] (EAF),Tapping Time [Sec] (EAF),EAF_DRI (EAF),HDRI(T) (EAF)
4030450.0,80.75,1.45,2.0,1.0,80.2,1.1,3.0,1.0,54.55,32.95,3.5,96.5,0.0,0.0,78.73,85.97,91.57,1.47,10.49,9.31,6.49,1.0,90.3,1.2,3.0,1.0,20.4,46.5,16.2,8.3,3.3,0.658,0.16,1.26,1.05,1.47,2.0,54.0,48.0,6.0,1.0,39.42850876,120.5622406,170.7711182,566.1625977,6752.995117,663.5397949,2221.987305,19958.28906,2002.599976,9298.005859,8142.707031,211.0,39428.51172,201.1999054
4030451.0,80.75,1.45,2.0,1.0,80.2,1.1,3.0,1.0,54.55,32.95,3.5,96.5,0.0,0.0,78.73,85.97,91.57,1.47,10.49,9.31,6.49,1.0,90.3,1.2,3.0,1.0,20.4,46.5,16.2,8.3,3.3,0.658,0.16,1.26,1.05,1.47,2.0,59.0,50.0,8.0,3.0,39.19594955,119.0176468,172.9642792,580.4933472,6273.604004,627.4788208,2258.987793,18570.16992,2007.199951,8768.30957,7621.817871,216.0,39195.94531,201.8999939
4030452.0,80.75,1.45,2.0,1.0,80.2,1.1,3.0,1.0,54.55,32.95,3.5,96.5,0.0,0.0,78.73,85.97,91.57,1.47,10.49,9.31,6.49,1.0,90.3,1.2,3.0,1.0,20.4,46.5,16.2,8.3,3.3,0.658,0.16,1.26,1.05,1.47,2.0,52.0,45.0,7.0,2.0,31.09189987,119.8835526,176.6872101,509.2573853,6089.399414,609.5374756,2434.999512,18026.17969,2000.799927,7574.992188,7171.806152,218.0,31091.89648,194.8000031
4030453.0,80.75,1.45,2.0,1.0,80.2,1.1,3.0,1.0,54.55,32.95,3.5,96.5,0.0,0.0,78.73,85.97,91.57,1.47,10.49,9.31,6.49,1.0,90.3,1.2,3.0,1.0,20.4,46.5,16.2,8.3,3.3,0.658,0.16,1.26,1.05,1.47,2.0,70.0,52.0,17.0,12.0,20.25087929,116.091774,171.7340546,594.6899414,7153.04834,706.5830688,2783.987305,21150.33984,2002.600098,9348.59082,8478.435547,242.0,20250.875,228.6999969
4030454.0,80.75,1.45,2.0,1.0,80.2,1.1,3.0,1.0,54.55,32.95,3.5,96.5,0.0,0.0,78.73,85.97,91.57,1.47,10.49,9.31,6.49,1.0,90.3,1.2,3.0,1.0,20.4,46.5,16.2,8.3,3.3,0.658,0.16,1.26,1.05,1.47,2.0,58.0,51.0,6.0,1.0,30.51893997,115.6582184,174.6917267,566.4379883,7244.762207,725.5645752,3011.0,21447.33008,2002.300049,9282.100586,8218.506836,208.0,30518.94336,219.3999939
4030455.0,80.75,1.45,2.0,1.0,80.2,1.1,3.0,1.0,54.55,32.95,3.5,96.5,0.0,0.0,78.73,85.97,91.57,1.47,10.49,9.31,6.49,1.0,90.3,1.2,3.0,1.0,21.7,41.3,19.0,8.5,4.2,0.574,0.169,1.14,0.94,1.3,2.0,58.0,47.0,11.0,6.0,29.75486946,115.7041626,175.692688,518.2501221,6477.130859,645.9594727,2602.999512,19167.75,2003.199951,8384.685547,7339.297363,253.0,29754.86719,199.5
4030456.0,80.75,1.45,2.0,1.0,80.2,1.1,3.0,1.0,54.55,32.95,3.5,96.5,0.0,0.0,78.73,85.97,91.57,1.47,10.49,9.31,6.49,1.0,90.3,1.2,3.0,1.0,21.7,41.3,19.0,8.5,4.2,0.574,0.169,1.14,0.94,1.3,2.0,55.0,48.0,7.0,2.0,29.93684959,116.6276245,175.4869385,533.8908081,6441.063965,644.008728,2868.950195,19065.30078,2000.500122,8522.893555,7448.981934,216.0,29936.85352,199.8999939
4030457.0,80.75,1.45,2.0,1.0,80.2,1.1,3.0,1.0,54.55,32.95,3.5,96.5,0.0,0.0,78.73,85.97,91.57,1.47,10.49,9.31,6.49,1.0,90.3,1.2,3.0,1.0,21.7,41.3,19.0,8.5,4.2,0.574,0.169,1.14,0.94,1.3,2.0,54.0,47.0,7.0,2.0,22.07189941,117.663826,173.6572876,531.1344604,6474.513184,649.1075439,2746.962891,19168.85938,2002.500122,8329.385742,7807.314453,226.0,22071.90234,209.3999939
4030458.0,80.75,1.45,2.0,1.0,80.2,1.1,3.0,1.0,54.55,32.95,3.5,96.5,0.0,0.0,78.73,85.97,91.57,1.47,10.49,9.31,6.49,1.0,90.3,1.2,3.0,1.0,21.7,41.3,19.0,8.5,4.2,0.574,0.169,1.14,0.94,1.3,2.0,55.0,48.0,7.0,2.0,29.23942947,117.1979523,171.2874146,550.7955933,6531.63623,654.3233643,2593.995605,19336.66016,2006.5,8790.701172,7620.112305,225.0,29239.42578,201.6000061
4030460.0,80.75,1.45,2.0,1.0,80.2,1.1,3.0,1.0,54.55,32.95,3.5,96.5,0.0,0.0,78.73,85.97,91.57,1.47,10.49,9.31,6.49,1.0,90.3,1.2,3.0,1.0,21.0,39.6,20.1,9.3,4.5,0.587,0.182,1.04,0.85,1.23,2.0,55.0,48.0,7.0,2.0,26.63356018,117.8243027,174.598587,540.6135254,6073.789551,625.9071655,2508.99585,18026.58984,2002.499878,9084.101563,7874.813965,241.0,26633.5625,202.0
4030462.0,80.75,1.45,2.0,1.0,80.2,1.1,3.0,1.0,54.55,32.95,3.5,96.5,0.0,0.0,78.73,85.97,91.57,1.47,10.49,9.31,6.49,1.0,90.3,1.2,3.0,1.0,21.0,39.6,20.1,9.3,4.5,0.587,0.182,1.04,0.85,1.23,2.0,56.0,49.0,6.0,1.0,23.84487915,117.8652954,170.8934021,569.3862305,6442.901367,667.0835571,2541.664795,19130.25,2001.199951,8389.601563,7543.214844,210.0,23844.87695,205.3000031
4030463.0,80.75,1.45,2.0,1.0,80.2,1.1,3.0,1.0,54.55,32.95,3.5,96.5,0.0,0.0,78.73,85.97,91.57,1.47,10.49,9.31,6.49,1.0,90.3,1.2,3.0,1.0,21.0,39.6,20.1,9.3,4.5,0.587,0.182,1.04,0.85,1.23,2.0,66.0,50.0,15.0,10.0,26.80908012,117.0810013,172.4845734,575.6526489,6984.033203,711.0092773,2475.962891,20705.50977,2000.400146,8638.607422,7785.515625,223.0,26809.08008,202.1000061
4030489.0,80.3,1.4,1.5,1.0,85.52,1.04,2.6,1.0,54.52,32.92,1.75,48.25,0.0,1.0,80.2,86.75,92.45,1.6,9.77,8.43,5.38,1.0,90.93,1.2,2.57,1.0,21.0,39.6,20.1,9.3,4.5,0.587,0.182,1.04,0.85,1.23,2.0,48.0,41.0,7.0,2.0,0.0,117.9743195,170.0,475.9454041,5742.140137,652.9277344,2007.629272,17201.39063,2002.900146,7105.70166,6041.003906,194.0,0.0,200.5200958
4030498.0,81.0,1.4,1.0,1.0,80.46,0.92,2.62,1.0,54.72,32.9,1.17,32.17,0.0,1.0,78.9,85.65,92.1,1.75,10.67,8.68,4.99,1.0,91.15,1.2,2.33,1.0,21.0,39.6,20.1,9.3,4.5,0.587,0.182,1.04,0.85,1.23,2.0,62.0,52.0,10.0,5.0,179.7576141,119.9361725,170.0886993,615.2337646,5463.802246,590.0525513,1707.887573,16286.40039,2006.600098,8909.599609,5772.816895,203.0,179757.6094,0.0
4030505.0,80.1,1.45,3.0,1.0,80.1,1.45,2.0,1.0,54.78,33.0,1.75,48.25,0.0,1.0,79.1,86.1,91.9,2.15,9.74,9.01,4.19,1.0,90.88,1.2,3.75,1.0,21.0,39.6,20.1,9.3,4.5,0.587,0.182,1.04,0.85,1.23,2.0,57.0,49.0,8.0,3.0,18.62665939,111.8337479,175.7836151,525.9263306,6246.517578,620.9381104,2599.998535,18480.0293,2006.199951,7924.801758,7754.020996,312.0,18626.65625,181.0800018
4030527.0,80.4,1.4,1.0,1.0,80.4,1.4,2.0,1.0,54.78,33.0,1.75,48.25,0.0,1.0,79.0,86.7,91.15,1.55,9.54,9.91,7.35,1.0,90.88,1.2,3.75,1.0,20.3,42.7,18.6,9.1,4.0,0.576,0.165,1.09,0.9,1.3,2.0,65.0,54.0,11.0,6.0,22.77963066,114.8722534,170.1820221,614.0592041,6071.723145,589.0458984,2194.0,17925.16992,2002.199951,8689.404297,8471.72168,267.0,22779.63086,255.6900024
4030617.0,80.1,1.4,2.0,1.0,86.36,1.05,2.27,1.0,54.78,33.0,1.75,48.25,0.0,1.0,80.1,87.8,91.2,1.3,8.69,9.91,7.62,0.0,90.88,1.2,3.75,1.0,20.3,42.7,18.6,9.1,4.0,0.576,0.165,1.09,0.9,1.3,2.0,61.0,41.0,19.0,14.0,0.0,107.7173538,170.9209442,437.1257935,4658.60498,448.840332,1598.986328,13745.21973,1004.0,8577.597656,9004.201172,337.0,0.0,271.6199951
4030619.0,80.1,1.4,2.0,1.0,86.36,1.05,2.27,1.0,54.78,33.0,1.75,48.25,0.0,1.0,80.1,87.8,91.2,1.3,8.69,9.91,7.62,0.0,90.88,1.2,3.75,1.0,20.3,42.7,18.6,9.1,4.0,0.576,0.165,1.09,0.9,1.3,2.0,51.0,42.0,8.0,3.0,0.0,110.8036804,171.0025177,458.4353333,5255.73584,513.451355,1715.0,15525.45996,1001.299927,7155.486816,9001.888672,321.0,0.0,180.7200012
4030620.0,80.1,1.4,2.0,1.0,86.36,1.05,2.27,1.0,54.78,33.0,1.75,48.25,0.0,1.0,80.1,87.8,91.2,1.3,8.69,9.91,7.62,0.0,90.88,1.2,3.75,1.0,20.3,42.7,18.6,9.1,4.0,0.576,0.165,1.09,0.9,1.3,2.0,54.0,45.0,9.0,4.0,0.0,109.8930817,172.5047607,480.6141663,5146.586914,511.8876953,1975.998657,15226.69043,1002.999878,7490.47998,9141.088867,356.0,0.0,191.3399963
4030621.0,80.1,1.4,2.0,1.0,86.36,1.05,2.27,1.0,54.78,33.0,1.75,48.25,0.0,1.0,80.1,87.8,91.2,1.3,8.69,9.91,7.62,0.0,90.88,1.2,3.75,1.0,20.3,42.7,18.6,9.1,4.0,0.576,0.165,1.09,0.9,1.3,2.0,58.0,49.0,8.0,3.0,4.117179871,109.5723343,172.8153839,527.4883423,5889.317871,588.5292969,1989.986328,17431.33008,1002.499878,9092.308594,10138.38281,305.0,4117.183105,0.0
4030622.0,80.1,1.4,2.0,1.0,86.36,1.05,2.27,1.0,54.78,33.0,1.75,48.25,0.0,1.0,80.1,87.8,91.2,1.3,8.69,9.91,7.62,0.0,90.88,1.2,3.75,1.0,20.3,42.7,18.6,9.1,4.0,0.576,0.165,1.09,0.9,1.3,2.0,62.0,50.0,12.0,7.0,5.786270142,111.1044312,173.3379669,537.3464966,6196.231445,618.8901978,2021.0,18338.93945,1000.199829,9264.693359,9721.115234,288.0,5786.265625,0.0
4030623.0,80.1,1.4,2.0,1.0,86.36,1.05,2.27,1.0,54.78,33.0,1.75,48.25,0.0,1.0,80.1,87.8,91.2,1.3,8.69,9.91,7.62,0.0,90.88,1.2,3.75,1.0,20.3,42.7,18.6,9.1,4.0,0.576,0.165,1.09,0.9,1.3,2.0,63.0,55.0,8.0,3.0,0.0,110.3442078,176.3000183,577.7301636,6386.679199,643.7947388,2117.0,18917.90039,1001.000122,9633.886719,11001.80469,293.0,0.0,0.0
4030625.0,80.1,1.4,2.0,1.0,86.36,1.05,2.27,1.0,54.78,33.0,1.75,48.25,0.0,1.0,80.1,87.8,91.2,1.3,8.69,9.91,7.62,0.0,90.88,1.2,3.75,1.0,20.3,42.7,18.6,9.1,4.0,0.576,0.165,1.09,0.9,1.3,2.0,57.0,48.0,8.0,3.0,2.492799997,112.6875229,174.4585876,524.2774658,5536.708984,546.2643433,1669.958862,16369.40039,1003.100098,9332.098633,8394.209961,323.0,2492.795166,0.0
4030626.0,80.1,1.4,2.0,1.0,86.36,1.05,2.27,1.0,54.78,33.0,1.75,48.25,0.0,1.0,80.1,87.8,91.2,1.3,8.69,9.91,7.62,0.0,90.88,1.2,3.75,1.0,20.3,42.7,18.6,9.1,4.0,0.576,0.165,1.09,0.9,1.3,2.0,57.0,48.0,8.0,3.0,1.383890033,113.5750275,179.3102264,513.9334106,5316.20752,529.6987915,1816.999878,15730.98047,1006.399902,8336.994141,10046.41309,306.0,1383.890747,0.0
4030627.0,80.1,1.4,2.0,1.0,86.36,1.05,2.27,1.0,54.78,33.0,1.75,48.25,0.0,1.0,80.1,87.8,91.2,1.3,8.69,9.91,7.62,0.0,90.88,1.2,3.75,1.0,20.3,42.7,18.6,9.1,4.0,0.576,0.165,1.09,0.9,1.3,2.0,59.0,50.0,8.0,3.0,0.0,110.8629379,176.1790771,532.6010132,5518.854492,548.7299805,1994.0,16327.61035,1002.000122,8804.412109,9805.602539,286.0,0.0,0.0
4030628.0,80.1,1.4,2.0,1.0,86.36,1.05,2.27,1.0,54.78,33.0,1.75,48.25,0.0,1.0,80.1,87.8,91.2,1.3,8.69,9.91,7.62,0.0,90.88,1.2,3.75,1.0,20.3,42.7,18.6,9.1,4.0,0.576,0.165,1.09,0.9,1.3,2.0,59.0,51.0,8.0,3.0,9.2020998,111.2064896,173.4828186,547.8966675,5605.362305,559.3127441,2068.001465,16588.68945,1005.300049,8937.392578,9139.410156,283.0,9202.095703,0.0
4030629.0,80.1,1.4,2.0,1.0,86.36,1.05,2.27,1.0,54.78,33.0,1.75,48.25,0.0,1.0,80.1,87.8,91.2,1.3,8.69,9.91,7.62,0.0,90.88,1.2,3.75,1.0,20.3,42.7,18.6,9.1,4.0,0.576,0.165,1.09,0.9,1.3,2.0,57.0,48.0,8.0,3.0,5.740449905,115.1749496,174.8298492,532.1503906,5360.01709,535.4359131,1955.998657,15864.17969,1003.900146,8154.30957,8981.490234,281.0,5740.447754,0.0
4030630.0,80.1,1.4,2.0,1.0,86.36,1.05,2.27,1.0,54.78,33.0,1.75,48.25,0.0,1.0,80.1,87.8,91.2,1.3,8.69,9.91,7.62,0.0,90.88,1.2,3.75,1.0,27.9,29.5,23.1,9.3,4.3,0.813,0.158,1.21,1.02,1.36,3.0,63.0,48.0,14.0,9.0,22.41452026,112.7226715,172.6094208,530.9663696,5176.867188,510.1882324,1704.998657,15304.03027,1501.700073,7952.105957,9410.775391,410.0,22414.51953,0.0
4030632.0,80.1,1.4,2.0,1.0,86.36,1.05,2.27,1.0,54.78,33.0,1.75,48.25,0.0,1.0,80.1,87.8,91.2,1.3,8.69,9.91,7.62,0.0,90.88,1.2,3.75,1.0,27.9,29.5,23.1,9.3,4.3,0.813,0.158,1.21,1.02,1.36,3.0,55.0,46.0,8.0,3.0,0.0,113.2626419,171.6238098,515.8587036,5714.214355,575.5533447,1725.987671,16924.82031,1500.299805,7955.506348,9661.316406,276.0,0.0,0.0
4030633.0,80.1,1.4,2.0,1.0,86.36,1.05,2.27,1.0,54.78,33.0,1.75,48.25,0.0,1.0,80.1,87.8,91.2,1.3,8.69,9.91,7.62,0.0,90.88,1.2,3.75,1.0,27.9,29.5,23.1,9.3,4.3,0.813,0.158,1.21,1.02,1.36,3.0,56.0,48.0,8.0,3.0,0.0,115.3210526,172.8181763,537.5447998,5953.666016,594.1481934,1988.0,17619.68945,1501.300049,7613.501953,9425.098633,283.0,0.0,0.0
4030634.0,80.1,1.4,2.0,1.0,86.36,1.05,2.27,1.0,54.78,33.0,1.75,48.25,0.0,1.0,80.1,87.8,91.2,1.3,8.69,9.91,7.62,0.0,90.88,1.2,3.75,1.0,27.9,29.5,23.1,9.3,4.3,0.813,0.158,1.21,1.02,1.36,3.0,60.0,51.0,8.0,3.0,75.35504913,117.8334198,172.5220947,587.3841553,6097.428223,614.4772949,2148.985107,18060.69922,2001.599854,7735.683594,9643.924805,288.0,75355.05469,0.0
4030635.0,80.1,1.4,2.0,1.0,86.36,1.05,2.27,1.0,54.78,33.0,1.75,48.25,0.0,1.0,80.1,87.8,91.2,1.3,8.69,9.91,7.62,0.0,90.88,1.2,3.75,1.0,27.9,29.5,23.1,9.3,4.3,0.813,0.158,1.21,1.02,1.36,3.0,60.0,52.0,8.0,3.0,0.0,115.8076096,170.7179413,593.7503052,5757.806641,576.5100098,2461.987793,17045.0,2004.199951,8054.196777,9967.201172,287.0,0.0,0.0
4030637.0,80.13,1.5,2.67,1.0,84.25,1.19,2.38,1.0,55.43,34.03,2.33,64.33,0.0,1.0,80.7,86.0,93.8,2.0,10.48,6.82,3.41,1.0,91.78,1.27,2.67,0.0,27.9,29.5,23.1,9.3,4.3,0.813,0.158,1.21,1.02,1.36,3.0,64.0,57.0,7.0,2.0,53.7864418,116.7141342,172.1534271,649.3405151,6091.791016,593.5122681,2623.0,17990.9707,2000.899902,8567.496094,10995.99316,260.0,53786.4375,0.0
4030640.0,80.13,1.5,2.67,1.0,84.25,1.19,2.38,1.0,55.43,34.03,2.33,64.33,0.0,1.0,80.7,86.0,93.8,2.0,10.48,6.82,3.41,1.0,91.78,1.27,2.67,0.0,27.9,29.5,23.1,9.3,4.3,0.813,0.158,1.21,1.02,1.36,3.0,59.0,50.0,8.0,3.0,0.0,114.1843262,172.7545013,557.9628906,5305.726074,509.7868042,1902.008179,15650.90039,2005.400024,8196.592773,9401.404297,275.0,0.0,128.2599945
4030642.0,80.13,1.5,2.67,1.0,84.25,1.19,2.38,1.0,55.43,34.03,2.33,64.33,0.0,1.0,80.7,86.0,93.8,2.0,10.48,6.82,3.41,1.0,91.78,1.27,2.67,0.0,27.9,29.5,23.1,9.3,4.3,0.813,0.158,1.21,1.02,1.36,3.0,61.0,53.0,7.0,2.0,16.69986916,107.1314316,172.6519012,553.9733887,6033.024902,602.7044678,1853.848267,17856.19922,0.0,9776.292969,10004.0957,264.0,16699.86719,192.7001038
4030643.0,80.13,1.5,2.67,1.0,84.25,1.19,2.38,1.0,55.43,34.03,2.33,64.33,0.0,1.0,80.7,86.0,93.8,2.0,10.48,6.82,3.41,1.0,91.78,1.27,2.67,0.0,31.2,18.9,27.3,11.7,5.7,0.609,0.196,1.14,0.95,1.3,3.0,56.0,48.0,8.0,3.0,0.0,106.487854,171.0737305,500.2218628,6425.770508,660.9453125,1556.995361,19068.03906,2003.799805,8485.007813,8770.496094,300.0,0.0,198.6999969
4030646.0,80.13,1.5,2.67,1.0,84.25,1.19,2.38,1.0,55.43,34.03,2.33,64.33,0.0,1.0,80.7,86.0,93.8,2.0,10.48,6.82,3.41,1.0,91.78,1.27,2.67,0.0,26.9,33.3,21.2,8.7,4.0,0.848,0.147,1.27,1.07,1.41,0.0,59.0,47.0,12.0,7.0,3.272510052,114.0224762,172.4543457,518.4712524,6070.354004,614.8120728,1825.654297,17988.4707,1500.300171,10381.38477,7586.210449,281.0,3272.507813,187.6000061
4030647.0,80.13,1.5,2.67,1.0,84.25,1.19,2.38,1.0,55.43,34.03,2.33,64.33,0.0,1.0,80.7,86.0,93.8,2.0,10.48,6.82,3.41,1.0,91.78,1.27,2.67,0.0,26.9,33.3,21.2,8.7,4.0,0.848,0.147,1.27,1.07,1.41,0.0,58.0,48.0,10.0,5.0,18.62737083,114.71138,171.5891876,540.9468384,5507.194336,547.1083374,1941.999878,16291.91016,2003.000122,10270.00586,7495.804199,261.0,18627.37109,171.0
4030648.0,80.13,1.5,2.67,1.0,84.25,1.19,2.38,1.0,55.43,34.03,2.33,64.33,0.0,1.0,80.7,86.0,93.8,2.0,10.48,6.82,3.41,1.0,91.78,1.27,2.67,0.0,27.5,31.5,21.6,9.5,4.0,0.791,0.149,1.27,1.07,1.45,0.0,59.0,51.0,8.0,3.0,20.3199501,117.2283401,175.3108215,571.1714478,5713.709961,569.3779297,1880.876587,16907.40039,2004.000122,11551.62598,8363.319336,270.0,20319.94922,189.6999969
4030649.0,80.13,1.5,2.67,1.0,84.25,1.19,2.38,1.0,55.43,34.03,2.33,64.33,0.0,1.0,80.7,86.0,93.8,2.0,10.48,6.82,3.41,1.0,91.78,1.27,2.67,0.0,27.5,31.5,21.6,9.5,4.0,0.791,0.149,1.27,1.07,1.45,0.0,67.0,51.0,15.0,10.0,3.198390007,115.9780121,172.8799286,575.6340942,5867.383301,578.6165161,1860.983398,17346.33984,2005.300171,11375.50781,8375.900391,254.0,3198.387207,206.6000061
4030650.0,80.13,1.5,2.67,1.0,84.25,1.19,2.38,1.0,55.43,34.03,2.33,64.33,0.0,1.0,80.7,86.0,93.8,2.0,10.48,6.82,3.41,1.0,91.78,1.27,2.67,0.0,30.2,26.5,23.7,9.2,4.6,0.765,0.16,1.27,1.07,1.39,3.0,58.0,50.0,8.0,3.0,0.0,116.9884872,172.2951813,567.7197266,5405.345215,540.1331177,1691.77771,15998.78027,2004.200073,11516.30957,8735.606445,262.0,0.0,210.1999054
4030651.0,80.13,1.5,2.67,1.0,84.25,1.19,2.38,1.0,55.43,34.03,2.33,64.33,0.0,1.0,80.7,86.0,93.8,2.0,10.48,6.82,3.41,1.0,91.78,1.27,2.67,0.0,30.2,26.5,23.7,9.2,4.6,0.765,0.16,1.27,1.07,1.39,3.0,58.0,48.0,9.0,4.0,0.0,119.1268692,172.9867401,560.2911987,5564.910156,555.9959717,1707.999512,16470.84961,2002.100098,11575.20605,8479.90625,250.0,0.0,210.6999969
4030653.0,80.47,1.48,3.0,1.0,80.16,1.39,2.11,1.0,56.15,34.1,3.5,96.5,0.0,0.0,81.1,87.4,92.8,1.5,9.3,8.1,5.4,0.0,92.4,1.2,2.0,0.0,30.2,26.5,23.7,9.2,4.6,0.765,0.16,1.27,1.07,1.39,3.0,60.0,50.0,9.0,4.0,0.0,116.5476151,171.1035156,577.4661255,5657.179688,556.6642456,2542.0,16721.71094,2000.000122,11833.00488,9356.511719,289.0,0.0,208.0
4030654.0,80.47,1.48,3.0,1.0,80.16,1.39,2.11,1.0,56.15,34.1,3.5,96.5,0.0,0.0,81.1,87.4,92.8,1.5,9.3,8.1,5.4,0.0,92.4,1.2,2.0,0.0,30.2,26.5,23.7,9.2,4.6,0.765,0.16,1.27,1.07,1.39,3.0,66.0,51.0,14.0,9.0,0.0,116.122139,171.89151,583.0413208,5889.266602,576.4051514,2111.888428,17399.66992,2002.0,10403.01367,8443.793945,280.0,0.0,210.6000061
4030656.0,80.47,1.48,3.0,1.0,80.16,1.39,2.11,1.0,56.15,34.1,3.5,96.5,0.0,0.0,81.1,87.4,92.8,1.5,9.3,8.1,5.4,0.0,92.4,1.2,2.0,0.0,30.2,26.5,23.7,9.2,4.6,0.765,0.16,1.27,1.07,1.39,3.0,59.0,51.0,8.0,3.0,0.0,117.2271347,176.8999939,565.8504639,5435.719727,537.4462891,2298.0,16073.7998,2000.199951,11459.69434,8591.212891,257.0,0.0,208.8999939
4030657.0,80.47,1.48,3.0,1.0,80.16,1.39,2.11,1.0,56.15,34.1,3.5,96.5,0.0,0.0,81.1,87.4,92.8,1.5,9.3,8.1,5.4,0.0,92.4,1.2,2.0,0.0,30.2,26.5,23.7,9.2,4.6,0.765,0.16,1.27,1.07,1.39,3.0,60.0,51.0,8.0,3.0,0.0,116.8449554,174.8999939,578.4348755,5624.294434,563.5053101,1936.0,16650.73047,2001.200073,11321.60742,8600.415039,248.0,0.0,209.3000031
4030658.0,80.47,1.48,3.0,1.0,80.16,1.39,2.11,1.0,56.15,34.1,3.5,96.5,0.0,0.0,81.1,87.4,92.8,1.5,9.3,8.1,5.4,0.0,92.4,1.2,2.0,0.0,30.2,26.5,23.7,9.2,4.6,0.765,0.16,1.27,1.07,1.39,3.0,59.0,51.0,8.0,3.0,0.0,117.8136749,174.4999847,575.3778687,5443.194336,539.079834,1961.987183,16098.25,2001.5,11810.49512,8538.893555,276.0,0.0,212.3999023
4030659.0,80.47,1.48,3.0,1.0,80.16,1.39,2.11,1.0,56.15,34.1,3.5,96.5,0.0,0.0,81.1,87.4,92.8,1.5,9.3,8.1,5.4,0.0,92.4,1.2,2.0,0.0,30.2,26.5,23.7,9.2,4.6,0.765,0.16,1.27,1.07,1.39,3.0,58.0,50.0,7.0,2.0,0.0,117.3610992,170.8999939,580.0908813,5530.55957,553.5296631,1949.998535,16371.69043,2000.5,11446.50781,8405.720703,255.0,0.0,209.1999969
4030662.0,80.47,1.48,3.0,1.0,80.16,1.39,2.11,1.0,56.15,34.1,3.5,96.5,0.0,0.0,81.1,87.4,92.8,1.5,9.3,8.1,5.4,0.0,92.4,1.2,2.0,0.0,30.2,26.5,23.7,9.2,4.6,0.765,0.16,1.27,1.07,1.39,3.0,58.0,49.0,8.0,3.0,0.0,117.9934845,175.260376,560.8519897,5438.646973,531.6704102,1965.995728,16066.69043,2002.5,10743.60254,8401.408203,288.0,0.0,210.6000061
4030664.0,80.47,1.48,3.0,1.0,80.16,1.39,2.11,1.0,56.15,34.1,3.5,96.5,0.0,0.0,81.1,87.4,92.8,1.5,9.3,8.1,5.4,0.0,92.4,1.2,2.0,0.0,30.2,26.5,23.7,9.2,4.6,0.765,0.16,1.27,1.07,1.39,3.0,60.0,52.0,8.0,3.0,0.0,117.3763504,175.5962677,585.074585,5267.045898,506.4353333,2146.838867,15537.75,2003.899902,10625.09863,8400.702148,285.0,0.0,210.3000031
4030665.0,80.47,1.48,3.0,1.0,80.16,1.39,2.11,1.0,56.15,34.1,3.5,96.5,0.0,0.0,81.1,87.4,92.8,1.5,9.3,8.1,5.4,0.0,92.4,1.2,2.0,0.0,30.2,26.5,23.7,9.2,4.6,0.765,0.16,1.27,1.07,1.39,3.0,65.0,57.0,8.0,2.0,0.0,113.6501083,174.3890839,621.8345337,4570.869629,438.9906616,2251.389648,13482.73047,2000.600098,10565.80469,8400.90332,289.0,0.0,209.6999969
4030666.0,80.47,1.48,3.0,1.0,80.16,1.39,2.11,1.0,56.15,34.1,3.5,96.5,0.0,0.0,81.1,87.4,92.8,1.5,9.3,8.1,5.4,0.0,92.4,1.2,2.0,0.0,28.7,26.8,23.2,10.4,5.1,0.736,0.183,1.24,1.01,1.38,3.0,69.0,61.0,8.0,3.0,0.0,115.2928238,174.2389069,673.4573975,5273.303223,507.0433044,2558.0,15556.23047,2000.799927,11258.7832,8879.433594,289.0,0.0,228.3999939
4030674.0,80.47,1.48,3.0,1.0,80.16,1.39,2.11,1.0,56.15,34.1,3.5,96.5,0.0,0.0,81.1,87.4,92.8,1.5,9.3,8.1,5.4,0.0,92.4,1.2,2.0,0.0,28.7,26.8,23.2,10.4,5.1,0.736,0.183,1.24,1.01,1.38,3.0,64.0,56.0,8.0,3.0,0.0,115.1405716,173.2707825,620.9498901,6222.568848,626.8501587,2146.624268,18430.81055,2502.300293,10446.9082,9202.397461,293.0,0.0,217.3000946
4030675.0,80.34,1.5,2.4,1.0,86.33,1.17,2.18,1.0,56.0,34.28,1.25,48.75,0.0,1.0,80.57,87.47,92.13,2.0,8.56,8.88,4.45,0.0,92.28,1.2,1.83,0.0,20.4,45.0,17.0,8.6,3.3,0.625,0.13,1.2,1.0,1.43,2.0,64.0,56.0,7.0,2.0,1.150390029,114.0592575,171.688736,630.9360352,6151.327637,615.7163086,2139.777832,18209.44922,2504.599365,10293.80957,9083.507813,266.0,1150.386108,228.6000977
4030678.0,80.34,1.5,2.4,1.0,86.33,1.17,2.18,1.0,56.0,34.28,1.25,48.75,0.0,1.0,80.57,87.47,92.13,2.0,8.56,8.88,4.45,0.0,92.28,1.2,1.83,0.0,20.4,45.0,17.0,8.6,3.3,0.625,0.13,1.2,1.0,1.43,2.0,66.0,57.0,9.0,4.0,0.0,113.7098389,172.4661255,626.5341797,5517.222656,540.510498,2015.864258,16301.82031,2504.600586,10382.11328,8998.697266,257.0,0.0,218.6002045
4030679.0,80.34,1.5,2.4,1.0,86.33,1.17,2.18,1.0,56.0,34.28,1.25,48.75,0.0,1.0,80.57,87.47,92.13,2.0,8.56,8.88,4.45,0.0,92.28,1.2,1.83,0.0,20.4,45.0,17.0,8.6,3.3,0.625,0.13,1.2,1.0,1.43,2.0,62.0,55.0,7.0,2.0,0.0,115.4838257,174.5935211,613.4892578,5793.683105,572.6470947,2567.987793,17131.83008,2504.098877,10536.50977,9087.603516,230.0,0.0,220.3000031
4030681.0,80.34,1.5,2.4,1.0,86.33,1.17,2.18,1.0,56.0,34.28,1.25,48.75,0.0,1.0,80.57,87.47,92.13,2.0,8.56,8.88,4.45,0.0,92.28,1.2,1.83,0.0,20.4,45.0,17.0,8.6,3.3,0.625,0.13,1.2,1.0,1.43,2.0,62.0,54.0,8.0,3.0,0.0,115.5087204,171.8371887,613.0078125,5405.797363,525.5742798,2260.987793,15962.13965,2503.999756,10046.69922,8475.005859,283.0,0.0,214.8000031
4030683.0,80.34,1.5,2.4,1.0,86.33,1.17,2.18,1.0,56.0,34.28,1.25,48.75,0.0,1.0,80.57,87.47,92.13,2.0,8.56,8.88,4.45,0.0,92.28,1.2,1.83,0.0,20.4,45.0,17.0,8.6,3.3,0.625,0.13,1.2,1.0,1.43,2.0,66.0,55.0,11.0,6.0,41.14632034,112.2182693,175.4684448,588.5501709,5692.665527,550.7391968,2359.0,16802.10938,2500.799561,8693.751953,7821.893555,231.0,41146.32422,158.6000061
4030684.0,80.34,1.5,2.4,1.0,86.33,1.17,2.18,1.0,56.0,34.28,1.25,48.75,0.0,1.0,80.57,87.47,92.13,2.0,8.56,8.88,4.45,0.0,92.28,1.2,1.83,0.0,21.7,43.7,17.5,8.4,3.6,0.685,0.146,1.24,1.03,1.43,2.0,55.0,46.0,8.0,3.0,0.0,111.0987701,170.267334,507.4969482,5560.21582,555.9136963,2064.999512,16457.96094,2500.200195,9054.001953,6324.614258,217.0,0.0,180.8000031
4030686.0,80.34,1.5,2.4,1.0,86.33,1.17,2.18,1.0,56.0,34.28,1.25,48.75,0.0,1.0,80.57,87.47,92.13,2.0,8.56,8.88,4.45,0.0,92.28,1.2,1.83,0.0,24.4,41.2,16.6,8.5,3.8,0.738,0.161,1.47,1.2,1.61,2.0,67.0,57.0,10.0,5.0,0.0,117.013092,175.587204,635.866333,6650.475586,667.2458496,2497.0,19691.13086,2504.900391,10630.30762,9014.5,231.0,0.0,229.5001068
4030692.0,80.34,1.5,2.4,1.0,86.33,1.17,2.18,1.0,56.0,34.28,1.25,48.75,0.0,1.0,80.57,87.47,92.13,2.0,8.56,8.88,4.45,0.0,92.28,1.2,1.83,0.0,26.5,30.7,22.2,10.1,4.9,0.78,0.205,1.19,0.98,1.35,3.0,61.0,53.0,7.0,2.0,44.8306694,115.5878296,175.6452332,591.7195435,6400.684082,644.3629761,2762.888916,18957.18945,2000.699951,8868.001953,8100.214844,222.0,44830.66797,164.6999969
4030693.0,80.34,1.5,2.4,1.0,86.33,1.17,2.18,1.0,56.0,34.28,1.25,48.75,0.0,1.0,80.57,87.47,92.13,2.0,8.56,8.88,4.45,0.0,92.28,1.2,1.83,0.0,26.5,30.7,22.2,10.1,4.9,0.78,0.205,1.19,0.98,1.35,3.0,64.0,55.0,8.0,3.0,43.65206146,113.61203,173.2174225,607.7938843,6474.383789,651.2495117,2710.88623,19174.08984,2001.300049,8745.216797,8335.619141,225.0,43652.05859,165.6999969
4030694.0,80.34,1.5,2.4,1.0,86.33,1.17,2.18,1.0,56.0,34.28,1.25,48.75,0.0,1.0,80.57,87.47,92.13,2.0,8.56,8.88,4.45,0.0,92.28,1.2,1.83,0.0,26.5,30.7,22.2,10.1,4.9,0.78,0.205,1.19,0.98,1.35,3.0,64.0,53.0,11.0,6.0,42.01890945,116.44561,173.8400269,600.9984741,6370.068359,635.3862305,2507.950684,18851.18945,2002.200195,8786.300781,8401.394531,204.0,42018.91406,167.3000031
4030695.0,80.34,1.5,2.4,1.0,86.33,1.17,2.18,1.0,56.0,34.28,1.25,48.75,0.0,1.0,80.57,87.47,92.13,2.0,8.56,8.88,4.45,0.0,92.28,1.2,1.83,0.0,24.5,34.6,21.2,10.0,4.3,0.758,0.17,1.16,0.96,1.35,2.0,59.0,52.0,7.0,2.0,44.91194153,116.510704,174.1522675,588.920166,6154.849121,620.8683472,2581.653564,18232.34961,2005.400024,9037.304688,8621.110352,231.0,44911.9375,166.5
4030696.0,80.34,1.5,2.4,1.0,86.33,1.17,2.18,1.0,56.0,34.28,1.25,48.75,0.0,1.0,80.57,87.47,92.13,2.0,8.56,8.88,4.45,0.0,92.28,1.2,1.83,0.0,24.5,34.6,21.2,10.0,4.3,0.758,0.17,1.16,0.96,1.35,2.0,60.0,52.0,7.0,2.0,49.52021027,118.8348312,172.9503632,605.4146729,6241.781738,628.5039063,2723.0,18486.91992,2005.799927,8979.207031,8606.517578,247.0,49520.21484,159.6999054
4030697.0,80.73,1.5,2.67,1.0,85.93,1.23,2.17,1.0,55.85,34.05,2.0,48.0,0.0,1.0,80.5,86.85,92.7,1.55,9.78,8.17,5.31,1.0,91.95,1.2,2.25,0.0,24.5,34.6,21.2,10.0,4.3,0.758,0.17,1.16,0.96,1.35,2.0,69.0,52.0,16.0,11.0,47.00836182,115.5866776,173.2495575,588.4057617,6341.757324,624.762207,2744.0,18747.13086,2005.100098,8668.205078,7811.617188,261.0,47008.35938,157.5
4030698.0,80.73,1.5,2.67,1.0,85.93,1.23,2.17,1.0,55.85,34.05,2.0,48.0,0.0,1.0,80.5,86.85,92.7,1.55,9.78,8.17,5.31,1.0,91.95,1.2,2.25,0.0,24.5,34.6,21.2,10.0,4.3,0.758,0.17,1.16,0.96,1.35,2.0,61.0,53.0,8.0,3.0,44.83789063,115.3020706,173.1580811,590.2264404,6213.289063,619.9411621,2740.662598,18387.73047,2002.900024,8068.888184,8541.302734,237.0,44837.89453,160.4001007
4030699.0,80.73,1.5,2.67,1.0,85.93,1.23,2.17,1.0,55.85,34.05,2.0,48.0,0.0,1.0,80.5,86.85,92.7,1.55,9.78,8.17,5.31,1.0,91.95,1.2,2.25,0.0,24.5,34.6,21.2,10.0,4.3,0.758,0.17,1.16,0.96,1.35,2.0,66.0,53.0,12.0,7.0,45.83958817,114.120636,172.8296967,590.4243774,6192.641113,618.4820557,2306.869385,18328.18945,2004.300049,8655.197266,7845.713867,251.0,45839.58594,159.0
4030701.0,80.73,1.5,2.67,1.0,85.93,1.23,2.17,1.0,55.85,34.05,2.0,48.0,0.0,1.0,80.5,86.85,92.7,1.55,9.78,8.17,5.31,1.0,91.95,1.2,2.25,0.0,23.8,37.0,20.2,9.8,4.0,0.714,0.162,1.18,0.98,1.39,2.0,62.0,53.0,9.0,4.0,33.46096039,114.3707123,176.59375,574.4284058,6229.155762,623.8137817,2596.666748,18440.64063,2000.199951,9112.689453,8594.5,231.0,33460.96094,174.3999939
4030702.0,80.73,1.5,2.67,1.0,85.93,1.23,2.17,1.0,55.85,34.05,2.0,48.0,0.0,1.0,80.5,86.85,92.7,1.55,9.78,8.17,5.31,1.0,91.95,1.2,2.25,0.0,23.8,37.0,20.2,9.8,4.0,0.714,0.162,1.18,0.98,1.39,2.0,58.0,50.0,8.0,3.0,43.16373062,117.956192,175.8440857,566.0805664,6345.751953,633.7153931,2380.888916,18781.18945,2007.800049,8903.213867,8327.115234,233.0,43163.72656,160.5
4030703.0,80.73,1.5,2.67,1.0,85.93,1.23,2.17,1.0,55.85,34.05,2.0,48.0,0.0,1.0,80.5,86.85,92.7,1.55,9.78,8.17,5.31,1.0,91.95,1.2,2.25,0.0,23.8,37.0,20.2,9.8,4.0,0.714,0.162,1.18,0.98,1.39,2.0,65.0,50.0,14.0,9.0,36.16719818,117.6286621,174.4462585,572.2163086,6840.651367,680.9985352,2646.0,20240.35938,2000.100098,9088.897461,8123.723633,229.0,36167.19531,167.8000031
4030705.0,80.73,1.5,2.67,1.0,85.93,1.23,2.17,1.0,55.85,34.05,2.0,48.0,0.0,1.0,80.5,86.85,92.7,1.55,9.78,8.17,5.31,1.0,91.95,1.2,2.25,0.0,25.1,33.7,21.1,9.9,4.3,0.7,0.204,1.19,0.99,1.38,2.0,61.0,54.0,6.0,1.0,50.2605896,115.7690659,182.2075806,578.0093994,6118.369629,608.9493408,2853.888916,18102.85938,2009.5,8257.476563,8229.495117,201.0,50260.58984,154.3999939
4030706.0,80.73,1.5,2.67,1.0,85.93,1.23,2.17,1.0,55.85,34.05,2.0,48.0,0.0,1.0,80.5,86.85,92.7,1.55,9.78,8.17,5.31,1.0,91.95,1.2,2.25,0.0,25.1,33.7,21.1,9.9,4.3,0.7,0.204,1.19,0.99,1.38,2.0,69.0,56.0,12.0,7.0,51.41199875,114.5373154,175.1147003,618.0964355,6026.158691,600.0674438,2960.978516,17830.80078,2000.300049,8193.570313,8145.171875,491.0,51411.99609,153.6000061
4030707.0,80.73,1.5,2.67,1.0,85.93,1.23,2.17,1.0,55.85,34.05,2.0,48.0,0.0,1.0,80.5,86.85,92.7,1.55,9.78,8.17,5.31,1.0,91.95,1.2,2.25,0.0,25.1,33.7,21.1,9.9,4.3,0.7,0.204,1.19,0.99,1.38,2.0,69.0,55.0,13.0,8.0,1.45807004,111.9918671,170.1941681,611.5968628,6142.76123,595.4530029,2588.0,18133.63086,2005.900146,9475.188477,8364.193359,214.0,1458.067261,210.1000061
4030709.0,80.73,1.5,2.67,1.0,85.93,1.23,2.17,1.0,55.85,34.05,2.0,48.0,0.0,1.0,80.5,86.85,92.7,1.55,9.78,8.17,5.31,1.0,91.95,1.2,2.25,0.0,25.1,33.7,21.1,9.9,4.3,0.7,0.204,1.19,0.99,1.38,2.0,62.0,49.0,12.0,7.0,0.0,114.8281021,173.9882507,548.1469116,5532.138184,546.8348999,2111.987793,16358.54004,2007.800049,8239.999023,7874.718262,217.0,0.0,198.6999969
4030710.0,80.73,1.5,2.67,1.0,85.93,1.23,2.17,1.0,55.85,34.05,2.0,48.0,0.0,1.0,80.5,86.85,92.7,1.55,9.78,8.17,5.31,1.0,91.95,1.2,2.25,0.0,25.8,32.3,22.2,9.4,4.5,0.756,0.165,1.16,0.97,1.32,3.0,55.0,48.0,7.0,2.0,0.0,115.5668716,177.9855499,520.7063599,5190.530762,514.3383789,1855.648804,15351.71973,2003.500122,7959.992188,7857.490234,234.0,0.0,195.6000061
4030711.0,80.73,1.5,2.67,1.0,85.93,1.23,2.17,1.0,55.85,34.05,2.0,48.0,0.0,1.0,80.5,86.85,92.7,1.55,9.78,8.17,5.31,1.0,91.95,1.2,2.25,0.0,25.8,32.3,22.2,9.4,4.5,0.756,0.165,1.16,0.97,1.32,3.0,57.0,49.0,7.0,2.0,41.95265961,121.7876892,174.9820251,578.647644,5468.755859,543.0112915,2593.999512,16177.46973,2007.199951,8240.108398,8020.904785,208.0,41952.65625,152.3999939
4030712.0,80.73,1.5,2.67,1.0,85.93,1.23,2.17,1.0,55.85,34.05,2.0,48.0,0.0,1.0,80.5,86.85,92.7,1.55,9.78,8.17,5.31,1.0,91.95,1.2,2.25,0.0,25.8,32.3,22.2,9.4,4.5,0.756,0.165,1.16,0.97,1.32,3.0,61.0,52.0,8.0,3.0,46.95261002,121.182991,176.1811218,606.6295166,5754.320801,570.8665771,2692.987793,17020.91992,2005.099854,8595.905273,7939.499512,254.0,46952.60938,160.5
4030713.0,80.73,1.5,2.67,1.0,85.93,1.23,2.17,1.0,55.85,34.05,2.0,48.0,0.0,1.0,80.5,86.85,92.7,1.55,9.78,8.17,5.31,1.0,91.95,1.2,2.25,0.0,22.8,39.4,18.8,9.3,4.0,0.691,0.165,1.21,1.0,1.41,2.0,67.0,53.0,13.0,8.0,41.66407013,121.1629257,170.4884186,635.8623657,6050.621094,591.3917847,2502.883057,17874.28906,2004.699951,8446.698242,8457.511719,197.0,41664.07031,167.6000061
4030714.0,80.73,1.5,2.67,1.0,85.93,1.23,2.17,1.0,55.85,34.05,2.0,48.0,0.0,1.0,80.5,86.85,92.7,1.55,9.78,8.17,5.31,1.0,91.95,1.2,2.25,0.0,22.8,39.4,18.8,9.3,4.0,0.691,0.165,1.21,1.0,1.41,2.0,63.0,48.0,14.0,9.0,0.0,121.6336517,174.5965118,565.0651245,5340.508301,521.4425659,1803.983154,15775.12012,2004.299805,8671.90625,8052.915039,292.0,0.0,210.3000031
4030715.0,80.73,1.5,2.67,1.0,85.93,1.23,2.17,1.0,55.85,34.05,2.0,48.0,0.0,1.0,80.5,86.85,92.7,1.55,9.78,8.17,5.31,1.0,91.95,1.2,2.25,0.0,22.6,38.7,19.9,8.8,4.1,0.696,0.166,1.14,0.94,1.31,2.0,70.0,53.0,17.0,12.0,48.3504982,122.6828079,174.7705383,630.2086182,5993.510254,581.6016235,2526.998535,17694.64063,2006.300049,8372.59375,8469.616211,231.0,48350.49609,165.8999939
4030716.0,80.73,1.5,2.67,1.0,85.93,1.23,2.17,1.0,55.85,34.05,2.0,48.0,0.0,1.0,80.5,86.85,92.7,1.55,9.78,8.17,5.31,1.0,91.95,1.2,2.25,0.0,22.6,38.7,19.9,8.8,4.1,0.696,0.166,1.14,0.94,1.31,2.0,66.0,52.0,14.0,9.0,43.69968033,122.7907333,174.3563385,618.7633057,5736.122559,557.9248657,2735.998535,16938.14063,2003.900024,8658.389648,8532.511719,212.0,43699.67969,171.3000031
4030718.0,80.73,1.5,2.67,1.0,85.93,1.23,2.17,1.0,55.85,34.05,2.0,48.0,0.0,1.0,80.5,86.85,92.7,1.55,9.78,8.17,5.31,1.0,91.95,1.2,2.25,0.0,22.6,38.7,19.9,8.8,4.1,0.696,0.166,1.14,0.94,1.31,2.0,68.0,53.0,14.0,9.0,48.00656128,122.9992447,171.7046814,641.921875,5725.668457,556.7019043,2559.872559,16906.73047,2004.199829,9171.304688,8329.925781,227.0,48006.55859,162.3000031
4030721.0,80.78,1.48,2.5,1.0,80.65,1.34,2.25,1.0,55.9,34.1,1.67,65.0,0.0,1.0,80.8,88.3,91.5,2.0,7.55,9.65,4.82,0.0,92.07,1.2,3.0,0.0,22.6,38.7,19.9,8.8,4.1,0.696,0.166,1.14,0.94,1.31,2.0,67.0,52.0,15.0,10.0,44.85659027,123.5877151,173.4055786,618.8689575,5811.619141,564.7858887,2589.884277,17159.82031,2001.699951,8923.806641,8823.806641,206.0,44856.59375,165.3999939
4030722.0,80.78,1.48,2.5,1.0,80.65,1.34,2.25,1.0,55.9,34.1,1.67,65.0,0.0,1.0,80.8,88.3,91.5,2.0,7.55,9.65,4.82,0.0,92.07,1.2,3.0,0.0,22.6,38.7,19.9,8.8,4.1,0.696,0.166,1.14,0.94,1.31,2.0,55.0,48.0,7.0,2.0,28.3985405,122.7518539,173.4079742,573.1853027,5207.530273,514.0505981,2482.666748,15396.86035,2004.200073,8450.504883,8400.108398,191.0,28398.53711,175.3000031
4030723.0,80.78,1.48,2.5,1.0,80.65,1.34,2.25,1.0,55.9,34.1,1.67,65.0,0.0,1.0,80.8,88.3,91.5,2.0,7.55,9.65,4.82,0.0,92.07,1.2,3.0,0.0,22.6,38.7,19.9,8.8,4.1,0.696,0.166,1.14,0.94,1.31,2.0,57.0,47.0,9.0,4.0,19.52835083,123.5376129,172.8156128,571.0874023,5192.654297,513.671875,2615.02002,15355.71973,2000.399902,8395.613281,7820.812988,257.0,19528.35156,186.8999939
4030724.0,80.78,1.48,2.5,1.0,80.65,1.34,2.25,1.0,55.9,34.1,1.67,65.0,0.0,1.0,80.8,88.3,91.5,2.0,7.55,9.65,4.82,0.0,92.07,1.2,3.0,0.0,22.6,38.7,19.9,8.8,4.1,0.696,0.166,1.14,0.94,1.31,2.0,64.0,47.0,16.0,11.0,21.73933983,122.9670334,175.3000031,556.8862915,5220.087402,502.7998657,2576.99585,15401.51953,2004.599976,8293.111328,7812.413086,224.0,21739.33984,178.3999939
4030725.0,80.78,1.48,2.5,1.0,80.65,1.34,2.25,1.0,55.9,34.1,1.67,65.0,0.0,1.0,80.8,88.3,91.5,2.0,7.55,9.65,4.82,0.0,92.07,1.2,3.0,0.0,22.1,41.5,18.4,8.6,3.6,0.676,0.148,1.2,1.0,1.4,2.0,67.0,53.0,13.0,8.0,24.04194069,119.7815704,174.8999939,606.8598633,5837.829102,563.5401001,2201.950684,17227.33984,2005.800049,11242.2041,8133.910645,225.0,24041.94336,194.3999939
4030726.0,80.78,1.48,2.5,1.0,80.65,1.34,2.25,1.0,55.9,34.1,1.67,65.0,0.0,1.0,80.8,88.3,91.5,2.0,7.55,9.65,4.82,0.0,92.07,1.2,3.0,0.0,22.1,41.5,18.4,8.6,3.6,0.676,0.148,1.2,1.0,1.4,2.0,59.0,50.0,8.0,3.0,21.82210922,122.0767365,172.3268738,597.8127441,5367.072754,525.4489136,2858.553711,15857.25977,2000.300049,8476.00293,8265.806641,213.0,21822.11133,178.1000061
4030727.0,80.78,1.48,2.5,1.0,80.65,1.34,2.25,1.0,55.9,34.1,1.67,65.0,0.0,1.0,80.8,88.3,91.5,2.0,7.55,9.65,4.82,0.0,92.07,1.2,3.0,0.0,22.1,41.5,18.4,8.6,3.6,0.676,0.148,1.2,1.0,1.4,2.0,60.0,42.0,17.0,12.0,4.718719959,120.0828094,174.5134735,491.2272949,4636.722656,450.670105,2246.987793,13690.88965,2006.600098,7216.807129,7696.306641,206.0,4718.721191,163.8000031
4030733.0,80.78,1.48,2.5,1.0,80.65,1.34,2.25,1.0,55.9,34.1,1.67,65.0,0.0,1.0,80.8,88.3,91.5,2.0,7.55,9.65,4.82,0.0,92.07,1.2,3.0,0.0,22.1,41.5,18.4,8.6,3.6,0.676,0.148,1.2,1.0,1.4,2.0,65.0,57.0,7.0,2.0,49.41862869,117.3724594,176.9000092,635.1131592,5678.91748,546.2050171,2502.547607,16753.21094,2004.599976,9666.794922,9706.408203,197.0,49418.63281,165.3000946
4030734.0,80.78,1.48,2.5,1.0,80.65,1.34,2.25,1.0,55.9,34.1,1.67,65.0,0.0,1.0,80.8,88.3,91.5,2.0,7.55,9.65,4.82,0.0,92.07,1.2,3.0,0.0,22.1,41.5,18.4,8.6,3.6,0.676,0.148,1.2,1.0,1.4,2.0,70.0,56.0,14.0,9.0,32.05458832,117.993721,175.9999847,627.2141724,5717.263672,549.6984863,3043.0,16865.83008,2005.599854,9695.975586,9670.605469,191.0,32054.58789,182.8000031
4030736.0,80.78,1.48,2.5,1.0,80.65,1.34,2.25,1.0,55.9,34.1,1.67,65.0,0.0,1.0,80.8,88.3,91.5,2.0,7.55,9.65,4.82,0.0,92.07,1.2,3.0,0.0,22.1,41.5,18.4,8.6,3.6,0.676,0.148,1.2,1.0,1.4,2.0,65.0,58.0,7.0,2.0,31.90337944,116.6016998,172.6212921,659.1528931,4070.366211,391.8136292,2425.0,12008.70996,2000.299927,9652.394531,9656.786133,208.0,31903.37695,180.5
4030741.0,80.78,1.48,2.5,1.0,82.4,1.3,2.0,1.0,56.33,33.83,1.67,65.0,0.0,1.0,80.8,87.7,92.15,1.8,8.52,8.88,4.9,0.0,92.07,1.2,3.0,0.0,22.1,41.5,18.4,8.6,3.6,0.676,0.148,1.2,1.0,1.4,2.0,66.0,58.0,7.0,2.0,54.77415085,117.3133926,174.5222626,660.4338379,3987.958008,383.7798157,2930.368652,11765.32031,2001.400146,9716.693359,9192.25293,210.0,54774.14844,149.6999969
4030742.0,80.78,1.48,2.5,1.0,82.4,1.3,2.0,1.0,56.33,33.83,1.67,65.0,0.0,1.0,80.8,87.7,92.15,1.8,8.52,8.88,4.9,0.0,92.07,1.2,3.0,0.0,22.1,41.5,18.4,8.6,3.6,0.676,0.148,1.2,1.0,1.4,2.0,65.0,56.0,9.0,4.0,55.14498138,116.9494247,175.7105713,621.9474487,5417.486328,527.4926758,2880.778076,15998.69043,2501.601074,9506.886719,9227.204102,182.0,55144.97656,150.1000061
4030744.0,80.78,1.48,2.5,1.0,82.4,1.3,2.0,1.0,56.33,33.83,1.67,65.0,0.0,1.0,80.8,87.7,92.15,1.8,8.52,8.88,4.9,0.0,92.07,1.2,3.0,0.0,26.1,32.2,21.8,9.9,4.2,0.858,0.154,1.2,1.0,1.38,2.0,61.0,54.0,6.0,1.0,54.64920044,119.2307816,175.1190033,616.3635864,5169.70752,504.7632446,2743.0,15270.59961,2201.900146,9297.419922,9161.922852,188.0,54649.20313,150.1000061
4030745.0,80.78,1.48,2.5,1.0,82.4,1.3,2.0,1.0,56.33,33.83,1.67,65.0,0.0,1.0,80.8,87.7,92.15,1.8,8.52,8.88,4.9,0.0,92.07,1.2,3.0,0.0,24.8,35.5,20.4,10.0,3.7,0.799,0.152,1.22,1.03,1.44,2.0,59.0,52.0,7.0,2.0,51.92274094,119.7402115,178.9067535,583.0245972,4890.499512,477.4398499,2486.010986,14445.69043,2202.401367,9119.795898,9091.710938,209.0,51922.73438,150.0
4030746.0,80.78,1.48,2.5,1.0,82.4,1.3,2.0,1.0,56.33,33.83,1.67,65.0,0.0,1.0,80.8,87.7,92.15,1.8,8.52,8.88,4.9,0.0,92.07,1.2,3.0,0.0,24.8,35.5,20.4,10.0,3.7,0.799,0.152,1.22,1.03,1.44,2.0,61.0,54.0,7.0,2.0,53.1251297,118.7804108,172.1316071,624.5004883,4930.17041,480.9911194,2873.776123,14562.04004,2201.099609,9423.59375,9052.30957,185.0,53125.13281,146.8000031
4030747.0,80.78,1.48,2.5,1.0,82.4,1.3,2.0,1.0,56.33,33.83,1.67,65.0,0.0,1.0,80.8,87.7,92.15,1.8,8.52,8.88,4.9,0.0,92.07,1.2,3.0,0.0,24.8,35.5,20.4,10.0,3.7,0.799,0.152,1.22,1.03,1.44,2.0,63.0,55.0,8.0,3.0,54.06097031,117.3101578,170.725647,636.7374878,4935.951172,481.4807739,2650.999512,14578.91992,2204.5,9802.313477,9475.777344,209.0,54060.96875,147.6999969
4030752.0,80.78,1.48,2.5,1.0,82.4,1.3,2.0,1.0,56.33,33.83,1.67,65.0,0.0,1.0,80.8,87.7,92.15,1.8,8.52,8.88,4.9,0.0,92.07,1.2,3.0,0.0,24.8,35.5,20.4,10.0,3.7,0.799,0.152,1.22,1.03,1.44,2.0,64.0,55.0,9.0,4.0,50.2336998,119.12883,173.130127,639.1576538,4999.79834,480.3126221,1967.0,14748.26953,2200.5,9480.203125,9496.418945,302.0,50233.70313,154.3999939
4030761.0,80.78,1.48,2.5,1.0,97.1,0.8,1.33,0.0,56.33,33.83,1.67,65.0,0.0,1.0,78.0,86.2,90.5,1.8,9.65,10.55,5.86,1.0,92.07,1.2,3.0,0.0,24.8,35.5,20.4,10.0,3.7,0.799,0.152,1.22,1.03,1.44,2.0,62.0,56.0,6.0,1.0,27.15468979,117.9517136,174.6646271,637.4119263,4195.418945,403.2320862,2837.940186,12376.04004,2201.899658,8866.324219,8939.427734,182.0,27154.6875,173.3000031
4030762.0,80.78,1.48,2.5,1.0,97.1,0.8,1.33,0.0,56.33,33.83,1.67,65.0,0.0,1.0,78.0,86.2,90.5,1.8,9.65,10.55,5.86,1.0,92.07,1.2,3.0,0.0,26.9,28.0,23.5,11.4,4.4,0.745,0.159,1.14,0.96,1.37,3.0,66.0,55.0,11.0,6.0,44.22027969,119.1723099,179.084198,614.0662231,4407.96875,423.3758545,2808.887451,13002.2998,2204.299805,8834.316406,8851.408203,208.0,44220.27734,155.1999969
4030765.0,80.78,1.48,2.5,1.0,97.1,0.8,1.33,0.0,56.33,33.83,1.67,65.0,0.0,1.0,78.0,86.2,90.5,1.8,9.65,10.55,5.86,1.0,92.07,1.2,3.0,0.0,26.8,28.8,23.1,11.1,4.3,0.799,0.152,1.16,0.98,1.38,3.0,61.0,52.0,9.0,3.0,41.59341812,120.1993866,170.7215271,610.9736328,3679.710938,353.5433044,2090.882813,10854.44043,2203.100586,9073.795898,7821.38916,190.0,41593.42188,143.6000061
4030775.0,81.05,1.49,2.2,1.0,83.86,1.3,1.94,1.0,55.9,34.9,3.5,96.5,0.0,0.0,80.63,86.77,92.9,2.0,9.48,7.89,4.11,1.0,91.65,1.2,4.5,0.0,27.7,28.8,23.5,10.0,4.5,0.848,0.16,1.18,0.99,1.35,3.0,65.0,55.0,9.0,4.0,0.0,116.7212524,174.9611664,613.9418335,4259.229004,409.7545166,2402.0,12565.28027,2007.700073,9298.712891,9540.807617,344.0,0.0,211.0001068
4030776.0,81.05,1.49,2.2,1.0,83.86,1.3,1.94,1.0,55.9,34.9,3.5,96.5,0.0,0.0,80.63,86.77,92.9,2.0,9.48,7.89,4.11,1.0,91.65,1.2,4.5,0.0,27.7,28.8,23.5,10.0,4.5,0.848,0.16,1.18,0.99,1.35,3.0,69.0,59.0,9.0,4.0,57.82410049,117.1060257,175.0530243,668.2312622,4485.260254,431.8910522,2573.991699,13233.12012,2007.100098,10043.41699,9458.105469,318.0,57824.09375,161.8999939
4030780.0,81.05,1.49,2.2,1.0,83.86,1.3,1.94,1.0,55.9,34.9,3.5,96.5,0.0,0.0,80.63,86.77,92.9,2.0,9.48,7.89,4.11,1.0,91.65,1.2,4.5,0.0,34.2,15.6,27.5,11.4,5.4,0.849,0.197,1.24,1.04,1.39,3.0,70.0,58.0,11.0,6.0,93.35574341,122.417984,175.8120728,684.1149292,5602.391602,539.0037231,2491.0,16527.86914,2002.099854,10194.11816,9689.999023,304.0,93355.73438,122.0
4030784.0,81.05,1.49,2.2,1.0,83.86,1.3,1.94,1.0,55.9,34.9,3.5,96.5,0.0,0.0,80.63,86.77,92.9,2.0,9.48,7.89,4.11,1.0,91.65,1.2,4.5,0.0,34.2,15.6,27.5,11.4,5.4,0.849,0.197,1.24,1.04,1.39,3.0,62.0,54.0,8.0,3.0,18.85037994,119.0467682,176.4914093,612.3131714,5167.953613,496.8778076,2156.962891,15245.34961,2005.5,9667.501953,9413.992188,288.0,18850.37891,192.0
4030785.0,81.05,1.49,2.2,1.0,83.86,1.3,1.94,1.0,55.9,34.9,3.5,96.5,0.0,0.0,80.63,86.77,92.9,2.0,9.48,7.89,4.11,1.0,91.65,1.2,4.5,0.0,30.4,21.9,26.1,10.7,5.1,0.785,0.177,1.16,0.97,1.32,3.0,62.0,52.0,9.0,4.0,0.447409987,118.0237885,173.27742,601.0938721,4970.981445,478.4258423,2443.554199,14665.55957,2003.699829,9721.109375,9097.395508,349.0,447.4108582,209.3999939
4030786.0,81.05,1.49,2.2,1.0,83.86,1.3,1.94,1.0,55.9,34.9,3.5,96.5,0.0,0.0,80.63,86.77,92.9,2.0,9.48,7.89,4.11,1.0,91.65,1.2,4.5,0.0,30.4,21.9,26.1,10.7,5.1,0.785,0.177,1.16,0.97,1.32,3.0,62.0,54.0,8.0,3.0,22.56225014,120.5995636,172.7445679,629.6818237,5078.310547,488.2880249,2747.883301,14980.98047,2002.900146,9588.998047,9356.227539,276.0,22562.25,186.1999969
4030787.0,81.05,1.49,2.2,1.0,83.86,1.3,1.94,1.0,55.9,34.9,3.5,96.5,0.0,0.0,80.63,86.77,92.9,2.0,9.48,7.89,4.11,1.0,91.65,1.2,4.5,0.0,30.4,21.9,26.1,10.7,5.1,0.785,0.177,1.16,0.97,1.32,3.0,61.0,53.0,7.0,2.0,21.51749992,121.1388397,174.5927429,624.0675049,5019.878418,482.0762939,2395.91748,14807.07031,2005.700073,9634.317383,9389.170898,279.0,21517.50195,187.6999969
4030788.0,81.05,1.49,2.2,1.0,83.86,1.3,1.94,1.0,55.9,34.9,3.5,96.5,0.0,0.0,80.63,86.77,92.9,2.0,9.48,7.89,4.11,1.0,91.65,1.2,4.5,0.0,25.6,33.8,21.2,9.5,4.0,0.8,0.164,1.21,1.02,1.39,2.0,64.0,56.0,7.0,2.0,52.87730026,121.9033432,176.1896973,648.6439819,4732.303223,454.9995117,3155.098633,13960.21973,2005.599976,9447.189453,9716.001953,273.0,52877.30469,156.5
