Repository: heidaralavi/EAF-Data-Analysis

https://eaf-prek26v.kfirjgyswf.dopraxrocks.com/

Background Information

Electric arc furnaces (EAFs) play a pivotal role in modern steel manufacturing industries[4]

. Unlike blast furnaces, EAFs produce heat through an electric current between electrodes and the material to be melted[4]

. This allows for precise temperature control, making EAFs highly efficient for recycling scrap metal and smelting materials for casting and molding[4]

. They can achieve temperatures over 3,000 degrees Fahrenheit (1,650 degrees Celsius)[4]

.

The importance of steel in building a green economy cannot be overstated, given its strength, versatility, and recyclability[5]

.

File: data/eaf_and_feed_all.csv (part 11 of 30)
Heat,c (Coke1030),s (Coke1030),s112 (Coke1030),Coke1030_labels,c (CokeFine),s (CokeFine),s05 (CokeFine),CokeFine_labels,cao (Dolomite),mgo (Dolomite),s0_95 (Dolomite),s95_385 (Dolomite),s385_1000 (Dolomite),Dolomite_labels,fe_metal (DRI),fe_total (DRI),md (DRI),c (DRI),gunge (DRI),feo (DRI),feo_c (DRI),Dri_labels,cao (Lime),mgo (Lime),s0_95 (Lime),Lime_labels,cao (Slag),feo (Slag),sio2 (Slag),mgo (Slag),al2o3 (Slag),p2o5 (Slag),mno (Slag),b2 (Slag),b3 (Slag),b4 (Slag),Slag_labels,Duration (EAF),Power On (EAF),Power Off (EAF),Delays (EAF),DRI [t] (EAF),Ele [MW] (EAF),Tapped [t] (EAF),Tapped [kWh/t] (EAF),O2 [Nm3] (EAF),CH4 [Nm3] (EAF),C.inj [kg] (EAF),Chemical [MWh] (EAF),C [kg] (EAF),CaO [kg] (EAF),MgO [kg] (EAF),Tapping Time [Sec] (EAF),EAF_DRI (EAF),HDRI(T) (EAF)
4030790.0,81.05,1.49,2.2,1.0,83.86,1.3,1.94,1.0,55.9,34.9,3.5,96.5,0.0,0.0,80.63,86.77,92.9,2.0,9.48,7.89,4.11,1.0,91.65,1.2,4.5,0.0,25.6,33.8,21.2,9.5,4.0,0.8,0.164,1.21,1.02,1.39,2.0,61.0,52.0,8.0,3.0,54.66558075,119.1697464,173.1887817,602.2713013,4803.972656,461.8913269,2283.95874,14171.63965,2004.699951,8997.814453,8555.308594,291.0,54665.58203,151.6999969
4030791.0,81.05,1.49,2.2,1.0,83.86,1.3,1.94,1.0,55.9,34.9,3.5,96.5,0.0,0.0,80.63,86.77,92.9,2.0,9.48,7.89,4.11,1.0,91.65,1.2,4.5,0.0,25.6,33.8,21.2,9.5,4.0,0.8,0.164,1.21,1.02,1.39,2.0,59.0,51.0,7.0,2.0,54.60662079,120.2223434,177.4889679,586.6613159,4697.953613,451.026123,1992.999878,13857.13965,2005.700073,9079.214844,9132.410156,271.0,54606.62109,145.0
4030793.0,81.05,1.49,2.2,1.0,79.95,1.3,2.5,1.0,55.55,34.25,3.5,96.5,0.0,0.0,79.76,86.1,92.62,2.06,10.02,8.16,4.04,1.0,91.8,1.2,5.0,0.0,25.6,33.8,21.2,9.5,4.0,0.8,0.164,1.21,1.02,1.39,2.0,66.0,57.0,8.0,3.0,55.74982834,117.8571243,172.8813324,650.8557739,5421.038086,520.3806763,2262.987793,15989.7998,2000.099976,9369.816406,9497.703125,287.0,55749.82813,155.0
4030795.0,81.05,1.49,2.2,1.0,79.95,1.3,2.5,1.0,55.55,34.25,3.5,96.5,0.0,0.0,79.76,86.1,92.62,2.06,10.02,8.16,4.04,1.0,91.8,1.2,5.0,0.0,25.6,33.8,21.2,9.5,4.0,0.8,0.164,1.21,1.02,1.39,2.0,66.0,55.0,10.0,5.0,77.26564789,117.1617813,176.2947235,612.151123,5039.211914,485.3136292,2613.0,14867.69043,2003.599976,9058.111328,8999.407227,302.0,77265.65625,121.9000015
4030796.0,81.05,1.49,2.2,1.0,79.95,1.3,2.5,1.0,55.55,34.25,3.5,96.5,0.0,0.0,79.76,86.1,92.62,2.06,10.02,8.16,4.04,1.0,91.8,1.2,5.0,0.0,29.1,24.8,24.9,10.4,5.0,0.819,0.182,1.17,0.97,1.32,3.0,67.0,58.0,8.0,3.0,64.88783264,116.6787491,170.9976654,663.5768433,5360.029297,514.4733276,3268.987549,15809.70996,2003.900146,9564.026367,9543.320313,272.0,64887.83594,145.0
4030797.0,81.05,1.49,2.2,1.0,79.95,1.3,2.5,1.0,55.55,34.25,3.5,96.5,0.0,0.0,79.76,86.1,92.62,2.06,10.02,8.16,4.04,1.0,91.8,1.2,5.0,0.0,29.1,24.8,24.9,10.4,5.0,0.819,0.182,1.17,0.97,1.32,3.0,64.0,55.0,9.0,4.0,61.70597839,120.1611786,171.8989868,642.3236084,5058.114258,485.5036621,3205.0,14919.21973,2001.999878,9152.90918,9219.603516,372.0,61705.98047,140.1999969
4030798.0,81.05,1.49,2.2,1.0,79.95,1.3,2.5,1.0,55.55,34.25,3.5,96.5,0.0,0.0,79.76,86.1,92.62,2.06,10.02,8.16,4.04,1.0,91.8,1.2,5.0,0.0,29.1,24.8,24.9,10.4,5.0,0.819,0.182,1.17,0.97,1.32,3.0,61.0,53.0,8.0,3.0,61.46591187,120.5485916,170.7997894,628.3481445,4827.242676,463.4701233,2426.662598,14238.58008,2002.300049,9006.302734,9152.304688,268.0,61465.91406,139.3999939
4030800.0,81.05,1.49,2.2,1.0,79.95,1.3,2.5,1.0,55.55,34.25,3.5,96.5,0.0,0.0,79.76,86.1,92.62,2.06,10.02,8.16,4.04,1.0,91.8,1.2,5.0,0.0,27.6,28.9,23.1,10.2,4.7,0.898,0.177,1.19,0.99,1.36,3.0,68.0,56.0,11.0,6.0,52.22164154,120.5873718,173.9924164,654.5576782,5313.840332,511.7766113,3125.876709,15677.98047,2003.200073,9470.212891,9252.416992,282.0,52221.64063,152.6999969
4030806.0,81.05,1.49,2.2,1.0,79.95,1.3,2.5,1.0,55.55,34.25,3.5,96.5,0.0,0.0,79.76,86.1,92.62,2.06,10.02,8.16,4.04,1.0,91.8,1.2,5.0,0.0,27.6,28.9,23.1,10.2,4.7,0.898,0.177,1.19,0.99,1.36,3.0,68.0,54.0,13.0,8.0,49.18769836,119.1197205,180.4117737,604.87677,6288.593262,617.1917725,2497.888916,18583.90039,2003.000244,9846.914063,9942.40332,270.0,49187.70313,160.5
4030807.0,81.05,1.49,2.2,1.0,79.95,1.3,2.5,1.0,55.55,34.25,3.5,96.5,0.0,0.0,79.76,86.1,92.62,2.06,10.02,8.16,4.04,1.0,91.8,1.2,5.0,0.0,27.6,28.9,23.1,10.2,4.7,0.898,0.177,1.19,0.99,1.36,3.0,61.0,52.0,9.0,4.0,50.16910934,121.1452103,172.7352142,612.4990234,5987.53125,588.628479,2068.995361,17696.76953,2003.0,10399.70215,9970.199219,283.0,50169.11328,155.1999969
4030808.0,81.05,1.49,2.2,1.0,79.95,1.3,2.5,1.0,55.55,34.25,3.5,96.5,0.0,0.0,79.76,86.1,92.62,2.06,10.02,8.16,4.04,1.0,91.8,1.2,5.0,0.0,29.5,24.3,25.2,10.5,5.1,0.781,0.179,1.17,0.97,1.32,3.0,70.0,52.0,17.0,12.0,54.10578918,122.6094437,175.5089417,612.6278687,6181.103027,607.3006592,1832.96167,18267.9707,2000.800049,10782.01074,10370.70703,283.0,54105.79297,156.1999969
4030809.0,81.05,1.49,2.2,1.0,79.95,1.3,2.5,1.0,55.55,34.25,3.5,96.5,0.0,0.0,79.76,86.1,92.62,2.06,10.02,8.16,4.04,1.0,91.8,1.2,5.0,0.0,29.5,24.3,25.2,10.5,5.1,0.781,0.179,1.17,0.97,1.32,3.0,61.0,50.0,11.0,5.0,26.15115929,122.4489441,175.1999969,586.6956787,6012.01709,592.0284424,2352.592529,17771.7207,2003.700073,9424.00293,8190.019531,333.0,26151.16016,178.0
4030810.0,81.05,1.49,2.2,1.0,79.95,1.3,2.5,1.0,55.55,34.25,3.5,96.5,0.0,0.0,79.76,86.1,92.62,2.06,10.02,8.16,4.04,1.0,91.8,1.2,5.0,0.0,29.5,24.3,25.2,10.5,5.1,0.781,0.179,1.17,0.97,1.32,3.0,61.0,50.0,10.0,5.0,32.89957047,122.019928,170.8351898,604.5376587,5885.44873,576.2911987,2090.0,17389.07031,2004.699951,9842.205078,9580.615234,315.0,32899.56641,176.6000061
4030811.0,81.05,1.49,2.2,1.0,79.95,1.3,2.5,1.0,55.55,34.25,3.5,96.5,0.0,0.0,79.76,86.1,92.62,2.06,10.02,8.16,4.04,1.0,91.8,1.2,5.0,0.0,28.8,27.5,23.6,10.0,4.6,0.87,0.157,1.22,1.02,1.38,3.0,63.0,49.0,13.0,8.0,43.89321136,123.8805695,175.3338013,587.0180664,5311.504883,520.2648926,1836.95874,15693.75,2003.100098,9688.710938,9423.107422,338.0,43893.20703,156.3999939
4030812.0,81.05,1.49,2.2,1.0,79.95,1.3,2.5,1.0,55.55,34.25,3.5,96.5,0.0,0.0,79.76,86.1,92.62,2.06,10.02,8.16,4.04,1.0,91.8,1.2,5.0,0.0,28.8,27.5,23.6,10.0,4.6,0.87,0.157,1.22,1.02,1.38,3.0,67.0,51.0,15.0,10.0,49.62965012,121.4885406,177.4469452,593.1706543,6196.224609,608.1654053,2130.888916,18311.0293,2000.300049,9925.095703,8490.506836,565.0,49629.65234,164.6000061
4030816.0,81.27,1.5,1.33,1.0,92.94,0.99,1.73,0.0,56.15,33.85,3.5,96.5,0.0,0.0,79.67,86.43,92.17,1.83,9.79,8.71,4.8,1.0,91.75,1.2,4.5,0.0,28.8,27.5,23.6,10.0,4.6,0.87,0.157,1.22,1.02,1.38,3.0,61.0,49.0,11.0,6.0,0.0,118.1578369,173.4437714,564.677063,4437.582031,429.5534058,1776.987305,13098.30957,2003.199951,8318.40332,8811.004883,272.0,0.0,199.4001007
4030817.0,81.27,1.5,1.33,1.0,92.94,0.99,1.73,0.0,56.15,33.85,3.5,96.5,0.0,0.0,79.67,86.43,92.17,1.83,9.79,8.71,4.8,1.0,91.75,1.2,4.5,0.0,23.4,37.8,19.9,9.3,4.1,0.811,0.152,1.18,0.97,1.36,2.0,63.0,53.0,10.0,5.0,49.86777878,122.0564499,170.3561096,639.8548584,5166.508301,499.3218994,2037.0,15247.80957,2000.499878,10186.2041,9803.59082,314.0,49867.77734,164.1000977
4030818.0,81.27,1.5,1.33,1.0,92.94,0.99,1.73,0.0,56.15,33.85,3.5,96.5,0.0,0.0,79.67,86.43,92.17,1.83,9.79,8.71,4.8,1.0,91.75,1.2,4.5,0.0,23.4,37.8,19.9,9.3,4.1,0.811,0.152,1.18,0.97,1.36,2.0,65.0,51.0,13.0,8.0,46.13687897,120.8162918,173.6834869,601.5110474,4914.255371,473.5263062,2356.987549,14499.66016,2001.800049,9000.707031,8763.306641,274.0,46136.875,153.8999939
4030819.0,81.27,1.5,1.33,1.0,92.94,0.99,1.73,0.0,56.15,33.85,3.5,96.5,0.0,0.0,79.67,86.43,92.17,1.83,9.79,8.71,4.8,1.0,91.75,1.2,4.5,0.0,26.7,33.1,21.6,8.9,4.2,0.867,0.153,1.24,1.03,1.38,0.0,69.0,59.0,9.0,4.0,47.45996857,120.0638123,175.7999878,675.7478638,5385.563965,521.3874512,2757.975342,15896.62988,2004.400024,10603.8125,10036.49609,260.0,47459.96875,176.3000031
4030821.0,81.27,1.5,1.33,1.0,92.94,0.99,1.73,0.0,56.15,33.85,3.5,96.5,0.0,0.0,79.67,86.43,92.17,1.83,9.79,8.71,4.8,1.0,91.75,1.2,4.5,0.0,26.7,33.1,21.6,8.9,4.2,0.867,0.153,1.24,1.03,1.38,0.0,68.0,60.0,8.0,3.0,60.09469986,115.8471832,171.401886,680.5740356,5928.788574,572.7424927,2701.0,17496.85938,2005.599976,10494.39648,10017.3125,262.0,60094.69922,159.6000061
4030822.0,81.27,1.5,1.33,1.0,92.94,0.99,1.73,0.0,56.15,33.85,3.5,96.5,0.0,0.0,79.67,86.43,92.17,1.83,9.79,8.71,4.8,1.0,91.75,1.2,4.5,0.0,26.7,33.1,21.6,8.9,4.2,0.867,0.153,1.24,1.03,1.38,0.0,68.0,57.0,11.0,6.0,45.38497925,118.3772125,171.8981781,660.718811,5602.955566,540.1604004,2517.887695,16532.39063,2000.500244,9936.589844,9807.81543,264.0,45384.98438,173.8000031
4030823.0,81.27,1.5,1.33,1.0,92.94,0.99,1.73,0.0,56.15,33.85,3.5,96.5,0.0,0.0,79.67,86.43,92.17,1.83,9.79,8.71,4.8,1.0,91.75,1.2,4.5,0.0,28.4,27.6,24.1,9.9,4.6,0.911,0.17,1.18,0.99,1.33,3.0,65.0,58.0,7.0,2.0,35.69272995,118.4437561,171.8955383,667.7994385,5544.633301,536.6501465,2895.98584,16365.7998,2004.499878,11257.61523,9882.892578,248.0,35692.73438,184.3000031
4030824.0,81.27,1.5,1.33,1.0,92.94,0.99,1.73,0.0,56.15,33.85,3.5,96.5,0.0,0.0,79.67,86.43,92.17,1.83,9.79,8.71,4.8,1.0,91.75,1.2,4.5,0.0,28.4,27.6,24.1,9.9,4.6,0.911,0.17,1.18,0.99,1.33,3.0,66.0,59.0,7.0,2.0,47.17079163,119.3163223,175.3887024,671.2258911,5340.581543,517.4942017,3155.283203,15765.0498,2003.699951,11628.40723,9789.030273,239.0,47170.78906,172.7998962
4030825.0,81.27,1.5,1.33,1.0,92.94,0.99,1.73,0.0,56.15,33.85,3.5,96.5,0.0,0.0,79.67,86.43,92.17,1.83,9.79,8.71,4.8,1.0,91.75,1.2,4.5,0.0,27.1,29.6,23.1,10.2,4.4,0.871,0.159,1.17,0.99,1.36,3.0,62.0,53.0,8.0,3.0,51.01195145,121.2220154,170.3025513,636.2736206,5456.897949,528.4492188,2655.974854,16107.58984,1004.000244,10324.2959,9632.714844,313.0,51011.94531,162.8999939
4030826.0,81.27,1.5,1.33,1.0,92.94,0.99,1.73,0.0,56.15,33.85,3.5,96.5,0.0,0.0,79.67,86.43,92.17,1.83,9.79,8.71,4.8,1.0,91.75,1.2,4.5,0.0,27.1,29.6,23.1,10.2,4.4,0.871,0.159,1.17,0.99,1.36,3.0,62.0,54.0,8.0,3.0,47.45508957,121.4960785,173.0966644,634.0472412,5403.507324,523.3557129,2580.480225,15950.2002,1000.099976,9797.601563,9490.40625,245.0,47455.08984,167.5
4030827.0,81.27,1.5,1.33,1.0,92.94,0.99,1.73,0.0,56.15,33.85,3.5,96.5,0.0,0.0,79.67,86.43,92.17,1.83,9.79,8.71,4.8,1.0,91.75,1.2,4.5,0.0,27.1,29.6,23.1,10.2,4.4,0.871,0.159,1.17,0.99,1.36,3.0,68.0,52.0,15.0,10.0,61.91448975,121.7892838,173.4329376,617.3745117,5528.245117,541.3195801,1752.999634,16333.7002,1001.199951,10773.0957,10056.89355,228.0,61914.48828,154.1999969
4030828.0,81.27,1.5,1.33,1.0,92.94,0.99,1.73,0.0,56.15,33.85,3.5,96.5,0.0,0.0,79.67,86.43,92.17,1.83,9.79,8.71,4.8,1.0,91.75,1.2,4.5,0.0,29.1,26.4,24.4,9.7,4.7,0.845,0.172,1.19,1.0,1.33,3.0,60.0,52.0,8.0,3.0,50.2895813,119.7148666,175.7188263,591.0160522,5382.405762,529.4951172,1897.925903,15909.17969,1002.300049,9571.400391,9301.216797,253.0,50289.58203,159.6000061
4030829.0,81.27,1.5,1.33,1.0,92.94,0.99,1.73,0.0,56.15,33.85,3.5,96.5,0.0,0.0,79.67,86.43,92.17,1.83,9.79,8.71,4.8,1.0,91.75,1.2,4.5,0.0,29.1,26.4,24.4,9.7,4.7,0.845,0.172,1.19,1.0,1.33,3.0,57.0,49.0,7.0,2.0,58.92113113,123.1682739,179.4161377,570.9349365,5490.188965,539.4049072,2134.0,16225.95996,1504.899902,9940.512695,9408.109375,229.0,58921.13281,151.6000061
4030831.0,81.27,1.5,1.33,1.0,92.94,0.99,1.73,0.0,56.15,33.85,3.5,96.5,0.0,0.0,79.67,86.43,92.17,1.83,9.79,8.71,4.8,1.0,91.75,1.2,4.5,0.0,29.1,26.4,24.4,9.7,4.7,0.845,0.172,1.19,1.0,1.33,3.0,58.0,50.0,8.0,3.0,53.76774979,122.1260071,176.0151672,584.5584717,5780.868164,566.6534424,2321.892822,17081.64063,1504.300049,9535.704102,9554.299805,239.0,53767.75391,151.3999939
4030832.0,81.27,1.5,1.33,1.0,92.94,0.99,1.73,0.0,56.15,33.85,3.5,96.5,0.0,0.0,79.67,86.43,92.17,1.83,9.79,8.71,4.8,1.0,91.75,1.2,4.5,0.0,29.1,26.4,24.4,9.7,4.7,0.845,0.172,1.19,1.0,1.33,3.0,57.0,49.0,7.0,2.0,44.58100128,122.1954803,173.3831177,578.3041992,5485.453125,540.9325562,2160.999512,16217.15039,1504.300049,8997.8125,8792.199219,245.0,44581.0,160.8999939
4030833.0,81.27,1.5,1.33,1.0,92.94,0.99,1.73,0.0,56.15,33.85,3.5,96.5,0.0,0.0,79.67,86.43,92.17,1.83,9.79,8.71,4.8,1.0,91.75,1.2,4.5,0.0,29.1,26.4,24.4,9.7,4.7,0.845,0.172,1.19,1.0,1.33,3.0,61.0,52.0,9.0,3.0,49.11964035,120.2467728,174.3346405,600.2714233,6048.450195,594.2763672,2543.0,17875.92969,1500.900146,10335.91016,8975.114258,296.0,49119.64453,157.0
4030834.0,81.27,1.5,1.33,1.0,92.94,0.99,1.73,0.0,56.15,33.85,3.5,96.5,0.0,0.0,79.67,86.43,92.17,1.83,9.79,8.71,4.8,1.0,91.75,1.2,4.5,0.0,26.6,30.5,22.9,9.9,4.4,0.882,0.16,1.16,0.97,1.34,3.0,58.0,50.0,7.0,2.0,45.94115829,122.7203674,178.4065094,579.9120483,5821.507324,560.9620972,2741.998535,17176.57031,1505.900024,9121.705078,8587.71875,230.0,45941.16016,158.7998962
4030835.0,80.62,1.5,3.0,1.0,88.99,1.15,2.0,1.0,56.0,34.9,3.0,97.0,0.0,0.0,80.6,86.43,93.27,1.9,10.0,7.5,3.96,1.0,91.4,1.2,4.0,1.0,26.6,30.5,22.9,9.9,4.4,0.882,0.16,1.16,0.97,1.34,3.0,60.0,51.0,9.0,4.0,39.61148071,120.4185867,176.3744965,580.7114868,5710.635742,552.0911865,2583.278809,16854.15039,1501.799805,9162.311523,8821.306641,225.0,39611.48438,165.1000061
4030836.0,80.62,1.5,3.0,1.0,88.99,1.15,2.0,1.0,56.0,34.9,3.0,97.0,0.0,0.0,80.6,86.43,93.27,1.9,10.0,7.5,3.96,1.0,91.4,1.2,4.0,1.0,28.6,27.2,24.1,9.9,4.7,0.988,0.165,1.19,0.99,1.34,3.0,58.0,50.0,8.0,3.0,20.84444046,121.369751,175.375885,578.8270874,5597.690918,540.611145,2258.995605,16519.35938,2003.400024,9016.40625,9153.615234,260.0,20844.43555,183.8000031
4030837.0,80.62,1.5,3.0,1.0,88.99,1.15,2.0,1.0,56.0,34.9,3.0,97.0,0.0,0.0,80.6,86.43,93.27,1.9,10.0,7.5,3.96,1.0,91.4,1.2,4.0,1.0,28.6,27.2,24.1,9.9,4.7,0.988,0.165,1.19,0.99,1.34,3.0,66.0,51.0,15.0,10.0,21.24051094,121.1063538,177.170639,584.2518921,6097.571777,591.9156494,2238.888672,18002.42969,2006.200073,9601.104492,9990.697266,231.0,21240.51172,185.6000061
4030838.0,80.62,1.5,3.0,1.0,88.99,1.15,2.0,1.0,56.0,34.9,3.0,97.0,0.0,0.0,80.6,86.43,93.27,1.9,10.0,7.5,3.96,1.0,91.4,1.2,4.0,1.0,28.6,27.2,24.1,9.9,4.7,0.988,0.165,1.19,0.99,1.34,3.0,62.0,51.0,10.0,5.0,20.80768013,122.8201752,177.1757355,594.8135376,5956.043945,578.6496582,2325.925049,17585.81055,2004.100098,10301.90723,10620.49805,379.0,20807.67578,184.6000061
4030839.0,80.62,1.5,3.0,1.0,88.99,1.15,2.0,1.0,56.0,34.9,3.0,97.0,0.0,0.0,80.6,86.43,93.27,1.9,10.0,7.5,3.96,1.0,91.4,1.2,4.0,1.0,29.5,26.8,23.7,9.8,4.6,0.925,0.157,1.24,1.04,1.39,3.0,67.0,51.0,16.0,11.0,23.13822937,121.4817276,175.5210419,596.3772583,5824.210938,564.0753784,2023.887573,17191.96094,2000.699951,9467.487305,8794.818359,347.0,23138.22656,183.0
4030842.0,80.62,1.5,3.0,1.0,88.99,1.15,2.0,1.0,56.0,34.9,3.0,97.0,0.0,0.0,80.6,86.43,93.27,1.9,10.0,7.5,3.96,1.0,91.4,1.2,4.0,1.0,29.5,26.8,23.7,9.8,4.6,0.925,0.157,1.24,1.04,1.39,3.0,59.0,48.0,11.0,6.0,8.496580124,122.8320847,176.1545715,559.3872681,5555.335938,536.9332275,2498.999512,16395.43945,2002.399902,10356.01465,7802.211426,422.0,8496.581055,227.6000061
4030845.0,80.62,1.5,3.0,1.0,88.99,1.15,2.0,1.0,56.0,34.9,3.0,97.0,0.0,0.0,80.6,86.43,93.27,1.9,10.0,7.5,3.96,1.0,91.4,1.2,4.0,1.0,23.4,37.9,20.1,8.7,4.1,0.759,0.208,1.16,0.97,1.33,2.0,56.0,45.0,10.0,5.0,7.631140232,119.9587631,174.0284119,518.8939819,4860.933594,470.3806152,1770.0,14347.50977,2008.0,8591.19043,8424.604492,244.0,7631.135254,173.8999939
4030847.0,80.62,1.5,3.0,1.0,88.99,1.15,2.0,1.0,56.0,34.9,3.0,97.0,0.0,0.0,80.6,86.43,93.27,1.9,10.0,7.5,3.96,1.0,91.4,1.2,4.0,1.0,23.4,37.9,20.1,8.7,4.1,0.759,0.208,1.16,0.97,1.33,2.0,68.0,57.0,11.0,6.0,28.58440018,117.1377258,173.1137543,643.7589722,6354.591309,611.6722412,1995.0,18747.75,2004.0,10169.39648,10018.21484,240.0,28584.40039,200.8000031
4030848.0,80.62,1.5,3.0,1.0,88.99,1.15,2.0,1.0,56.0,34.9,3.0,97.0,0.0,0.0,80.6,86.43,93.27,1.9,10.0,7.5,3.96,1.0,91.4,1.2,4.0,1.0,23.4,37.9,20.1,8.7,4.1,0.759,0.208,1.16,0.97,1.33,2.0,59.0,52.0,7.0,2.0,38.7914505,120.4480896,176.6769104,593.6837158,6010.946777,580.1627808,2106.0,17737.98047,2002.0,9793.299805,9342.405273,254.0,38791.44531,175.6000977
4030849.0,80.62,1.5,3.0,1.0,88.99,1.15,2.0,1.0,56.0,34.9,3.0,97.0,0.0,0.0,80.6,86.43,93.27,1.9,10.0,7.5,3.96,1.0,91.4,1.2,4.0,1.0,23.4,37.9,20.1,8.7,4.1,0.759,0.208,1.16,0.97,1.33,2.0,62.0,54.0,7.0,2.0,22.4861393,120.6044464,170.8119659,643.5003052,6194.881348,603.3713989,2503.887695,18294.93945,2006.5,9897.926758,9972.44043,231.0,22486.14258,197.6999969
4030850.0,80.62,1.5,3.0,1.0,88.99,1.15,2.0,1.0,56.0,34.9,3.0,97.0,0.0,0.0,80.6,86.43,93.27,1.9,10.0,7.5,3.96,1.0,91.4,1.2,4.0,1.0,23.2,38.3,19.5,9.5,3.7,0.829,0.168,1.19,1.0,1.41,2.0,61.0,53.0,8.0,3.0,24.83838081,121.2249298,174.0404358,625.7189941,6080.429688,589.8103638,2455.995361,17950.66016,2001.400146,9827.700195,9786.099609,248.0,24838.37891,194.6000061
4030851.0,80.62,1.5,3.0,1.0,88.99,1.15,2.0,1.0,56.0,34.9,3.0,97.0,0.0,0.0,80.6,86.43,93.27,1.9,10.0,7.5,3.96,1.0,91.4,1.2,4.0,1.0,23.2,38.3,19.5,9.5,3.7,0.829,0.168,1.19,1.0,1.41,2.0,60.0,53.0,7.0,2.0,23.82745934,121.6393204,178.1475677,606.7445068,6091.280762,590.9031372,2659.998291,17982.81055,2002.400024,10073.2959,9741.670898,210.0,23827.46094,197.1000061
4030852.0,80.62,1.5,3.0,1.0,88.99,1.15,2.0,1.0,56.0,34.9,3.0,97.0,0.0,0.0,80.6,86.43,93.27,1.9,10.0,7.5,3.96,1.0,91.4,1.2,4.0,1.0,23.5,38.7,19.5,8.7,3.8,0.855,0.157,1.21,1.01,1.38,2.0,68.0,53.0,14.0,9.0,26.48913956,123.3521652,176.9324951,627.0664063,6004.153809,577.6808472,2668.95874,17713.18945,2000.299805,10019.40723,9823.301758,232.0,26489.14258,193.6000061
4030853.0,80.62,1.5,3.0,1.0,88.99,1.15,2.0,1.0,56.0,34.9,3.0,97.0,0.0,0.0,80.6,86.43,93.27,1.9,10.0,7.5,3.96,1.0,91.4,1.2,4.0,1.0,23.5,38.7,19.5,8.7,3.8,0.855,0.157,1.21,1.01,1.38,2.0,63.0,56.0,7.0,2.0,34.1330719,121.6093979,173.7953949,655.8000488,5992.116211,590.5158081,2852.888916,17714.06055,2007.5,10014.20898,10028.58594,233.0,34133.06641,185.6999969
4030855.0,80.62,1.5,3.0,1.0,88.99,1.15,2.0,1.0,56.0,34.9,3.0,97.0,0.0,0.0,80.6,86.43,93.27,1.9,10.0,7.5,3.96,1.0,91.4,1.2,4.0,1.0,23.5,38.7,19.5,8.7,3.8,0.855,0.157,1.21,1.01,1.38,2.0,62.0,55.0,6.0,1.0,46.53952026,122.8545609,176.1716309,641.9560547,5995.187012,591.1096191,2846.998535,17723.89063,2002.0,9797.814453,9929.401367,218.0,46539.51953,173.8999023
4030856.0,80.62,1.5,3.0,1.0,88.99,1.15,2.0,1.0,56.0,34.9,3.0,97.0,0.0,0.0,80.6,86.43,93.27,1.9,10.0,7.5,3.96,1.0,91.4,1.2,4.0,1.0,23.5,38.7,19.5,8.7,3.8,0.855,0.157,1.21,1.01,1.38,2.0,62.0,55.0,7.0,2.0,47.51396179,121.474411,175.5461121,639.5049438,5942.370605,584.7805176,2179.888672,17564.83008,2001.300049,10866.01465,9902.379883,251.0,47513.96484,171.1999969
4030857.0,80.18,1.5,1.8,1.0,80.18,1.5,2.0,1.0,56.3,34.0,4.0,96.0,0.0,0.0,79.75,86.48,92.25,2.0,9.6,8.65,4.36,1.0,91.6,1.2,4.67,0.0,23.5,38.7,19.5,8.7,3.8,0.855,0.157,1.21,1.01,1.38,2.0,66.0,52.0,13.0,8.0,52.82141876,124.5035706,172.657608,632.7661133,5622.370117,552.8042603,2110.998535,16617.68945,2004.099976,9620.816406,9677.019531,232.0,52821.42188,157.3000031
4030858.0,80.18,1.5,1.8,1.0,80.18,1.5,2.0,1.0,56.3,34.0,4.0,96.0,0.0,0.0,79.75,86.48,92.25,2.0,9.6,8.65,4.36,1.0,91.6,1.2,4.67,0.0,25.0,32.9,21.7,10.3,4.3,0.854,0.166,1.15,0.96,1.36,2.0,66.0,53.0,12.0,7.0,45.35791016,125.0162582,177.5990143,633.3363037,5713.859375,563.1018677,2153.851807,16891.48047,2005.200073,9496.707031,9531.225586,233.0,45357.91406,164.6999969
4030859.0,80.18,1.5,1.8,1.0,80.18,1.5,2.0,1.0,56.3,34.0,4.0,96.0,0.0,0.0,79.75,86.48,92.25,2.0,9.6,8.65,4.36,1.0,91.6,1.2,4.67,0.0,25.0,32.9,21.7,10.3,4.3,0.854,0.166,1.15,0.96,1.36,2.0,61.0,52.0,8.0,3.0,51.15074158,124.7266922,173.3018036,633.9428101,5437.692383,535.3421631,2161.555664,16073.66016,2002.899902,9709.09668,9476.912109,231.0,51150.73828,159.1999969
4030860.0,80.18,1.5,1.8,1.0,80.18,1.5,2.0,1.0,56.3,34.0,4.0,96.0,0.0,0.0,79.75,86.48,92.25,2.0,9.6,8.65,4.36,1.0,91.6,1.2,4.67,0.0,25.0,32.9,21.7,10.3,4.3,0.854,0.166,1.15,0.96,1.36,2.0,68.0,54.0,13.0,8.0,48.8212204,123.8823776,170.6283112,660.2897949,5740.469238,564.187561,2195.0,16966.15039,2004.299927,9625.016602,9546.995117,209.0,48821.22266,161.3999939
4030861.0,80.18,1.5,1.8,1.0,80.18,1.5,2.0,1.0,56.3,34.0,4.0,96.0,0.0,0.0,79.75,86.48,92.25,2.0,9.6,8.65,4.36,1.0,91.6,1.2,4.67,0.0,25.0,32.9,21.7,10.3,4.3,0.854,0.166,1.15,0.96,1.36,2.0,61.0,54.0,7.0,2.0,55.29156113,122.4954147,174.7023163,641.1777954,5704.43457,563.0334473,1958.0,16865.85938,2002.700073,10888.6084,9360.12207,227.0,55291.5625,138.4998932
4030862.0,80.18,1.5,1.8,1.0,80.18,1.5,2.0,1.0,56.3,34.0,4.0,96.0,0.0,0.0,79.75,86.48,92.25,2.0,9.6,8.65,4.36,1.0,91.6,1.2,4.67,0.0,26.4,31.2,22.2,9.9,4.5,0.86,0.171,1.18,0.99,1.36,3.0,58.0,51.0,7.0,2.0,28.4254303,123.9154129,171.8443298,619.1367798,5562.700195,548.0872192,2593.0,16444.32031,2002.000122,9271.810547,9049.823242,216.0,28425.42578,176.7998962
4030863.0,80.18,1.5,1.8,1.0,80.18,1.5,2.0,1.0,56.3,34.0,4.0,96.0,0.0,0.0,79.75,86.48,92.25,2.0,9.6,8.65,4.36,1.0,91.6,1.2,4.67,0.0,26.4,31.2,22.2,9.9,4.5,0.86,0.171,1.18,0.99,1.36,3.0,59.0,51.0,7.0,2.0,25.53948975,123.5005646,171.3428955,619.8709717,5483.932129,540.4016113,2628.962891,16211.66016,2002.800293,9111.706055,8175.516602,220.0,25539.49023,180.1999969
4030864.0,80.18,1.5,1.8,1.0,80.18,1.5,2.0,1.0,56.3,34.0,4.0,96.0,0.0,0.0,79.75,86.48,92.25,2.0,9.6,8.65,4.36,1.0,91.6,1.2,4.67,0.0,26.4,31.2,22.2,9.9,4.5,0.86,0.171,1.18,0.99,1.36,3.0,58.0,51.0,6.0,1.0,23.93745995,123.7340469,176.7462006,603.0292969,5277.976563,519.8468018,2919.010986,15602.12988,2000.100098,9583.208008,9494.004883,213.0,23937.46484,202.8000031
4030865.0,80.18,1.5,1.8,1.0,80.18,1.5,2.0,1.0,56.3,34.0,4.0,96.0,0.0,0.0,79.75,86.48,92.25,2.0,9.6,8.65,4.36,1.0,91.6,1.2,4.67,0.0,25.0,35.1,20.7,9.7,4.2,0.836,0.155,1.21,1.0,1.39,2.0,58.0,51.0,7.0,2.0,24.54847908,121.6089859,175.9588623,594.9406128,5544.878418,545.8300781,2584.999512,16390.33008,2002.199951,9339.605469,8772.111328,199.0,24548.47852,180.8999939
4030866.0,80.18,1.5,1.8,1.0,80.18,1.5,2.0,1.0,56.3,34.0,4.0,96.0,0.0,0.0,79.75,86.48,92.25,2.0,9.6,8.65,4.36,1.0,91.6,1.2,4.67,0.0,25.0,35.1,20.7,9.7,4.2,0.836,0.155,1.21,1.0,1.39,2.0,61.0,52.0,9.0,4.0,29.5071907,121.8919907,177.8104706,596.0183716,5531.257813,541.4212646,2119.185059,16342.08984,2000.199829,9242.699219,9315.009766,289.0,29507.18555,175.8999939
4030867.0,80.18,1.5,1.8,1.0,80.18,1.5,2.0,1.0,56.3,34.0,4.0,96.0,0.0,0.0,79.75,86.48,92.25,2.0,9.6,8.65,4.36,1.0,91.6,1.2,4.67,0.0,25.0,35.1,20.7,9.7,4.2,0.836,0.155,1.21,1.0,1.39,2.0,60.0,53.0,7.0,2.0,52.56967163,124.267334,176.107605,631.345459,5953.446777,588.2614746,2632.0,17603.7793,2001.399902,9309.305664,9261.370117,236.0,52569.66797,152.6000061
4030868.0,80.18,1.5,1.8,1.0,80.18,1.5,2.0,1.0,56.3,34.0,4.0,96.0,0.0,0.0,79.75,86.48,92.25,2.0,9.6,8.65,4.36,1.0,91.6,1.2,4.67,0.0,24.2,37.0,19.7,9.7,4.0,0.804,0.157,1.23,1.02,1.43,2.0,69.0,51.0,17.0,12.0,22.93695068,123.3162994,175.7854614,603.1088257,5792.299316,573.147644,2536.0,17129.39063,2003.600098,9426.206055,9529.491211,251.0,22936.95313,182.5
4030869.0,80.18,1.5,1.8,1.0,80.18,1.5,2.0,1.0,56.3,34.0,4.0,96.0,0.0,0.0,79.75,86.48,92.25,2.0,9.6,8.65,4.36,1.0,91.6,1.2,4.67,0.0,24.2,37.0,19.7,9.7,4.0,0.804,0.157,1.23,1.02,1.43,2.0,63.0,51.0,11.0,6.0,22.09944916,122.7033463,174.1156921,604.4957886,5673.18457,560.9268799,2484.888916,16776.00977,2005.199951,9447.599609,9154.8125,214.0,22099.45117,183.6999969
4030871.0,80.18,1.5,1.8,1.0,80.18,1.5,2.0,1.0,56.3,34.0,4.0,96.0,0.0,0.0,79.75,86.48,92.25,2.0,9.6,8.65,4.36,1.0,91.6,1.2,4.67,0.0,24.2,37.0,19.7,9.7,4.0,0.804,0.157,1.23,1.02,1.43,2.0,61.0,54.0,6.0,1.0,22.75810051,121.6619797,174.4361267,633.1373901,5909.875488,583.538208,2450.962891,17473.86914,2003.200073,9741.703125,9372.113281,213.0,22758.09961,188.1999969
4030872.0,80.18,1.5,1.8,1.0,80.18,1.5,2.0,1.0,56.3,34.0,4.0,96.0,0.0,0.0,79.75,86.48,92.25,2.0,9.6,8.65,4.36,1.0,91.6,1.2,4.67,0.0,24.2,37.0,19.7,9.7,4.0,0.804,0.157,1.23,1.02,1.43,2.0,61.0,54.0,7.0,2.0,24.79569054,121.8551254,171.6306458,647.8610229,5963.723145,596.3244629,2866.909424,17652.5,2002.300049,9798.111328,9539.101563,245.0,24795.6875,185.6999969
4030873.0,80.18,1.5,1.8,1.0,80.18,1.5,2.0,1.0,56.3,34.0,4.0,96.0,0.0,0.0,79.75,86.48,92.25,2.0,9.6,8.65,4.36,1.0,91.6,1.2,4.67,0.0,23.1,39.0,19.5,9.2,3.9,0.821,0.152,1.18,0.99,1.38,2.0,66.0,52.0,14.0,9.0,22.96220016,121.7983704,170.5607605,627.4209595,5810.851563,577.0493164,2393.008301,17189.61914,2000.500122,9359.911133,9284.193359,229.0,22962.20313,186.9998932
4030875.0,80.18,1.5,1.8,1.0,80.18,1.5,2.0,1.0,56.3,34.0,4.0,96.0,0.0,0.0,79.75,86.48,92.25,2.0,9.6,8.65,4.36,1.0,91.6,1.2,4.67,0.0,22.6,38.7,19.8,9.9,3.8,0.739,0.155,1.14,0.96,1.38,2.0,68.0,59.0,8.0,3.0,27.7564106,124.0608749,171.5931244,717.7728271,6411.439941,644.1784058,2571.998047,18985.75,2001.199951,11020.30273,10730.50781,212.0,27756.40625,213.0
4030876.0,80.18,1.5,1.8,1.0,80.18,1.5,2.0,1.0,56.3,34.0,4.0,96.0,0.0,0.0,79.75,86.48,92.25,2.0,9.6,8.65,4.36,1.0,91.6,1.2,4.67,0.0,22.6,38.7,19.8,9.9,3.8,0.739,0.155,1.14,0.96,1.38,2.0,69.0,62.0,6.0,1.0,51.90102005,122.246994,171.8703308,743.2819214,6541.728516,659.2520752,2672.629639,19376.73047,2002.5,10830.31152,10659.59375,242.0,51901.01563,187.7998962
4030878.0,80.18,1.5,1.8,1.0,80.18,1.5,2.0,1.0,56.3,34.0,4.0,96.0,0.0,0.0,79.75,86.48,92.25,2.0,9.6,8.65,4.36,1.0,91.6,1.2,4.67,0.0,26.9,31.2,22.6,9.8,4.2,0.841,0.16,1.19,1.0,1.37,3.0,61.0,55.0,6.0,1.0,51.15584946,120.5596237,175.9915924,630.0378418,6054.394531,607.2524414,2369.320801,17925.7207,2000.200195,9830.314453,9676.398438,217.0,51155.84766,168.3000031
4030880.0,80.18,1.5,1.8,1.0,80.18,1.5,2.0,1.0,55.8,34.4,3.0,97.0,0.0,0.0,78.7,85.7,91.82,1.95,10.34,9.01,4.78,1.0,91.6,1.2,4.67,0.0,24.2,35.8,20.7,9.7,4.1,0.859,0.155,1.17,0.98,1.37,2.0,70.0,56.0,13.0,8.0,50.23308945,119.2991028,173.9006348,644.4765625,5900.283203,587.3401489,2128.949219,17457.84961,2005.199951,10734.30273,9367.405273,234.0,50233.08984,164.3000031
4030882.0,80.18,1.5,1.8,1.0,80.18,1.5,2.0,1.0,55.8,34.4,3.0,97.0,0.0,0.0,78.7,85.7,91.82,1.95,10.34,9.01,4.78,1.0,91.6,1.2,4.67,0.0,24.2,35.8,20.7,9.7,4.1,0.859,0.155,1.17,0.98,1.37,2.0,61.0,54.0,7.0,2.0,24.89233971,118.6166992,174.3934784,612.1503296,5897.435547,587.782959,1670.0,17451.31055,2003.0,9398.601563,9281.202148,250.0,24892.33984,189.6000977
4030883.0,80.18,1.5,1.8,1.0,80.18,1.5,2.0,1.0,55.8,34.4,3.0,97.0,0.0,0.0,78.7,85.7,91.82,1.95,10.34,9.01,4.78,1.0,91.6,1.2,4.67,0.0,25.7,34.5,20.7,9.7,4.3,0.409,0.16,1.24,1.03,1.42,1.0,70.0,52.0,17.0,12.0,19.64613914,122.4366684,172.9658813,618.989502,5874.348145,580.4714355,2503.702148,17369.96094,2004.199951,9561.405273,9677.994141,226.0,19646.13867,195.8999939
4030884.0,80.18,1.5,1.8,1.0,80.18,1.5,2.0,1.0,55.8,34.4,3.0,97.0,0.0,0.0,78.7,85.7,91.82,1.95,10.34,9.01,4.78,1.0,91.6,1.2,4.67,0.0,25.7,34.5,20.7,9.7,4.3,0.409,0.16,1.24,1.03,1.42,1.0,62.0,53.0,9.0,4.0,24.52211952,120.4240799,170.0606079,628.6571655,6227.229004,623.9784546,2214.72168,18435.86914,2001.399902,9693.107422,9638.788086,269.0,24522.11719,190.8999939
4030885.0,80.18,1.5,1.8,1.0,80.18,1.5,2.0,1.0,55.8,34.4,3.0,97.0,0.0,0.0,78.7,85.7,91.82,1.95,10.34,9.01,4.78,1.0,91.6,1.2,4.67,0.0,24.7,34.9,21.5,9.5,4.0,0.816,0.152,1.15,0.97,1.34,2.0,57.0,47.0,9.0,4.0,22.11938095,121.6331787,172.6481476,554.2183228,5569.839844,559.9256592,2101.25293,16494.38086,2004.200195,8920.602539,8682.308594,187.0,22119.38281,170.8999939
4030886.0,80.18,1.5,1.8,1.0,80.18,1.5,2.0,1.0,55.8,34.4,3.0,97.0,0.0,0.0,78.7,85.7,91.82,1.95,10.34,9.01,4.78,1.0,91.6,1.2,4.67,0.0,24.7,34.9,21.5,9.5,4.0,0.816,0.152,1.15,0.97,1.34,2.0,68.0,53.0,15.0,10.0,24.51335907,123.9076309,179.7793579,613.0233765,5889.306641,582.9402466,2000.99939,17416.76953,2001.100098,9673.201172,9653.916016,216.0,24513.36328,190.2998962
4030893.0,80.18,1.5,1.8,1.0,80.18,1.5,2.0,1.0,55.8,34.4,3.0,97.0,0.0,0.0,78.7,85.7,91.82,1.95,10.34,9.01,4.78,1.0,91.6,1.2,4.67,0.0,24.7,34.9,21.5,9.5,4.0,0.816,0.152,1.15,0.97,1.34,2.0,67.0,58.0,9.0,4.0,47.68592072,118.8930969,178.0869904,649.2531738,5942.910645,607.4857788,2528.994141,17625.33008,2007.999878,9957.212891,10122.30273,218.0,47685.92188,171.5
4030896.0,80.18,1.5,1.8,1.0,80.18,1.5,2.0,1.0,55.8,34.4,3.0,97.0,0.0,0.0,78.7,85.7,91.82,1.95,10.34,9.01,4.78,1.0,91.6,1.2,4.67,0.0,24.7,34.9,21.5,9.5,4.0,0.816,0.152,1.15,0.97,1.34,2.0,67.0,51.0,16.0,11.0,3.776720047,119.5036621,174.9939575,582.3633423,5826.445313,563.9004517,2579.111084,17197.53906,2004.300049,9387.200195,9593.807617,186.0,3776.719238,206.3999939
4030897.0,80.18,1.5,1.8,1.0,80.18,1.5,2.0,1.0,55.8,34.4,3.0,97.0,0.0,0.0,78.7,85.7,91.82,1.95,10.34,9.01,4.78,1.0,91.6,1.2,4.67,0.0,24.7,34.9,21.5,9.5,4.0,0.816,0.152,1.15,0.97,1.34,2.0,55.0,49.0,6.0,1.0,0.973519981,121.2778625,175.0900269,566.4419556,5309.114746,517.9447021,2276.0,15681.26953,2001.000244,9435.803711,8700.699219,210.0,973.5163574,209.0
4030899.0,80.18,1.5,1.8,1.0,80.18,1.5,2.0,1.0,56.7,35.0,3.0,97.0,0.0,0.0,76.3,85.25,89.5,2.15,10.04,11.51,5.35,1.0,92.25,1.2,4.0,0.0,24.7,34.9,21.5,9.5,4.0,0.816,0.152,1.15,0.97,1.34,2.0,69.0,53.0,15.0,10.0,23.93240929,118.9000244,173.1878662,610.6373291,5982.365723,576.4819946,2391.873779,17651.24023,2002.900024,9319.709961,9408.71582,209.0,23932.4082,185.6999969
4030900.0,80.18,1.5,1.8,1.0,80.18,1.5,2.0,1.0,56.7,35.0,3.0,97.0,0.0,0.0,76.3,85.25,89.5,2.15,10.04,11.51,5.35,1.0,92.25,1.2,4.0,0.0,23.5,37.6,20.6,9.1,3.9,0.839,0.147,1.14,0.96,1.33,2.0,68.0,50.0,17.0,12.0,22.91581917,119.6465759,174.3878479,578.4158936,5635.851074,542.102356,2247.775879,16626.26953,2005.5,8814.402344,8795.200195,214.0,22915.82422,174.8000031
4030901.0,80.18,1.5,1.8,1.0,80.18,1.5,2.0,1.0,56.7,35.0,3.0,97.0,0.0,0.0,76.3,85.25,89.5,2.15,10.04,11.51,5.35,1.0,92.25,1.2,4.0,0.0,23.5,37.6,20.6,9.1,3.9,0.839,0.147,1.14,0.96,1.33,2.0,67.0,51.0,15.0,10.0,24.4031601,121.2655792,173.8898163,602.644104,5770.578125,554.9553833,2434.332031,17023.43945,2003.000122,9505.802734,9467.205078,193.0,24403.16211,185.7001038
4030904.0,80.18,1.5,1.8,1.0,80.18,1.5,2.0,1.0,56.7,35.0,3.0,97.0,0.0,0.0,76.3,85.25,89.5,2.15,10.04,11.51,5.35,1.0,92.25,1.2,4.0,0.0,23.5,37.6,20.6,9.1,3.9,0.839,0.147,1.14,0.96,1.33,2.0,63.0,49.0,13.0,8.0,0.0,120.7129059,173.1657257,572.5858154,5476.307129,525.6401367,1905.315308,16152.69043,2005.199951,9658.394531,9392.498047,182.0,0.0,210.3000031
4030905.0,80.18,1.5,1.8,1.0,80.18,1.5,2.0,1.0,56.7,35.0,3.0,97.0,0.0,0.0,76.3,85.25,89.5,2.15,10.04,11.51,5.35,1.0,92.25,1.2,4.0,0.0,28.1,27.3,23.8,10.2,5.1,0.954,0.17,1.18,0.97,1.33,3.0,59.0,48.0,10.0,5.0,0.0,118.6522751,176.642746,547.6282959,5175.141113,497.1353149,1823.876099,15265.42969,2004.699951,9529.404297,9471.202148,200.0,0.0,210.1999969
4030908.0,80.18,1.5,1.8,1.0,80.18,1.5,2.0,1.0,56.7,35.0,3.0,97.0,0.0,0.0,76.3,85.25,89.5,2.15,10.04,11.51,5.35,1.0,92.25,1.2,4.0,0.0,28.1,27.3,23.8,10.2,5.1,0.954,0.17,1.18,0.97,1.33,3.0,70.0,51.0,19.0,14.0,25.28223991,111.5307693,177.4137115,539.0656128,5451.024414,525.0599365,1344.80481,16082.91992,2006.200073,8391.399414,7989.299805,243.0,25282.23828,165.8000031
4030910.0,80.18,1.5,1.8,1.0,80.18,1.5,2.0,1.0,56.7,35.0,3.0,97.0,0.0,0.0,76.3,85.25,89.5,2.15,10.04,11.51,5.35,1.0,92.25,1.2,4.0,0.0,28.1,27.3,23.8,10.2,5.1,0.954,0.17,1.18,0.97,1.33,3.0,60.0,51.0,8.0,3.0,2.046439886,114.437088,170.9440308,579.8110352,5399.424316,521.5825195,1648.554077,15934.55957,2001.800049,9738.902344,8828.004883,236.0,2046.444824,205.1000061
4030931.0,80.88,1.45,1.5,1.0,80.83,1.13,2.64,1.0,54.9,33.95,3.0,97.0,0.0,0.0,78.43,85.07,92.2,2.1,10.93,8.53,4.13,1.0,90.0,1.6,3.5,1.0,28.1,27.3,23.8,10.2,5.1,0.954,0.17,1.18,0.97,1.33,3.0,65.0,56.0,9.0,4.0,24.8928299,115.8647232,176.0225372,618.3779907,5734.387207,551.8828735,2673.661133,16917.74023,2000.100098,10436.30176,10388.7832,301.0,24892.82617,184.8999939
4030932.0,80.88,1.45,1.5,1.0,80.83,1.13,2.64,1.0,54.9,33.95,3.0,97.0,0.0,0.0,78.43,85.07,92.2,2.1,10.93,8.53,4.13,1.0,90.0,1.6,3.5,1.0,28.1,27.3,23.8,10.2,5.1,0.954,0.17,1.18,0.97,1.33,3.0,64.0,54.0,10.0,4.0,21.26049042,117.1778641,176.9844818,600.6535645,5660.958984,544.2161255,2152.962891,16699.55078,2003.800171,11195.00293,10877.9209,328.0,21260.48633,188.5
4030934.0,80.88,1.45,1.5,1.0,80.83,1.13,2.64,1.0,54.9,33.95,3.0,97.0,0.0,0.0,78.43,85.07,92.2,2.1,10.93,8.53,4.13,1.0,90.0,1.6,3.5,1.0,28.1,27.3,23.8,10.2,5.1,0.954,0.17,1.18,0.97,1.33,3.0,64.0,55.0,8.0,3.0,24.54136086,118.001915,172.5250549,634.9518433,5503.74707,529.0750122,2374.975342,16235.70996,2005.400146,10957.50684,10359.41016,287.0,24541.36328,185.3999939
4030936.0,80.88,1.45,1.5,1.0,80.83,1.13,2.64,1.0,54.9,33.95,3.0,97.0,0.0,0.0,78.43,85.07,92.2,2.1,10.93,8.53,4.13,1.0,90.0,1.6,3.5,1.0,28.3,28.6,23.0,9.5,4.6,0.855,0.165,1.23,1.03,1.37,3.0,65.0,54.0,11.0,6.0,7.107470036,117.3371582,170.5702667,625.4257202,5916.958496,571.7144775,2069.962891,17462.25,2006.400269,10368.11133,10318.89453,468.0,7107.465332,196.1999969
4030938.0,80.88,1.45,1.5,1.0,80.83,1.13,2.64,1.0,54.9,33.95,3.0,97.0,0.0,0.0,78.43,85.07,92.2,2.1,10.93,8.53,4.13,1.0,90.0,1.6,3.5,1.0,30.2,26.1,23.1,10.0,4.6,0.969,0.161,1.31,1.09,1.45,0.0,67.0,56.0,10.0,5.0,25.74654961,116.2951508,170.2460175,644.5812988,6250.673828,602.59729,2260.852051,18443.57031,2000.300171,10702.28711,10580.39648,275.0,25746.55273,184.1000061
4030940.0,80.88,1.45,1.5,1.0,80.83,1.13,2.64,1.0,54.9,33.95,3.0,97.0,0.0,0.0,78.43,85.07,92.2,2.1,10.93,8.53,4.13,1.0,90.0,1.6,3.5,1.0,35.0,18.3,25.0,10.6,5.0,0.991,0.171,1.4,1.17,1.52,3.0,61.0,51.0,10.0,4.0,9.86853981,116.2858124,173.7557373,574.9962158,5808.066406,560.0278931,2165.850098,17137.84961,2003.099976,9979.902344,10142.90039,272.0,9868.542969,190.1000061
4030941.0,80.88,1.45,1.5,1.0,80.83,1.13,2.64,1.0,54.9,33.95,3.0,97.0,0.0,0.0,78.43,85.07,92.2,2.1,10.93,8.53,4.13,1.0,90.0,1.6,3.5,1.0,35.0,18.3,25.0,10.6,5.0,0.991,0.171,1.4,1.17,1.52,3.0,58.0,49.0,9.0,4.0,0.0,118.607933,179.2512817,543.8685303,5290.977051,514.4511719,2002.99939,15623.20996,2005.600098,11061.51074,10691.10352,302.0,0.0,201.1999969
4030942.0,80.88,1.45,1.5,1.0,80.83,1.13,2.64,1.0,54.9,33.95,3.0,97.0,0.0,0.0,78.43,85.07,92.2,2.1,10.93,8.53,4.13,1.0,90.0,1.6,3.5,1.0,35.0,18.3,25.0,10.6,5.0,0.991,0.171,1.4,1.17,1.52,3.0,57.0,49.0,8.0,3.0,0.0,119.045105,173.7483215,562.5911255,5052.722656,497.5229797,2244.555664,14935.91016,2003.700073,10361.70605,7803.512695,295.0,0.0,198.0
4030943.0,80.88,1.45,1.5,1.0,80.83,1.13,2.64,1.0,54.9,33.95,3.0,97.0,0.0,0.0,78.43,85.07,92.2,2.1,10.93,8.53,4.13,1.0,90.0,1.6,3.5,1.0,35.0,18.3,25.0,10.6,5.0,0.991,0.171,1.4,1.17,1.52,3.0,65.0,55.0,9.0,4.0,42.71672058,117.7843933,174.7471924,622.5391846,6292.780273,627.2245483,2736.999756,18621.28906,2003.199951,12196.28809,11004.20508,300.0,42716.71484,170.3999939
4030945.0,80.88,1.45,1.5,1.0,80.83,1.13,2.64,1.0,54.9,33.95,3.0,97.0,0.0,0.0,78.43,85.07,92.2,2.1,10.93,8.53,4.13,1.0,90.0,1.6,3.5,1.0,35.0,18.3,25.0,10.6,5.0,0.991,0.171,1.4,1.17,1.52,3.0,64.0,56.0,8.0,3.0,46.53968811,116.5254669,174.0337067,631.9873047,6208.970703,620.3602295,2338.024658,18377.16016,2002.199951,10957.90039,11000.31543,296.0,46539.69531,173.0
4030946.0,80.88,1.45,1.5,1.0,80.83,1.13,2.64,1.0,54.9,33.95,3.0,97.0,0.0,0.0,78.43,85.07,92.2,2.1,10.93,8.53,4.13,1.0,90.0,1.6,3.5,1.0,27.8,28.4,23.1,10.4,4.5,0.797,0.157,1.2,1.01,1.38,3.0,63.0,55.0,8.0,3.0,35.58003998,115.42453,173.6249237,617.5182495,6173.143555,616.4190674,2621.012207,18270.17969,2001.100098,10995.20215,10797.07617,295.0,35580.04688,184.6000061
4030947.0,80.88,1.45,1.5,1.0,80.83,1.13,2.64,1.0,54.9,33.95,3.0,97.0,0.0,0.0,78.43,85.07,92.2,2.1,10.93,8.53,4.13,1.0,90.0,1.6,3.5,1.0,27.8,28.4,23.1,10.4,4.5,0.797,0.157,1.2,1.01,1.38,3.0,64.0,56.0,8.0,3.0,49.74300003,115.6336975,173.9109039,621.6833496,6006.602539,597.9197998,1973.985596,17772.41992,2004.699951,10954.42383,10566.89746,287.0,49743.00391,170.3999939
4030950.0,80.26,1.48,1.4,1.0,80.3,1.25,2.5,1.0,56.1,33.85,3.5,96.5,0.0,0.0,80.32,85.75,93.65,2.08,10.62,6.98,3.39,1.0,91.05,1.4,4.5,1.0,27.8,28.4,23.1,10.4,4.5,0.797,0.157,1.2,1.01,1.38,3.0,66.0,55.0,10.0,5.0,39.62668991,116.6493683,172.0175781,630.0908813,6016.428711,591.2878418,2211.99585,17781.69922,2002.599976,11157.92773,10892.12402,287.0,39626.69141,170.6000061
4030951.0,80.26,1.48,1.4,1.0,80.3,1.25,2.5,1.0,56.1,33.85,3.5,96.5,0.0,0.0,80.32,85.75,93.65,2.08,10.62,6.98,3.39,1.0,91.05,1.4,4.5,1.0,27.9,28.2,23.6,9.6,4.8,0.791,0.177,1.18,0.98,1.32,3.0,69.0,56.0,12.0,7.0,35.50722122,117.5370712,171.0677032,650.6259155,6100.746094,598.5122681,2217.642334,18028.15039,2004.700073,10964.90137,10942.30664,275.0,35507.21875,174.3000031
4030952.0,80.26,1.48,1.4,1.0,80.3,1.25,2.5,1.0,56.1,33.85,3.5,96.5,0.0,0.0,80.32,85.75,93.65,2.08,10.62,6.98,3.39,1.0,91.05,1.4,4.5,1.0,27.9,28.2,23.6,9.6,4.8,0.791,0.177,1.18,0.98,1.32,3.0,67.0,56.0,11.0,6.0,31.12651062,116.5135574,178.5608368,610.1011963,5867.549805,573.7642822,2348.87793,17334.16992,2000.599976,11249.80566,10887.88477,264.0,31126.50977,179.1000061
4030955.0,80.26,1.48,1.4,1.0,80.3,1.25,2.5,1.0,56.1,33.85,3.5,96.5,0.0,0.0,80.32,85.75,93.65,2.08,10.62,6.98,3.39,1.0,91.05,1.4,4.5,1.0,27.9,28.2,23.6,9.6,4.8,0.791,0.177,1.18,0.98,1.32,3.0,69.0,57.0,11.0,6.0,24.18766022,116.819931,172.2449188,654.4822388,5816.17627,561.7185059,2115.023926,17164.15039,2004.300049,10980.29688,10989.40332,256.0,24187.66016,195.6000061
4030957.0,80.26,1.48,1.4,1.0,80.3,1.25,2.5,1.0,56.1,33.85,3.5,96.5,0.0,0.0,80.32,85.75,93.65,2.08,10.62,6.98,3.39,1.0,91.05,1.4,4.5,1.0,27.9,28.2,23.6,9.6,4.8,0.791,0.177,1.18,0.98,1.32,3.0,67.0,55.0,12.0,7.0,26.96114922,113.1431885,173.7507629,605.7791748,5817.69873,560.0743408,2197.577637,17163.9707,2002.700195,9058.078125,8383.101563,273.0,26961.15234,172.0
4030958.0,80.26,1.48,1.4,1.0,80.3,1.25,2.5,1.0,56.1,33.85,3.5,96.5,0.0,0.0,80.32,85.75,93.65,2.08,10.62,6.98,3.39,1.0,91.05,1.4,4.5,1.0,28.8,22.4,26.8,11.3,5.3,0.664,0.179,1.07,0.9,1.25,3.0,64.0,54.0,10.0,5.0,27.34802055,114.542572,170.353653,606.637146,5949.391113,574.6071167,2023.875854,17557.33984,2004.400024,9007.607422,9066.197266,241.0,27348.02148,172.8000031
4030959.0,80.26,1.48,1.4,1.0,80.3,1.25,2.5,1.0,56.1,33.85,3.5,96.5,0.0,0.0,80.32,85.75,93.65,2.08,10.62,6.98,3.39,1.0,91.05,1.4,4.5,1.0,27.3,28.2,23.3,10.8,4.8,0.706,0.17,1.17,0.97,1.36,3.0,68.0,57.0,11.0,6.0,155.2845459,115.8321838,174.0587311,636.2705078,6304.087891,618.4784546,2290.617188,18629.08008,2000.400024,8913.404297,9000.306641,242.0,155284.5469,118.5999985
4030960.0,80.26,1.48,1.4,1.0,80.3,1.25,2.5,1.0,56.1,33.85,3.5,96.5,0.0,0.0,80.32,85.75,93.65,2.08,10.62,6.98,3.39,1.0,91.05,1.4,4.5,1.0,30.4,22.9,25.5,10.6,5.0,0.804,0.2,1.19,1.0,1.34,3.0,64.0,54.0,10.0,4.0,47.62602997,115.1706009,174.052948,599.3886719,5638.80957,550.0823364,2090.109619,16655.0,2004.0,9282.916016,8700.192383,244.0,47626.03125,153.1000061
4030961.0,80.26,1.48,1.4,1.0,80.3,1.25,2.5,1.0,56.1,33.85,3.5,96.5,0.0,0.0,80.32,85.75,93.65,2.08,10.62,6.98,3.39,1.0,91.05,1.4,4.5,1.0,30.4,22.9,25.5,10.6,5.0,0.804,0.2,1.19,1.0,1.34,3.0,66.0,58.0,7.0,2.0,172.8179626,114.2064972,171.0501251,652.4702759,6767.264648,679.496582,2205.878906,20038.30078,2001.199829,10164.20215,9001.996094,248.0,172817.9688,26.70000076
4030965.0,80.26,1.48,1.4,1.0,80.3,1.25,2.5,1.0,56.1,33.85,3.5,96.5,0.0,0.0,80.32,85.75,93.65,2.08,10.62,6.98,3.39,1.0,91.05,1.4,4.5,1.0,30.4,22.9,25.5,10.6,5.0,0.804,0.2,1.19,1.0,1.34,3.0,61.0,50.0,11.0,6.0,46.13338852,115.760582,173.1373596,562.7429199,6180.182617,611.7785645,1089.876465,18277.11914,2005.799927,9128.410156,9000.704102,265.0,46133.39453,153.8000031
4030966.0,80.26,1.48,1.4,1.0,80.3,1.25,2.5,1.0,56.1,33.85,3.5,96.5,0.0,0.0,80.32,85.75,93.65,2.08,10.62,6.98,3.39,1.0,91.05,1.4,4.5,1.0,30.4,22.9,25.5,10.6,5.0,0.804,0.2,1.19,1.0,1.34,3.0,69.0,52.0,17.0,12.0,68.24239349,112.7509613,174.5407257,564.8793945,6669.533203,653.0267334,2038.987549,19705.60938,1726.099854,9557.516602,9004.816406,271.0,68242.39063,132.1000061
4030967.0,80.26,1.48,1.4,1.0,80.3,1.25,2.5,1.0,56.1,33.85,3.5,96.5,0.0,0.0,80.32,85.75,93.65,2.08,10.62,6.98,3.39,1.0,91.05,1.4,4.5,1.0,29.4,24.0,26.0,10.2,4.9,0.698,0.165,1.13,0.95,1.28,3.0,61.0,53.0,8.0,2.0,62.98062134,113.8212433,170.7424622,595.5186157,6340.931641,625.4369507,2289.891602,18746.66016,2007.099854,9395.213867,8001.405273,272.0,62980.625,134.6999969
4030968.0,80.26,1.48,1.4,1.0,80.3,1.25,2.5,1.0,56.1,33.85,3.5,96.5,0.0,0.0,80.32,85.75,93.65,2.08,10.62,6.98,3.39,1.0,91.05,1.4,4.5,1.0,29.4,24.0,26.0,10.2,4.9,0.698,0.165,1.13,0.95,1.28,3.0,61.0,53.0,7.0,2.0,49.30149078,110.6157837,175.5457306,565.3623047,6659.342773,660.5948486,2455.0,19697.76953,2003.200073,10071.20801,8237.317383,269.0,49301.48828,149.8999023
4030969.0,80.26,1.48,1.4,1.0,80.3,1.25,2.5,1.0,56.1,33.85,3.5,96.5,0.0,0.0,80.32,85.75,93.65,2.08,10.62,6.98,3.39,1.0,91.05,1.4,4.5,1.0,29.4,24.0,26.0,10.2,4.9,0.698,0.165,1.13,0.95,1.28,3.0,62.0,53.0,9.0,3.0,58.3157196,117.0563431,175.3433228,596.0039063,6118.288086,605.1394043,2007.160645,18092.74023,1506.999878,9422.825195,9001.816406,309.0,58315.72266,142.8999939
