Repository: heidaralavi/EAF-Data-Analysis

https://eaf-prek26v.kfirjgyswf.dopraxrocks.com/

Background Information

Electric arc furnaces (EAFs) play a pivotal role in modern steel manufacturing industries[4]

. Unlike blast furnaces, EAFs produce heat through an electric current between electrodes and the material to be melted[4]

. This allows for precise temperature control, making EAFs highly efficient for recycling scrap metal and smelting materials for casting and molding[4]

. They can achieve temperatures over 3,000 degrees Fahrenheit (1,650 degrees Celsius)[4]

.

The importance of steel in building a green economy cannot be overstated, given its strength, versatility, and recyclability[5]

.

File: data/eaf_and_feed_all.csv (part 12 of 30)
Heat,c (Coke1030),s (Coke1030),s112 (Coke1030),Coke1030_labels,c (CokeFine),s (CokeFine),s05 (CokeFine),CokeFine_labels,cao (Dolomite),mgo (Dolomite),s0_95 (Dolomite),s95_385 (Dolomite),s385_1000 (Dolomite),Dolomite_labels,fe_metal (DRI),fe_total (DRI),md (DRI),c (DRI),gunge (DRI),feo (DRI),feo_c (DRI),Dri_labels,cao (Lime),mgo (Lime),s0_95 (Lime),Lime_labels,cao (Slag),feo (Slag),sio2 (Slag),mgo (Slag),al2o3 (Slag),p2o5 (Slag),mno (Slag),b2 (Slag),b3 (Slag),b4 (Slag),Slag_labels,Duration (EAF),Power On (EAF),Power Off (EAF),Delays (EAF),DRI [t] (EAF),Ele [MW] (EAF),Tapped [t] (EAF),Tapped [kWh/t] (EAF),O2 [Nm3] (EAF),CH4 [Nm3] (EAF),C.inj [kg] (EAF),Chemical [MWh] (EAF),C [kg] (EAF),CaO [kg] (EAF),MgO [kg] (EAF),Tapping Time [Sec] (EAF),EAF_DRI (EAF),HDRI(T) (EAF)
4030970.0,80.45,1.42,1.5,1.0,82.95,1.24,2.23,1.0,55.65,34.3,4.0,96.0,0.0,0.0,80.22,85.75,93.52,2.0,10.67,7.11,3.56,1.0,91.6,1.2,4.5,0.0,29.4,24.0,26.0,10.2,4.9,0.698,0.165,1.13,0.95,1.28,3.0,68.0,56.0,11.0,6.0,56.14556122,114.5621948,172.4468689,628.9022217,6396.155273,628.6846313,2522.999756,18904.19922,1504.400146,9543.799805,9002.224609,271.0,56145.55469,153.8000031
4030971.0,80.45,1.42,1.5,1.0,82.95,1.24,2.23,1.0,55.65,34.3,4.0,96.0,0.0,0.0,80.22,85.75,93.52,2.0,10.67,7.11,3.56,1.0,91.6,1.2,4.5,0.0,29.4,24.0,26.0,10.2,4.9,0.698,0.165,1.13,0.95,1.28,3.0,65.0,55.0,10.0,5.0,54.42501831,111.9628754,174.1559448,597.7078247,6239.792969,610.9824829,1599.544312,18436.0,1500.099976,9681.704102,9000.914063,275.0,54425.01953,155.9001007
4030972.0,80.45,1.42,1.5,1.0,82.95,1.24,2.23,1.0,55.65,34.3,4.0,96.0,0.0,0.0,80.22,85.75,93.52,2.0,10.67,7.11,3.56,1.0,91.6,1.2,4.5,0.0,29.4,24.0,26.0,10.2,4.9,0.698,0.165,1.13,0.95,1.28,3.0,67.0,54.0,12.0,7.0,38.22380066,116.4319916,175.9401093,598.1671143,6013.541504,585.079895,1681.21814,17757.76953,1505.500122,9859.518555,9001.005859,276.0,38223.79688,172.1000061
4030973.0,80.45,1.42,1.5,1.0,82.95,1.24,2.23,1.0,55.65,34.3,4.0,96.0,0.0,0.0,80.22,85.75,93.52,2.0,10.67,7.11,3.56,1.0,91.6,1.2,4.5,0.0,29.4,24.0,26.0,10.2,4.9,0.698,0.165,1.13,0.95,1.28,3.0,64.0,54.0,9.0,4.0,50.50971985,115.3198547,174.5413971,604.9094238,6217.65625,612.3568115,2357.996582,18379.78906,1501.300049,10271.62012,9011.801758,276.0,50509.72266,156.6000061
4030974.0,80.45,1.42,1.5,1.0,82.95,1.24,2.23,1.0,55.65,34.3,4.0,96.0,0.0,0.0,80.22,85.75,93.52,2.0,10.67,7.11,3.56,1.0,91.6,1.2,4.5,0.0,29.4,24.0,26.0,10.2,4.9,0.698,0.165,1.13,0.95,1.28,3.0,66.0,57.0,8.0,3.0,23.49558067,114.7775192,175.5420074,631.6882935,6285.155273,615.8322754,2680.670654,18571.08984,1500.099976,10726.70898,9616.792969,265.0,23495.58008,199.1999969
4030975.0,80.45,1.42,1.5,1.0,82.95,1.24,2.23,1.0,55.65,34.3,4.0,96.0,0.0,0.0,80.22,85.75,93.52,2.0,10.67,7.11,3.56,1.0,91.6,1.2,4.5,0.0,27.3,29.8,23.5,9.2,4.6,0.798,0.162,1.16,0.97,1.3,3.0,64.0,50.0,13.0,8.0,8.264240265,116.0967789,171.449295,575.2008057,5324.473145,516.2139893,1932.298584,15718.23047,1500.799927,9333.105469,9195.091797,244.0,8264.244141,197.4001007
4030976.0,80.45,1.42,1.5,1.0,82.95,1.24,2.23,1.0,55.65,34.3,4.0,96.0,0.0,0.0,80.22,85.75,93.52,2.0,10.67,7.11,3.56,1.0,91.6,1.2,4.5,0.0,27.3,29.8,23.5,9.2,4.6,0.798,0.162,1.16,0.97,1.3,3.0,63.0,51.0,11.0,6.0,25.87895966,115.9469452,177.4485321,565.3826294,5486.396973,531.6271362,1761.97876,16195.50977,1501.099854,9718.109375,9641.302734,255.0,25878.95508,180.3000946
4030977.0,80.45,1.42,1.5,1.0,82.95,1.24,2.23,1.0,55.65,34.3,4.0,96.0,0.0,0.0,80.22,85.75,93.52,2.0,10.67,7.11,3.56,1.0,91.6,1.2,4.5,0.0,27.3,29.8,23.5,9.2,4.6,0.798,0.162,1.16,0.97,1.3,3.0,61.0,53.0,8.0,2.0,24.96583939,116.4188156,172.9419708,596.6876831,5703.053223,558.1499023,2150.658447,16849.42969,1507.700073,9573.700195,9480.415039,257.0,24965.83984,184.8999939
4030978.0,80.45,1.42,1.5,1.0,82.95,1.24,2.23,1.0,55.65,34.3,4.0,96.0,0.0,0.0,80.22,85.75,93.52,2.0,10.67,7.11,3.56,1.0,91.6,1.2,4.5,0.0,29.7,21.8,26.6,11.0,5.1,0.816,0.165,1.12,0.94,1.28,3.0,68.0,59.0,8.0,3.0,56.4422493,113.9672089,172.6372986,659.9706421,6605.652832,647.7683105,2527.998535,19519.46094,1504.899902,11193.21094,10166.40332,216.0,56442.24609,168.6000977
4030979.0,80.45,1.42,1.5,1.0,82.95,1.24,2.23,1.0,55.65,34.3,4.0,96.0,0.0,0.0,80.22,85.75,93.52,2.0,10.67,7.11,3.56,1.0,91.6,1.2,4.5,0.0,29.7,21.8,26.6,11.0,5.1,0.816,0.165,1.12,0.94,1.28,3.0,64.0,53.0,11.0,6.0,45.76332092,114.6925583,173.4675446,585.6916504,5980.776367,586.8912964,1843.62146,17674.00977,1503.000122,9648.802734,8971.191406,240.0,45763.31641,153.6000977
4030981.0,80.45,1.42,1.5,1.0,82.95,1.24,2.23,1.0,55.65,34.3,4.0,96.0,0.0,0.0,80.22,85.75,93.52,2.0,10.67,7.11,3.56,1.0,91.6,1.2,4.5,0.0,29.7,21.8,26.6,11.0,5.1,0.816,0.165,1.12,0.94,1.28,3.0,61.0,53.0,7.0,2.0,48.40341949,113.6509933,171.1531372,595.9678345,6108.209961,597.0136719,2150.925293,18044.40039,1501.500122,9728.410156,9075.297852,226.0,48403.41797,151.3999939
4030982.0,80.45,1.42,1.5,1.0,82.95,1.24,2.23,1.0,55.65,34.3,4.0,96.0,0.0,0.0,80.22,85.75,93.52,2.0,10.67,7.11,3.56,1.0,91.6,1.2,4.5,0.0,29.7,21.8,26.6,11.0,5.1,0.816,0.165,1.12,0.94,1.28,3.0,68.0,52.0,16.0,11.0,45.32217026,116.573288,173.5890503,584.2462769,5950.597656,579.581604,1930.987549,17573.51953,1505.400024,9633.800781,9026.916016,243.0,45322.17188,154.5
4030983.0,80.45,1.42,1.5,1.0,82.95,1.24,2.23,1.0,55.65,34.3,4.0,96.0,0.0,0.0,80.22,85.75,93.52,2.0,10.67,7.11,3.56,1.0,91.6,1.2,4.5,0.0,30.5,21.7,26.1,11.1,4.8,0.816,0.168,1.17,0.99,1.35,3.0,59.0,52.0,7.0,2.0,42.21738052,115.292778,171.6180573,584.8380127,6610.933105,658.5490723,1838.629272,19561.74023,1501.699951,9330.302734,9009.615234,252.0,42217.37891,157.6000061
4030984.0,80.45,1.42,1.5,1.0,82.95,1.24,2.23,1.0,55.65,34.3,4.0,96.0,0.0,0.0,80.22,85.75,93.52,2.0,10.67,7.11,3.56,1.0,91.6,1.2,4.5,0.0,30.5,21.7,26.1,11.1,4.8,0.816,0.168,1.17,0.99,1.35,3.0,65.0,52.0,12.0,7.0,47.63985062,114.879509,175.1913605,573.4058228,6087.546875,601.7789307,1982.99585,18001.0,1002.300049,9213.509766,8928.012695,261.0,47639.84766,152.3000031
4030985.0,80.45,1.42,1.5,1.0,82.95,1.24,2.23,1.0,55.65,34.3,4.0,96.0,0.0,0.0,80.22,85.75,93.52,2.0,10.67,7.11,3.56,1.0,91.6,1.2,4.5,0.0,28.9,24.0,25.5,11.0,4.9,0.781,0.164,1.13,0.95,1.31,3.0,61.0,51.0,9.0,4.0,39.6657486,114.3090363,173.4908295,561.8752441,6147.266602,608.1662598,1747.2948,18178.84961,1001.0,9224.603516,8337.31543,236.0,39665.75391,159.3000031
4030986.0,80.45,1.42,1.5,1.0,82.95,1.24,2.23,1.0,55.65,34.3,4.0,96.0,0.0,0.0,80.22,85.75,93.52,2.0,10.67,7.11,3.56,1.0,91.6,1.2,4.5,0.0,28.9,24.0,25.5,11.0,4.9,0.781,0.164,1.13,0.95,1.31,3.0,59.0,49.0,10.0,5.0,37.93375015,114.6123276,171.2156372,554.6750488,6003.658691,596.4694214,1584.995361,17760.73047,1000.800171,9309.703125,8700.010742,301.0,37933.75,161.8999939
4030988.0,80.45,1.42,1.5,1.0,82.95,1.24,2.23,1.0,55.65,34.3,4.0,96.0,0.0,0.0,80.22,85.75,93.52,2.0,10.67,7.11,3.56,1.0,91.6,1.2,4.5,0.0,28.9,24.0,25.5,11.0,4.9,0.781,0.164,1.13,0.95,1.31,3.0,63.0,50.0,12.0,7.0,39.95347977,115.3772736,170.2198486,575.1998901,6119.237305,604.0753784,1755.95874,18092.5293,1505.5,9068.115234,9005.120117,227.0,39953.48047,159.1999969
4030989.0,80.45,1.42,1.5,1.0,82.95,1.24,2.23,1.0,55.65,34.3,4.0,96.0,0.0,0.0,80.22,85.75,93.52,2.0,10.67,7.11,3.56,1.0,91.6,1.2,4.5,0.0,28.9,24.0,25.5,11.0,4.9,0.781,0.164,1.13,0.95,1.31,3.0,57.0,49.0,8.0,3.0,27.26427078,117.4592514,173.186676,555.3896484,5679.182617,561.0725708,1747.326416,16792.58008,1002.700073,9457.210938,9371.402344,236.0,27264.26563,172.3999939
4030990.0,80.45,1.42,1.5,1.0,82.95,1.24,2.23,1.0,55.65,34.3,4.0,96.0,0.0,0.0,80.22,85.75,93.52,2.0,10.67,7.11,3.56,1.0,91.6,1.2,4.5,0.0,28.3,29.8,23.1,9.0,4.1,0.753,0.156,1.23,1.04,1.37,3.0,70.0,50.0,19.0,14.0,25.20771027,114.9409027,174.6885986,557.4518433,5982.876953,580.2610474,2121.021973,17662.44922,1001.5,9355.705078,8991.397461,247.0,25207.70703,174.3999939
4030992.0,80.45,1.42,1.5,1.0,82.95,1.24,2.23,1.0,55.65,34.3,4.0,96.0,0.0,0.0,80.22,85.75,93.52,2.0,10.67,7.11,3.56,1.0,91.6,1.2,4.5,0.0,28.3,29.8,23.1,9.0,4.1,0.753,0.156,1.23,1.04,1.37,3.0,56.0,47.0,9.0,4.0,8.882209778,116.644928,172.8912659,535.989563,5332.839844,526.7900391,1515.78186,15768.32031,1003.900146,9613.512695,9452.505859,331.0,8882.208984,191.8999939
4030994.0,80.24,1.5,1.6,1.0,81.6,1.14,2.57,1.0,56.0,33.75,3.5,96.5,0.0,0.0,78.62,85.22,92.2,1.9,10.98,8.49,4.51,1.0,90.5,1.2,4.0,1.0,28.3,29.8,23.1,9.0,4.1,0.753,0.156,1.23,1.04,1.37,3.0,70.0,51.0,19.0,14.0,49.90639877,116.711235,177.5691223,559.4115601,6331.755371,616.352356,2477.888428,18698.25977,1004.099854,10436.90137,9799.796875,252.0,49906.40234,150.1000061
4030997.0,80.24,1.5,1.6,1.0,81.6,1.14,2.57,1.0,56.0,33.75,3.5,96.5,0.0,0.0,78.62,85.22,92.2,1.9,10.98,8.49,4.51,1.0,90.5,1.2,4.0,1.0,28.3,29.8,23.1,9.0,4.1,0.753,0.156,1.23,1.04,1.37,3.0,61.0,53.0,8.0,3.0,49.55181885,115.667923,174.9957733,589.7370605,6074.644531,592.6121216,2098.864014,17942.33008,1005.400146,10718.80664,10238.30664,272.0,49551.81641,154.1000061
4030998.0,80.24,1.5,1.6,1.0,81.6,1.14,2.57,1.0,56.0,33.75,3.5,96.5,0.0,0.0,78.62,85.22,92.2,1.9,10.98,8.49,4.51,1.0,90.5,1.2,4.0,1.0,28.3,29.8,23.1,9.0,4.1,0.753,0.156,1.23,1.04,1.37,3.0,64.0,54.0,9.0,4.0,46.85388184,114.2268829,172.4924164,605.3739014,6032.648438,589.116272,1886.987915,17819.84961,1001.0,10853.00977,10081.28906,294.0,46853.87891,158.1999969
4030999.0,80.24,1.5,1.6,1.0,81.6,1.14,2.57,1.0,56.0,33.75,3.5,96.5,0.0,0.0,78.62,85.22,92.2,1.9,10.98,8.49,4.51,1.0,90.5,1.2,4.0,1.0,28.3,29.8,23.1,9.0,4.1,0.753,0.156,1.23,1.04,1.37,3.0,64.0,54.0,10.0,5.0,24.83311081,114.5538101,172.1029053,607.0014648,5909.192871,579.8927612,1303.988281,17462.53906,1005.199951,9653.807617,11000.39648,275.0,24833.10742,184.8000031
4031002.0,80.24,1.5,1.6,1.0,81.6,1.14,2.57,1.0,56.0,33.75,3.5,96.5,0.0,0.0,78.62,85.22,92.2,1.9,10.98,8.49,4.51,1.0,90.5,1.2,4.0,1.0,28.3,29.8,23.1,9.0,4.1,0.753,0.156,1.23,1.04,1.37,3.0,65.0,51.0,14.0,8.0,0.0,118.6002884,172.9114227,583.2072144,5899.787598,569.7174072,2212.0,17410.68945,1001.899902,10340.9043,10527.61328,239.0,0.0,210.3999939
4031003.0,80.24,1.5,1.6,1.0,81.6,1.14,2.57,1.0,56.0,33.75,3.5,96.5,0.0,0.0,78.62,85.22,92.2,1.9,10.98,8.49,4.51,1.0,90.5,1.2,4.0,1.0,28.3,29.8,23.1,9.0,4.1,0.753,0.156,1.23,1.04,1.37,3.0,61.0,53.0,7.0,2.0,0.0,115.5087738,173.7130737,596.2295532,6070.536133,597.6445923,2482.987793,17944.33008,1000.300049,10683.10254,10644.29883,252.0,0.0,211.8000031
4031007.0,80.24,1.5,1.6,1.0,81.6,1.14,2.57,1.0,56.0,33.75,3.5,96.5,0.0,0.0,78.62,85.22,92.2,1.9,10.98,8.49,4.51,1.0,90.5,1.2,4.0,1.0,28.3,29.8,23.1,9.0,4.1,0.753,0.156,1.23,1.04,1.37,3.0,69.0,57.0,11.0,6.0,21.93115997,112.5699768,174.1955261,619.8400879,6469.584473,639.0090942,2202.774902,19129.30078,1000.199829,10487.40332,10497.0752,233.0,21931.16406,187.3000031
4031009.0,80.24,1.5,1.6,1.0,81.6,1.14,2.57,1.0,56.0,33.75,3.5,96.5,0.0,0.0,78.62,85.22,92.2,1.9,10.98,8.49,4.51,1.0,90.5,1.2,4.0,1.0,25.5,35.0,21.1,9.0,4.1,0.745,0.161,1.21,1.01,1.37,2.0,60.0,53.0,6.0,1.0,51.03948975,117.5163879,173.2937622,605.9880371,6301.213379,617.4398804,1956.662109,18618.61914,1000.599976,10575.00879,10385.77148,227.0,51039.49219,158.1999969
4031010.0,80.24,1.5,1.6,1.0,81.6,1.14,2.57,1.0,56.0,33.75,3.5,96.5,0.0,0.0,78.62,85.22,92.2,1.9,10.98,8.49,4.51,1.0,90.5,1.2,4.0,1.0,27.3,36.5,19.6,7.7,3.7,0.721,0.15,1.39,1.17,1.5,0.0,66.0,52.0,13.0,8.0,44.69216156,117.2813568,170.5821991,606.1773071,6613.442383,652.4230347,1739.617188,19552.58984,1001.600098,10266.79785,9946.907227,225.0,44692.16406,166.6000061
4031012.0,80.24,1.5,1.6,1.0,81.6,1.14,2.57,1.0,56.0,33.75,3.5,96.5,0.0,0.0,78.62,85.22,92.2,1.9,10.98,8.49,4.51,1.0,90.5,1.2,4.0,1.0,27.3,36.5,19.6,7.7,3.7,0.721,0.15,1.39,1.17,1.5,0.0,66.0,57.0,8.0,3.0,133.2767944,115.2024078,175.1928253,634.9251099,6789.355957,671.6539307,2040.307861,20077.56055,1000.000122,10486.91504,10585.60254,221.0,133276.7969,76.19999695
4031018.0,80.24,1.5,1.6,1.0,81.6,1.14,2.57,1.0,56.0,33.75,3.5,96.5,0.0,0.0,79.6,85.4,93.2,1.88,11.06,7.46,4.2,1.0,90.5,1.2,4.0,1.0,27.3,36.5,19.6,7.7,3.7,0.721,0.15,1.39,1.17,1.5,0.0,70.0,62.0,8.0,3.0,210.2890472,109.0337753,173.2290344,653.5474854,7083.790527,692.5064087,2390.99585,20926.75,1000.399902,11264.11426,10987.30957,214.0,210289.0625,0.0
4031019.0,80.24,1.5,1.6,1.0,81.6,1.14,2.57,1.0,56.0,33.75,3.5,96.5,0.0,0.0,79.6,85.4,93.2,1.88,11.06,7.46,4.2,1.0,90.5,1.2,4.0,1.0,27.3,36.5,19.6,7.7,3.7,0.721,0.15,1.39,1.17,1.5,0.0,69.0,60.0,8.0,3.0,210.1226959,109.4819107,173.8291168,635.7733154,7503.896484,739.6340332,2844.888916,22183.57031,1003.499878,11643.51465,10398.01953,232.0,210122.6875,0.0
4031020.0,80.24,1.5,1.6,1.0,81.6,1.14,2.57,1.0,56.0,33.75,3.5,96.5,0.0,0.0,79.6,85.4,93.2,1.88,11.06,7.46,4.2,1.0,90.5,1.2,4.0,1.0,29.3,32.7,20.6,8.1,4.0,0.834,0.154,1.42,1.19,1.52,0.0,70.0,62.0,8.0,3.0,209.2341614,109.8143005,174.5664978,650.0375366,7092.833008,696.633606,2168.0,20961.90039,1005.5,10487.11523,10328.5166,232.0,209234.1563,0.0
4031030.0,80.24,1.5,1.6,1.0,81.6,1.14,2.57,1.0,56.0,33.75,3.5,96.5,0.0,0.0,79.6,85.4,93.2,1.88,11.06,7.46,4.2,1.0,90.5,1.2,4.0,1.0,25.9,35.7,19.6,9.9,3.6,0.599,0.166,1.32,1.12,1.54,2.0,67.0,59.0,8.0,2.0,0.0,113.8603668,173.1070099,650.8027344,6757.795898,654.461731,2536.990723,19947.65039,2003.999878,11369.17285,11095.49609,222.0,0.0,230.8999023
4031033.0,80.5,1.5,1.33,1.0,84.44,1.07,2.31,1.0,56.0,33.75,3.5,96.5,0.0,0.0,79.5,84.5,94.1,2.6,11.47,6.43,2.47,1.0,90.5,1.2,4.0,1.0,25.9,35.7,19.6,9.9,3.6,0.599,0.166,1.32,1.12,1.54,2.0,65.0,58.0,7.0,2.0,38.72496033,112.8203354,174.4996796,630.3726807,6507.320801,638.7542725,2208.851318,19230.51953,2006.299927,11606.50684,11170.50586,215.0,38724.96094,176.5
4031034.0,80.5,1.5,1.33,1.0,84.44,1.07,2.31,1.0,56.0,33.75,3.5,96.5,0.0,0.0,79.5,84.5,94.1,2.6,11.47,6.43,2.47,1.0,90.5,1.2,4.0,1.0,25.9,35.7,19.6,9.9,3.6,0.599,0.166,1.32,1.12,1.54,2.0,70.0,62.0,8.0,3.0,49.39355087,112.825119,175.7022858,667.2884521,6956.235352,679.1574707,2263.964844,20547.65039,2005.599854,11833.41016,11433.0293,228.0,49393.55078,175.8999939
4031038.0,80.5,1.5,1.33,1.0,84.44,1.07,2.31,1.0,56.0,33.75,3.5,96.5,0.0,0.0,79.5,84.5,94.1,2.6,11.47,6.43,2.47,1.0,90.5,1.2,4.0,1.0,25.9,35.7,19.6,9.9,3.6,0.599,0.166,1.32,1.12,1.54,2.0,69.0,60.0,9.0,4.0,23.14562035,107.0052338,175.9831848,608.2113037,6575.476074,640.3651123,2427.419678,19418.73047,2002.200073,10156.60742,10610.28516,216.0,23145.625,191.6000061
4031039.0,80.5,1.5,1.33,1.0,84.44,1.07,2.31,1.0,56.0,33.75,3.5,96.5,0.0,0.0,79.5,84.5,94.1,2.6,11.47,6.43,2.47,1.0,90.5,1.2,4.0,1.0,25.9,35.7,19.6,9.9,3.6,0.599,0.166,1.32,1.12,1.54,2.0,65.0,56.0,8.0,3.0,0.01159,105.60672,174.1881714,574.7866821,6325.399414,620.7429199,2197.98584,18692.50977,2003.899902,10083.71777,9635.913086,218.0,11.58749962,209.5
4031042.0,80.5,1.5,1.33,1.0,84.44,1.07,2.31,1.0,56.0,33.75,3.5,96.5,0.0,0.0,79.5,84.5,94.1,2.6,11.47,6.43,2.47,1.0,90.5,1.2,4.0,1.0,29.2,24.2,25.0,11.0,4.8,0.684,0.188,1.17,0.98,1.35,3.0,57.0,47.0,10.0,5.0,0.0,108.4060287,175.8684998,486.9590759,5450.06543,527.2175903,2007.999023,16085.94043,536.8000488,7318.71875,9708.19043,301.0,0.0,189.8999939
4031043.0,80.5,1.5,1.33,1.0,84.44,1.07,2.31,1.0,56.0,33.75,3.5,96.5,0.0,0.0,79.5,84.5,94.1,2.6,11.47,6.43,2.47,1.0,90.5,1.2,4.0,1.0,22.1,37.9,20.4,10.1,4.0,0.63,0.156,1.08,0.91,1.32,2.0,55.0,45.0,10.0,5.0,0.0,107.525322,176.069046,458.194458,4907.159668,480.9760132,1132.0,14499.87012,500.6000977,7470.289063,9563.091797,231.0,0.0,181.3000031
4031045.0,80.5,1.5,1.33,1.0,84.44,1.07,2.31,1.0,56.0,33.75,3.5,96.5,0.0,0.0,79.5,84.5,94.1,2.6,11.47,6.43,2.47,1.0,90.5,1.2,4.0,1.0,29.1,22.6,26.1,11.7,4.8,0.743,0.224,1.11,0.94,1.32,3.0,61.0,54.0,7.0,2.0,0.0,108.7705994,180.4913177,545.0509033,5893.695313,570.9262695,1690.987671,17397.39063,1000.799927,9481.712891,9662.894531,222.0,0.0,214.7001038
4031046.0,80.5,1.5,1.33,1.0,84.44,1.07,2.31,1.0,56.0,33.75,3.5,96.5,0.0,0.0,79.5,84.5,94.1,2.6,11.47,6.43,2.47,1.0,90.5,1.2,4.0,1.0,29.1,22.6,26.1,11.7,4.8,0.743,0.224,1.11,0.94,1.32,3.0,66.0,52.0,14.0,9.0,0.0,109.5279007,178.5874939,532.0386963,5290.197754,513.6295776,1691.626831,15618.96973,1003.699951,9270.414063,8539.595703,216.0,0.0,227.9001007
4031047.0,80.5,1.5,1.33,1.0,84.44,1.07,2.31,1.0,56.0,33.75,3.5,96.5,0.0,0.0,79.5,84.5,94.1,2.6,11.47,6.43,2.47,1.0,90.5,1.2,4.0,1.0,29.1,22.6,26.1,11.7,4.8,0.743,0.224,1.11,0.94,1.32,3.0,66.0,56.0,9.0,4.0,52.38278961,110.2835083,176.0898895,589.583374,6368.787598,619.5176392,2131.98291,18806.4707,501.6000977,9908.621094,10003.30664,256.0,52382.78516,157.6999969
4031053.0,80.57,1.43,1.67,1.0,83.02,1.07,2.62,1.0,56.0,33.75,3.5,96.5,0.0,0.0,79.93,86.0,92.97,2.1,10.16,7.8,3.72,1.0,90.5,1.2,4.0,1.0,29.1,22.6,26.1,11.7,4.8,0.743,0.224,1.11,0.94,1.32,3.0,62.0,52.0,9.0,4.0,0.0,109.1109924,172.506424,557.6576538,6600.79541,649.1118774,2054.128906,19509.83008,1503.599854,9608.103516,9637.90625,344.0,0.0,214.3000031
4031054.0,80.57,1.43,1.67,1.0,83.02,1.07,2.62,1.0,56.0,33.75,3.5,96.5,0.0,0.0,79.93,86.0,92.97,2.1,10.16,7.8,3.72,1.0,90.5,1.2,4.0,1.0,31.3,21.1,25.9,11.4,4.8,0.695,0.185,1.21,1.02,1.39,3.0,61.0,53.0,8.0,3.0,17.2157402,109.7749557,175.0169678,559.7980347,6785.98584,670.2080078,2070.773438,20064.69922,1501.099854,9746.400391,9647.196289,298.0,17215.74219,197.0
4031057.0,80.57,1.43,1.67,1.0,83.02,1.07,2.62,1.0,56.0,33.75,3.5,96.5,0.0,0.0,79.93,86.0,92.97,2.1,10.16,7.8,3.72,1.0,90.5,1.2,4.0,1.0,31.3,21.1,25.9,11.4,4.8,0.695,0.185,1.21,1.02,1.39,3.0,59.0,51.0,7.0,2.0,26.79483986,108.8421631,179.4162445,524.7488403,6407.45459,627.1699219,1882.897217,18930.76953,1003.400146,9371.714844,9457.698242,267.0,26794.83984,183.3000031
4031058.0,80.57,1.43,1.67,1.0,83.02,1.07,2.62,1.0,56.0,33.75,3.5,96.5,0.0,0.0,79.93,86.0,92.97,2.1,10.16,7.8,3.72,1.0,90.5,1.2,4.0,1.0,31.3,21.1,25.9,11.4,4.8,0.695,0.185,1.21,1.02,1.39,3.0,68.0,53.0,14.0,9.0,21.63344955,109.2894669,174.7937012,557.5130615,6143.466309,595.1461182,1597.888428,18134.74023,1004.5,9163.816406,8843.495117,235.0,21633.45117,182.5998993
4031059.0,80.57,1.43,1.67,1.0,83.02,1.07,2.62,1.0,56.0,33.75,3.5,96.5,0.0,0.0,79.93,86.0,92.97,2.1,10.16,7.8,3.72,1.0,90.5,1.2,4.0,1.0,31.3,21.1,25.9,11.4,4.8,0.695,0.185,1.21,1.02,1.39,3.0,66.0,57.0,8.0,3.0,26.2951107,106.1905289,175.5936584,576.6977539,6555.914551,634.7167969,2333.884766,19351.23047,1501.699951,9502.00293,9502.474609,241.0,26295.10742,183.2998962
4031063.0,80.57,1.43,1.67,1.0,83.02,1.07,2.62,1.0,56.0,33.75,3.5,96.5,0.0,0.0,79.93,86.0,92.97,2.1,10.16,7.8,3.72,1.0,90.5,1.2,4.0,1.0,31.3,21.1,25.9,11.4,4.8,0.695,0.185,1.21,1.02,1.39,3.0,59.0,51.0,7.0,2.0,0.0,106.7895584,172.0559235,534.9810791,5698.950195,559.800415,1813.962891,16842.64063,1503.599976,9120.708984,8622.193359,182.0,0.0,200.2001038
4031064.0,80.57,1.43,1.67,1.0,83.02,1.07,2.62,1.0,56.0,33.75,3.5,96.5,0.0,0.0,79.93,86.0,92.97,2.1,10.16,7.8,3.72,1.0,90.5,1.2,4.0,1.0,31.3,21.1,25.9,11.4,4.8,0.695,0.185,1.21,1.02,1.39,3.0,58.0,50.0,7.0,2.0,0.0,106.9716568,175.6943512,511.265625,5363.460449,531.2089233,1243.629639,15862.49023,1504.400024,9495.014648,8802.418945,208.0,0.0,194.6000061
4031065.0,80.57,1.43,1.67,1.0,83.02,1.07,2.62,1.0,56.0,33.75,3.5,96.5,0.0,0.0,79.93,86.0,92.97,2.1,10.16,7.8,3.72,1.0,90.5,1.2,4.0,1.0,31.3,21.1,25.9,11.4,4.8,0.695,0.185,1.21,1.02,1.39,3.0,58.0,50.0,8.0,3.0,0.0,108.4645233,177.5562286,514.1524658,5174.70166,510.1000977,1544.776733,15297.9502,1500.499878,9126.208984,8567.404297,193.0,0.0,194.4001007
4031066.0,80.57,1.43,1.67,1.0,83.02,1.07,2.62,1.0,56.0,33.75,3.5,96.5,0.0,0.0,79.93,86.0,92.97,2.1,10.16,7.8,3.72,1.0,90.5,1.2,4.0,1.0,24.3,34.9,21.5,9.4,4.0,0.796,0.159,1.13,0.95,1.32,2.0,67.0,53.0,14.0,9.0,22.04080009,110.6067276,179.4431,552.010437,5839.669922,570.7630615,1957.109253,17251.08984,1503.100098,9183.907227,8381.012695,214.0,22040.79883,171.4001007
4031068.0,80.57,1.43,1.67,1.0,83.02,1.07,2.62,1.0,56.0,33.75,3.5,96.5,0.0,0.0,79.93,86.0,92.97,2.1,10.16,7.8,3.72,1.0,90.5,1.2,4.0,1.0,23.0,39.6,19.1,8.9,3.6,0.745,0.14,1.2,1.01,1.41,2.0,59.0,52.0,7.0,2.0,25.03930092,112.4392929,171.1000061,570.9949951,6084.939453,590.5264282,2019.998169,17964.69922,1502.900146,9302.911133,9303.979492,200.0,25039.30078,180.3999939
4031070.0,80.57,1.43,1.67,1.0,83.02,1.07,2.62,1.0,56.0,33.75,3.5,96.5,0.0,0.0,79.93,86.0,92.97,2.1,10.16,7.8,3.72,1.0,90.5,1.2,4.0,1.0,25.7,38.7,18.3,7.9,3.6,0.749,0.145,1.4,1.17,1.53,2.0,64.0,52.0,12.0,7.0,22.34366035,114.0780869,176.5214691,562.0633545,5694.467285,557.1252441,1828.481567,16823.58008,1501.199951,9303.799805,9301.393555,206.0,22343.66406,177.3000031
4031074.0,81.37,1.41,1.43,1.0,81.09,1.18,2.23,1.0,56.0,33.75,3.5,96.5,0.0,0.0,76.85,85.55,89.82,1.9,10.06,11.19,5.92,1.0,90.73,1.2,4.0,1.0,25.7,38.7,18.3,7.9,3.6,0.749,0.145,1.4,1.17,1.53,2.0,62.0,53.0,9.0,4.0,0.0,113.5883713,179.4004669,559.9907837,5926.002441,578.7172241,2242.96167,17504.86914,1502.100098,9694.999023,9638.407227,356.0,0.0,214.1000061
4031075.0,81.37,1.41,1.43,1.0,81.09,1.18,2.23,1.0,56.0,33.75,3.5,96.5,0.0,0.0,76.85,85.55,89.82,1.9,10.06,11.19,5.92,1.0,90.73,1.2,4.0,1.0,22.6,40.8,18.7,8.6,3.5,0.728,0.147,1.21,1.02,1.41,2.0,68.0,59.0,9.0,4.0,47.21947861,114.127388,173.6888733,647.2232056,6619.970703,647.4958496,2236.99585,19557.41016,1503.899902,10500.00586,10503.2998,353.0,47219.48438,182.1000061
4031085.0,81.42,1.4,1.5,1.0,85.16,1.02,2.5,1.0,55.9,34.5,3.0,97.0,0.0,0.0,78.11,85.93,90.87,1.91,9.92,10.05,5.45,1.0,90.3,1.2,4.5,1.0,22.6,40.8,18.7,8.6,3.5,0.728,0.147,1.21,1.02,1.41,2.0,68.0,60.0,8.0,3.0,28.50872993,112.0124817,173.8068085,645.0025024,5787.033203,556.8060303,2714.962402,17072.68945,2003.300049,9860.210938,9842.882813,306.0,28508.73438,191.6999969
4031086.0,81.42,1.4,1.5,1.0,85.16,1.02,2.5,1.0,55.9,34.5,3.0,97.0,0.0,0.0,78.11,85.93,90.87,1.91,9.92,10.05,5.45,1.0,90.3,1.2,4.5,1.0,22.6,40.8,18.7,8.6,3.5,0.728,0.147,1.21,1.02,1.41,2.0,68.0,58.0,9.0,4.0,30.5107193,111.6544266,175.9121246,620.6122437,5285.631836,507.7420654,2573.0,15591.33984,2004.500244,9702.668945,9627.943359,297.0,30510.72266,274.1000061
4031088.0,81.42,1.4,1.5,1.0,85.16,1.02,2.5,1.0,55.9,34.5,3.0,97.0,0.0,0.0,78.11,85.93,90.87,1.91,9.92,10.05,5.45,1.0,90.3,1.2,4.5,1.0,22.6,40.8,18.7,8.6,3.5,0.728,0.147,1.21,1.02,1.41,2.0,70.0,59.0,11.0,6.0,53.36489105,112.1211777,171.4870758,650.366394,6163.880859,591.6570435,2399.783203,18180.78906,2005.199951,9630.990234,9813.875977,293.0,53364.89063,164.5
4031092.0,81.42,1.4,1.5,1.0,85.16,1.02,2.5,1.0,55.9,34.5,3.0,97.0,0.0,0.0,78.11,85.93,90.87,1.91,9.92,10.05,5.45,1.0,90.3,1.2,4.5,1.0,22.6,40.8,18.7,8.6,3.5,0.728,0.147,1.21,1.02,1.41,2.0,68.0,58.0,9.0,4.0,57.11214066,114.5016556,172.8961945,645.1483765,5961.451172,572.2030029,2997.0,17583.64063,2000.899902,10502.6123,8777.81543,300.0,57112.13672,152.8000946
4031093.0,81.42,1.4,1.5,1.0,85.16,1.02,2.5,1.0,55.9,34.5,3.0,97.0,0.0,0.0,78.11,85.93,90.87,1.91,9.92,10.05,5.45,1.0,90.3,1.2,4.5,1.0,26.7,32.9,21.1,9.6,4.2,0.908,0.164,1.27,1.06,1.43,0.0,69.0,60.0,9.0,4.0,61.20785141,114.5712357,173.0210571,662.5487061,5662.732422,544.5956421,2687.962891,16705.33008,2004.400146,9663.117188,9423.006836,277.0,61207.85156,149.0
4031095.0,81.42,1.4,1.5,1.0,85.16,1.02,2.5,1.0,55.9,34.5,3.0,97.0,0.0,0.0,78.11,85.93,90.87,1.91,9.92,10.05,5.45,1.0,90.3,1.2,4.5,1.0,26.7,32.9,21.1,9.6,4.2,0.908,0.164,1.27,1.06,1.43,0.0,67.0,59.0,8.0,3.0,48.5194397,113.730545,170.1362,662.1543579,5668.731445,546.5895386,2306.740234,16726.71094,2505.800049,10264.69336,9024.607422,293.0,48519.43359,158.1999969
4031099.0,81.42,1.4,1.5,1.0,85.16,1.02,2.5,1.0,55.9,34.5,3.0,97.0,0.0,0.0,78.11,85.93,90.87,1.91,9.92,10.05,5.45,1.0,90.3,1.2,4.5,1.0,26.7,32.9,21.1,9.6,4.2,0.908,0.164,1.27,1.06,1.43,0.0,70.0,61.0,8.0,3.0,52.06655884,113.2864761,176.4055481,659.1401367,6531.54541,631.1143188,2833.996094,19276.07031,2000.000122,10387.11035,10407.39355,293.0,52066.55469,171.2001038
4031102.0,81.42,1.4,1.5,1.0,85.16,1.02,2.5,1.0,55.9,34.5,3.0,97.0,0.0,0.0,78.11,85.93,90.87,1.91,9.92,10.05,5.45,1.0,90.3,1.2,4.5,1.0,26.7,32.9,21.1,9.6,4.2,0.908,0.164,1.27,1.06,1.43,0.0,66.0,58.0,8.0,2.0,98.7131424,113.5019455,173.6199951,632.8544312,6231.015625,599.3383179,2357.0,18382.0293,2003.199951,10102.09766,9722.173828,298.0,98713.14063,121.0
4031104.0,81.42,1.4,1.5,1.0,85.16,1.02,2.5,1.0,55.9,34.5,3.0,97.0,0.0,0.0,78.11,85.93,90.87,1.91,9.92,10.05,5.45,1.0,90.3,1.2,4.5,1.0,26.7,32.9,21.1,9.6,4.2,0.908,0.164,1.27,1.06,1.43,0.0,57.0,49.0,8.0,3.0,0.0,113.8488159,174.6036224,533.2250977,5768.731445,558.7894897,1106.0,17028.42969,1000.400024,9741.405273,9532.601563,324.0,0.0,214.5
4031106.0,81.4,1.4,1.0,1.0,80.88,1.05,2.33,1.0,55.8,34.4,3.0,97.0,0.0,0.0,75.83,85.7,88.5,1.73,9.74,12.69,7.55,1.0,90.9,1.2,4.5,1.0,26.7,32.9,21.1,9.6,4.2,0.908,0.164,1.27,1.06,1.43,0.0,63.0,55.0,8.0,3.0,40.05057144,110.006134,175.6959534,579.8534546,6153.20459,595.0042725,1960.036987,18160.66016,2000.899902,9846.516602,9700.087891,282.0,40050.56641,169.1999969
4031108.0,81.4,1.4,1.0,1.0,80.88,1.05,2.33,1.0,55.8,34.4,3.0,97.0,0.0,0.0,75.83,85.7,88.5,1.73,9.74,12.69,7.55,1.0,90.9,1.2,4.5,1.0,31.6,22.7,24.5,10.3,5.3,0.988,0.22,1.29,1.06,1.41,3.0,64.0,56.0,8.0,3.0,28.09394073,110.4251862,174.6066895,597.463501,6012.412109,579.5298462,2180.986328,17740.28906,2002.600098,9686.019531,9878.68457,258.0,28093.94336,186.8000031
4031109.0,81.4,1.4,1.0,1.0,80.88,1.05,2.33,1.0,55.8,34.4,3.0,97.0,0.0,0.0,75.83,85.7,88.5,1.73,9.74,12.69,7.55,1.0,90.9,1.2,4.5,1.0,31.6,22.7,24.5,10.3,5.3,0.988,0.22,1.29,1.06,1.41,3.0,65.0,57.0,8.0,3.0,33.97154999,110.9905472,180.5072479,585.8453369,6403.129883,620.0637817,2226.666504,18900.61914,2006.699951,9849.399414,9850.487305,262.0,33971.54688,181.1000977
4031110.0,81.4,1.4,1.0,1.0,80.88,1.05,2.33,1.0,55.8,34.4,3.0,97.0,0.0,0.0,75.83,85.7,88.5,1.73,9.74,12.69,7.55,1.0,90.9,1.2,4.5,1.0,30.3,25.2,24.2,9.7,5.0,0.963,0.22,1.25,1.04,1.37,3.0,65.0,56.0,8.0,3.0,38.96826172,111.6945877,174.3268127,607.9715576,6446.288574,624.0588989,2194.0,19027.5293,2007.299805,9636.014648,9658.782227,264.0,38968.26172,176.1999969
4031112.0,81.4,1.4,1.0,1.0,80.88,1.05,2.33,1.0,55.8,34.4,3.0,97.0,0.0,0.0,75.83,85.7,88.5,1.73,9.74,12.69,7.55,1.0,90.9,1.2,4.5,1.0,30.3,25.2,24.2,9.7,5.0,0.963,0.22,1.25,1.04,1.37,3.0,63.0,55.0,8.0,3.0,25.6631794,111.4759827,177.7388916,576.1433105,6795.385254,659.6917114,2046.987671,20062.74023,2005.900269,10026.42969,9624.114258,256.0,25663.18359,188.1999969
4031114.0,81.4,1.4,1.0,1.0,80.88,1.05,2.33,1.0,55.8,34.4,3.0,97.0,0.0,0.0,75.83,85.7,88.5,1.73,9.74,12.69,7.55,1.0,90.9,1.2,4.5,1.0,30.3,25.2,24.2,9.7,5.0,0.963,0.22,1.25,1.04,1.37,3.0,60.0,52.0,8.0,3.0,28.40789986,110.5840454,175.6911011,548.4723511,6521.635742,634.47229,2355.876709,19258.05078,2002.699707,9832.998047,9453.908203,288.0,28407.89844,176.5
4031115.0,81.4,1.4,1.0,1.0,80.88,1.05,2.33,1.0,55.8,34.4,3.0,97.0,0.0,0.0,75.83,85.7,88.5,1.73,9.74,12.69,7.55,1.0,90.9,1.2,4.5,1.0,30.3,25.2,24.2,9.7,5.0,0.963,0.22,1.25,1.04,1.37,3.0,63.0,54.0,8.0,3.0,25.01234055,109.9055405,174.5888824,571.8053589,6372.539063,616.1691895,2004.000122,18807.89063,2001.399902,9839.513672,9266.114258,250.0,25012.33594,180.0
4031116.0,81.4,1.4,1.0,1.0,80.88,1.05,2.33,1.0,55.8,34.4,3.0,97.0,0.0,0.0,75.83,85.7,88.5,1.73,9.74,12.69,7.55,1.0,90.9,1.2,4.5,1.0,34.5,15.2,28.4,11.1,5.2,0.691,0.233,1.21,1.03,1.36,3.0,62.0,55.0,7.0,2.0,33.24172974,110.4018555,173.2928009,588.9476318,6806.98584,667.8584595,2243.0,20115.30078,2002.0,10660.50391,9411.024414,250.0,33241.73047,176.5
4031118.0,81.4,1.4,1.0,1.0,80.88,1.05,2.33,1.0,55.8,34.4,3.0,97.0,0.0,0.0,75.83,85.7,88.5,1.73,9.74,12.69,7.55,1.0,90.9,1.2,4.5,1.0,34.5,15.2,28.4,11.1,5.2,0.691,0.233,1.21,1.03,1.36,3.0,57.0,50.0,7.0,2.0,22.94519997,112.6992798,172.8117676,547.4440918,6291.38916,618.3034668,2188.876465,18594.33984,2000.299927,9807.796875,9015.624023,244.0,22945.19531,176.6000061
4031119.0,81.4,1.4,1.0,1.0,80.88,1.05,2.33,1.0,55.8,34.4,3.0,97.0,0.0,0.0,75.83,85.7,88.5,1.73,9.74,12.69,7.55,1.0,90.9,1.2,4.5,1.0,34.5,15.2,28.4,11.1,5.2,0.691,0.233,1.21,1.03,1.36,3.0,56.0,47.0,8.0,3.0,21.74048042,112.4863892,175.2728424,508.9661865,5788.530273,566.4988403,2021.098755,17101.92969,2001.800171,9797.703125,9064.195313,289.0,21740.47852,174.1999969
4031121.0,81.4,1.4,1.0,1.0,80.88,1.05,2.33,1.0,55.8,34.4,3.0,97.0,0.0,0.0,75.83,85.7,88.5,1.73,9.74,12.69,7.55,1.0,90.9,1.2,4.5,1.0,34.5,15.2,28.4,11.1,5.2,0.691,0.233,1.21,1.03,1.36,3.0,56.0,48.0,7.0,2.0,31.85972023,115.4654617,175.9702911,533.6804199,6405.632324,633.147644,1958.961548,18941.39063,2004.099854,9782.90625,9090.512695,251.0,31859.71484,168.5
4031122.0,81.4,1.4,1.0,1.0,80.88,1.05,2.33,1.0,55.8,34.4,3.0,97.0,0.0,0.0,75.83,85.7,88.5,1.73,9.74,12.69,7.55,1.0,90.9,1.2,4.5,1.0,34.5,15.2,28.4,11.1,5.2,0.691,0.233,1.21,1.03,1.36,3.0,55.0,47.0,7.0,2.0,33.39065933,116.647934,171.7480469,542.7784424,6241.933594,620.1938477,1930.963013,18465.7207,2000.900024,8982.022461,9014.118164,258.0,33390.66406,166.0
4031123.0,81.4,1.4,1.0,1.0,80.88,1.05,2.33,1.0,55.8,34.4,3.0,97.0,0.0,0.0,75.83,85.7,88.5,1.73,9.74,12.69,7.55,1.0,90.9,1.2,4.5,1.0,34.5,15.2,28.4,11.1,5.2,0.691,0.233,1.21,1.03,1.36,3.0,68.0,48.0,19.0,14.0,23.23534012,115.7880402,173.680069,541.6728516,5981.689941,588.5122681,1755.96167,17680.69922,2005.5,9495.311523,9016.401367,263.0,23235.3418,176.6000061
4031124.0,81.4,1.4,1.0,1.0,80.88,1.05,2.33,1.0,55.8,34.4,3.0,97.0,0.0,0.0,75.83,85.7,88.5,1.73,9.74,12.69,7.55,1.0,90.9,1.2,4.5,1.0,34.5,15.2,28.4,11.1,5.2,0.691,0.233,1.21,1.03,1.36,3.0,60.0,52.0,8.0,2.0,22.78693008,116.6269302,172.7751465,587.4561768,5993.548828,576.7759399,2407.44043,17682.19922,2001.900024,9362.009766,9217.601563,254.0,22786.92969,182.8000031
4031125.0,81.4,1.4,1.0,1.0,80.88,1.05,2.33,1.0,55.8,34.4,3.0,97.0,0.0,0.0,75.83,85.7,88.5,1.73,9.74,12.69,7.55,1.0,90.9,1.2,4.5,1.0,31.7,20.8,25.8,11.3,4.6,0.893,0.181,1.23,1.04,1.41,3.0,57.0,49.0,7.0,2.0,0.0,115.909317,170.3219147,564.0844727,6061.849121,596.6363525,2286.962891,17918.25,2002.0,10282.7041,9620.519531,280.0,0.0,214.8999939
4031127.0,80.65,1.5,1.5,1.0,80.61,1.07,2.57,1.0,55.8,34.4,3.0,97.0,0.0,0.0,74.1,85.0,87.17,1.9,9.98,14.02,7.42,1.0,91.9,1.2,4.0,0.0,31.7,20.8,25.8,11.3,4.6,0.893,0.181,1.23,1.04,1.41,3.0,64.0,56.0,8.0,3.0,27.24518013,112.1251068,174.53479,600.3082886,6539.160156,630.4960938,1996.971069,19295.01953,2006.5,10152.11133,9825.50293,281.0,27245.18359,192.1999969
4031129.0,80.65,1.5,1.5,1.0,80.61,1.07,2.57,1.0,55.8,34.4,3.0,97.0,0.0,0.0,74.1,85.0,87.17,1.9,9.98,14.02,7.42,1.0,91.9,1.2,4.0,0.0,31.0,20.1,27.1,10.7,5.2,0.792,0.222,1.14,0.96,1.29,3.0,63.0,55.0,8.0,3.0,24.37978935,113.374588,175.9977875,594.0787964,6351.85791,617.2485352,2043.949219,18754.85938,2006.000122,10032.41309,10052.01465,261.0,24379.78906,195.3000031
4031130.0,80.65,1.5,1.5,1.0,80.61,1.07,2.57,1.0,55.8,34.4,3.0,97.0,0.0,0.0,74.1,85.0,87.17,1.9,9.98,14.02,7.42,1.0,91.9,1.2,4.0,0.0,31.0,20.1,27.1,10.7,5.2,0.792,0.222,1.14,0.96,1.29,3.0,67.0,56.0,10.0,5.0,29.79001999,112.9949112,174.368042,613.2839966,6481.65918,628.2259521,2346.987793,19133.86914,2002.400146,10990.60059,9805.917969,374.0,29790.02344,195.5
4031131.0,80.65,1.5,1.5,1.0,80.61,1.07,2.57,1.0,55.8,34.4,3.0,97.0,0.0,0.0,74.1,85.0,87.17,1.9,9.98,14.02,7.42,1.0,91.9,1.2,4.0,0.0,31.0,20.1,27.1,10.7,5.2,0.792,0.222,1.14,0.96,1.29,3.0,60.0,50.0,10.0,5.0,0.0,112.7877197,188.8049011,505.1154785,6280.443359,616.001709,1979.0,18558.80078,2001.600098,10667.60352,9454.602539,337.0,0.0,219.0
4031132.0,80.65,1.5,1.5,1.0,80.61,1.07,2.57,1.0,55.8,34.4,3.0,97.0,0.0,0.0,74.1,85.0,87.17,1.9,9.98,14.02,7.42,1.0,91.9,1.2,4.0,0.0,31.0,20.1,27.1,10.7,5.2,0.792,0.222,1.14,0.96,1.29,3.0,60.0,51.0,8.0,3.0,23.26222038,113.8724136,175.0072937,562.4701538,6380.445313,625.4956665,2174.555664,18853.5,2006.199829,10244.00098,8804.604492,253.0,23262.22266,189.0
4031133.0,80.65,1.5,1.5,1.0,80.61,1.07,2.57,1.0,55.8,34.4,3.0,97.0,0.0,0.0,74.1,85.0,87.17,1.9,9.98,14.02,7.42,1.0,91.9,1.2,4.0,0.0,27.6,26.0,25.0,10.8,4.7,0.9,0.193,1.1,0.93,1.29,3.0,62.0,53.0,8.0,3.0,29.93182945,114.6543121,171.7850647,596.7926025,6208.42334,597.3595581,2546.0,18315.88086,2004.999878,10443.7998,8753.200195,281.0,29931.83203,185.3999939
4031134.0,80.65,1.5,1.5,1.0,80.61,1.07,2.57,1.0,55.8,34.4,3.0,97.0,0.0,0.0,74.1,85.0,87.17,1.9,9.98,14.02,7.42,1.0,91.9,1.2,4.0,0.0,27.6,26.0,25.0,10.8,4.7,0.9,0.193,1.1,0.93,1.29,3.0,61.0,52.0,8.0,3.0,24.00651932,114.695488,172.1205139,583.0714722,6374.758789,623.4735107,2602.998535,18832.88086,2002.0,10437.7207,9612.99707,296.0,24006.52148,190.8999939
4031135.0,80.65,1.5,1.5,1.0,80.61,1.07,2.57,1.0,55.8,34.4,3.0,97.0,0.0,0.0,74.1,85.0,87.17,1.9,9.98,14.02,7.42,1.0,91.9,1.2,4.0,0.0,27.6,26.0,25.0,10.8,4.7,0.9,0.193,1.1,0.93,1.29,3.0,60.0,51.0,8.0,3.0,26.97872925,114.7585526,180.3591461,548.7897339,6517.882813,640.0709839,1780.888794,19262.4707,2005.800049,10551.00488,9676.495117,260.0,26978.73438,211.6000061
4031136.0,80.65,1.5,1.5,1.0,80.61,1.07,2.57,1.0,55.8,34.4,3.0,97.0,0.0,0.0,74.1,85.0,87.17,1.9,9.98,14.02,7.42,1.0,91.9,1.2,4.0,0.0,27.6,26.0,25.0,10.8,4.7,0.9,0.193,1.1,0.93,1.29,3.0,64.0,50.0,13.0,8.0,0.0,113.3145523,172.2344666,551.3640137,6304.001953,617.3131714,1884.963013,18625.82031,2000.199951,10270.30078,9676.90332,264.0,0.0,214.1999969
4031137.0,80.65,1.5,1.5,1.0,80.61,1.07,2.57,1.0,55.8,34.4,3.0,97.0,0.0,0.0,74.1,85.0,87.17,1.9,9.98,14.02,7.42,1.0,91.9,1.2,4.0,0.0,27.6,26.0,25.0,10.8,4.7,0.9,0.193,1.1,0.93,1.29,3.0,60.0,53.0,7.0,2.0,16.82081985,112.5010452,175.9050598,567.6054688,6699.561523,658.8696899,1920.682739,19801.88086,2003.900146,10421.89551,9677.491211,239.0,16820.81641,245.0
4031138.0,80.65,1.5,1.5,1.0,80.61,1.07,2.57,1.0,55.8,34.4,3.0,97.0,0.0,0.0,74.1,85.0,87.17,1.9,9.98,14.02,7.42,1.0,91.9,1.2,4.0,0.0,27.6,26.0,25.0,10.8,4.7,0.9,0.193,1.1,0.93,1.29,3.0,59.0,51.0,7.0,2.0,0.0,112.6088028,173.5203705,559.0119629,6493.024414,636.8695679,2074.998047,19187.0293,2003.000244,10179.40527,9676.006836,260.0,0.0,215.1000977
4031139.0,80.65,1.5,1.5,1.0,80.61,1.07,2.57,1.0,55.8,34.4,3.0,97.0,0.0,0.0,74.1,85.0,87.17,1.9,9.98,14.02,7.42,1.0,91.9,1.2,4.0,0.0,27.6,26.0,25.0,10.8,4.7,0.9,0.193,1.1,0.93,1.29,3.0,57.0,51.0,6.0,1.0,22.76202965,113.3463364,181.9486847,531.2444458,6658.127441,659.5725098,1601.0,19691.83008,2002.400024,10008.80273,9517.591797,238.0,22762.03125,187.1000061
4031140.0,80.65,1.5,1.5,1.0,80.61,1.07,2.57,1.0,55.8,34.4,3.0,97.0,0.0,0.0,74.1,85.0,87.17,1.9,9.98,14.02,7.42,1.0,91.9,1.2,4.0,0.0,27.6,26.0,25.0,10.8,4.7,0.9,0.193,1.1,0.93,1.29,3.0,60.0,52.0,7.0,2.0,49.2292099,114.4198532,172.095993,582.861145,6623.373535,654.0585327,1794.958374,19583.66016,2003.0,10259.20117,9185.298828,271.0,49229.20703,160.6000061
4031141.0,80.65,1.5,1.5,1.0,80.61,1.07,2.57,1.0,55.8,34.4,3.0,97.0,0.0,0.0,74.1,85.0,87.17,1.9,9.98,14.02,7.42,1.0,91.9,1.2,4.0,0.0,27.6,26.0,25.0,10.8,4.7,0.9,0.193,1.1,0.93,1.29,3.0,59.0,52.0,6.0,1.0,50.30178833,113.8978195,177.4661713,558.5444336,6835.444336,677.3378296,2225.880615,20216.7793,1586.099976,9880.001953,9635.628906,239.0,50301.78516,159.6000061
4031142.0,80.65,1.5,1.5,1.0,80.61,1.07,2.57,1.0,55.8,34.4,3.0,97.0,0.0,0.0,74.1,85.0,87.17,1.9,9.98,14.02,7.42,1.0,91.9,1.2,4.0,0.0,27.6,26.0,25.0,10.8,4.7,0.9,0.193,1.1,0.93,1.29,3.0,54.0,48.0,6.0,1.0,45.7718811,114.3929291,170.3669434,543.1286621,6442.973633,638.4155273,1503.666626,19055.91016,1501.599976,10151.20605,9296.005859,221.0,45771.88281,163.6000061
4031143.0,80.65,1.5,1.5,1.0,80.61,1.07,2.57,1.0,55.8,34.4,3.0,97.0,0.0,0.0,74.1,85.0,87.17,1.9,9.98,14.02,7.42,1.0,91.9,1.2,4.0,0.0,27.6,26.0,25.0,10.8,4.7,0.9,0.193,1.1,0.93,1.29,3.0,57.0,51.0,6.0,1.0,53.45719147,115.5504608,176.6323547,557.1486816,6965.937988,687.1605835,2026.0,20594.65039,1507.299927,9976.001953,9682.601563,247.0,53457.19531,161.5
4031144.0,80.65,1.5,1.5,1.0,80.61,1.07,2.57,1.0,55.8,34.4,3.0,97.0,0.0,0.0,74.1,85.0,87.17,1.9,9.98,14.02,7.42,1.0,91.9,1.2,4.0,0.0,32.8,20.2,25.9,10.6,4.9,0.938,0.205,1.27,1.06,1.41,3.0,55.0,48.0,6.0,1.0,44.78149033,115.3587646,175.9560852,529.9523315,6435.578613,636.5334473,1858.99939,19031.06055,1505.399902,9040.806641,9385.705078,255.0,44781.49219,159.5
4031145.0,80.65,1.5,1.5,1.0,80.61,1.07,2.57,1.0,55.8,34.4,3.0,97.0,0.0,0.0,74.1,85.0,87.17,1.9,9.98,14.02,7.42,1.0,91.9,1.2,4.0,0.0,30.1,23.8,25.7,10.1,4.8,0.91,0.211,1.17,0.99,1.32,3.0,68.0,50.0,17.0,12.0,45.32727814,113.9319916,173.9425812,546.9230957,6832.530273,671.8707886,2246.998535,20194.69922,1501.599976,8749.509766,8136.81543,249.0,45327.28125,159.8999939
4031146.0,80.65,1.5,1.5,1.0,80.61,1.07,2.57,1.0,55.8,34.4,3.0,97.0,0.0,0.0,74.1,85.0,87.17,1.9,9.98,14.02,7.42,1.0,91.9,1.2,4.0,0.0,30.1,23.8,25.7,10.1,4.8,0.91,0.211,1.17,0.99,1.32,3.0,52.0,44.0,7.0,2.0,0.0,114.0402832,171.1265106,498.1408691,5842.195313,577.90979,1794.987671,17276.49023,1500.800049,9444.907227,8127.405762,300.0,0.0,199.6000061
4031147.0,80.65,1.5,1.5,1.0,80.61,1.07,2.57,1.0,55.8,34.4,3.0,97.0,0.0,0.0,74.1,85.0,87.17,1.9,9.98,14.02,7.42,1.0,91.9,1.2,4.0,0.0,30.1,23.8,25.7,10.1,4.8,0.91,0.211,1.17,0.99,1.32,3.0,51.0,44.0,7.0,2.0,9.564069748,115.7919083,173.6209717,494.0791931,5893.795898,585.7722168,1553.876465,17436.25977,1503.599976,9915.910156,9096.50293,264.0,9564.066406,202.9001007
4031148.0,80.65,1.5,1.5,1.0,80.61,1.07,2.57,1.0,55.8,34.4,3.0,97.0,0.0,0.0,74.1,85.0,87.17,1.9,9.98,14.02,7.42,1.0,91.9,1.2,4.0,0.0,30.1,23.8,25.7,10.1,4.8,0.91,0.211,1.17,0.99,1.32,3.0,53.0,44.0,9.0,4.0,0.0,115.7339783,172.5602875,492.582489,5914.834961,586.9653931,1776.997314,17496.16016,1504.100098,9263.102539,9113.212891,356.0,0.0,201.0
4031150.0,80.65,1.5,1.5,1.0,80.61,1.07,2.57,1.0,55.8,34.4,3.0,97.0,0.0,0.0,74.1,85.0,87.17,1.9,9.98,14.02,7.42,1.0,91.9,1.2,4.0,0.0,31.4,21.5,26.0,10.4,5.2,0.929,0.208,1.21,1.01,1.34,3.0,59.0,53.0,6.0,1.0,47.30199814,115.3747559,174.1527557,587.9613647,5827.850098,564.4372559,2071.0,17202.73047,1507.0,9300.803711,8261.796875,234.0,47301.99609,164.8000031
4031151.0,80.65,1.5,1.5,1.0,80.61,1.07,2.57,1.0,55.8,34.4,3.0,97.0,0.0,0.0,80.17,85.83,93.4,2.07,10.48,7.29,3.55,1.0,91.9,1.2,4.0,0.0,31.4,21.5,26.0,10.4,5.2,0.929,0.208,1.21,1.01,1.34,3.0,59.0,53.0,6.0,1.0,46.51087952,113.3406372,177.3427734,566.6730347,6212.679199,606.8756104,2598.974609,18352.10938,1501.400146,9864.912109,9676.603516,246.0,46510.88281,173.0
4031153.0,80.65,1.5,1.5,1.0,80.61,1.07,2.57,1.0,55.8,34.4,3.0,97.0,0.0,0.0,80.17,85.83,93.4,2.07,10.48,7.29,3.55,1.0,91.9,1.2,4.0,0.0,31.4,21.5,26.0,10.4,5.2,0.929,0.208,1.21,1.01,1.34,3.0,58.0,50.0,7.0,2.0,0.274300009,113.2565765,176.7129822,544.414856,6080.845703,592.1765747,2386.888916,17957.93945,1501.899902,9523.595703,9238.012695,266.0,274.2980652,209.8999939
4031154.0,80.65,1.5,1.5,1.0,80.61,1.07,2.57,1.0,55.8,34.4,3.0,97.0,0.0,0.0,80.17,85.83,93.4,2.07,10.48,7.29,3.55,1.0,91.9,1.2,4.0,0.0,32.8,17.6,28.2,10.6,5.3,0.802,0.216,1.16,0.98,1.3,3.0,58.0,50.0,7.0,2.0,0.642050028,113.8274918,170.8184204,564.3745117,6031.553223,588.3377686,1925.998657,17814.86914,1504.099976,9750.807617,9116.507813,241.0,642.0524292,211.5998993
4031155.0,80.65,1.5,1.5,1.0,80.61,1.07,2.57,1.0,55.8,34.4,3.0,97.0,0.0,0.0,80.17,85.83,93.4,2.07,10.48,7.29,3.55,1.0,91.9,1.2,4.0,0.0,32.8,17.6,28.2,10.6,5.3,0.802,0.216,1.16,0.98,1.3,3.0,55.0,47.0,7.0,2.0,0.0,115.2135696,174.3602753,526.4204102,5869.637207,580.5806885,1300.987427,17357.5293,1505.299927,9941.810547,9381.408203,287.0,0.0,210.3999023
4031156.0,80.65,1.5,1.5,1.0,80.61,1.07,2.57,1.0,55.8,34.4,3.0,97.0,0.0,0.0,80.17,85.83,93.4,2.07,10.48,7.29,3.55,1.0,91.9,1.2,4.0,0.0,32.8,17.6,28.2,10.6,5.3,0.802,0.216,1.16,0.98,1.3,3.0,58.0,51.0,7.0,2.0,19.84839058,116.4517212,177.598526,558.0753174,5448.624023,527.5542603,2228.99585,16082.91992,1506.300049,9184.405273,7813.20166,247.0,19848.39453,189.6000977
4031157.0,80.65,1.5,1.5,1.0,80.61,1.07,2.57,1.0,55.8,34.4,3.0,97.0,0.0,0.0,80.17,85.83,93.4,2.07,10.48,7.29,3.55,1.0,91.9,1.2,4.0,0.0,32.8,17.6,28.2,10.6,5.3,0.802,0.216,1.16,0.98,1.3,3.0,62.0,54.0,7.0,2.0,42.90056992,114.338562,175.0571594,593.0963745,6066.943848,585.1109009,1922.961548,17902.03906,1501.299927,10178.30762,9515.90918,299.0,42900.57031,173.3999939
4031158.0,80.65,1.5,1.5,1.0,80.61,1.07,2.57,1.0,55.8,34.4,3.0,97.0,0.0,0.0,80.17,85.83,93.4,2.07,10.48,7.29,3.55,1.0,91.9,1.2,4.0,0.0,32.8,17.6,28.2,10.6,5.3,0.802,0.216,1.16,0.98,1.3,3.0,66.0,57.0,8.0,3.0,47.75231171,112.6148758,171.8566589,630.5286255,6515.648438,627.7106934,2883.0,19224.30078,1500.499878,9667.623047,9664.306641,290.0,47752.3125,166.8999939
4031159.0,80.65,1.5,1.5,1.0,80.61,1.07,2.57,1.0,55.8,34.4,3.0,97.0,0.0,0.0,80.17,85.83,93.4,2.07,10.48,7.29,3.55,1.0,91.9,1.2,4.0,0.0,32.8,17.6,28.2,10.6,5.3,0.802,0.216,1.16,0.98,1.3,3.0,61.0,54.0,6.0,1.0,30.5796299,114.2701645,177.5483398,582.8158569,6388.948242,617.7071533,1880.0,18856.19922,1503.900024,9734.607422,9676.208008,221.0,30579.63477,183.7998962
