Repository: heidaralavi/EAF-Data-Analysis

https://eaf-prek26v.kfirjgyswf.dopraxrocks.com/

Background Information

Electric arc furnaces (EAFs) play a pivotal role in modern steel manufacturing industries[4]

. Unlike blast furnaces, EAFs produce heat through an electric current between electrodes and the material to be melted[4]

. This allows for precise temperature control, making EAFs highly efficient for recycling scrap metal and smelting materials for casting and molding[4]

. They can achieve temperatures over 3,000 degrees Fahrenheit (1,650 degrees Celsius)[4]

.

The importance of steel in building a green economy cannot be overstated, given its strength, versatility, and recyclability[5]

.

File: data/eaf_and_feed_all.csv (part 13 of 30)
Heat,c (Coke1030),s (Coke1030),s112 (Coke1030),Coke1030_labels,c (CokeFine),s (CokeFine),s05 (CokeFine),CokeFine_labels,cao (Dolomite),mgo (Dolomite),s0_95 (Dolomite),s95_385 (Dolomite),s385_1000 (Dolomite),Dolomite_labels,fe_metal (DRI),fe_total (DRI),md (DRI),c (DRI),gunge (DRI),feo (DRI),feo_c (DRI),Dri_labels,cao (Lime),mgo (Lime),s0_95 (Lime),Lime_labels,cao (Slag),feo (Slag),sio2 (Slag),mgo (Slag),al2o3 (Slag),p2o5 (Slag),mno (Slag),b2 (Slag),b3 (Slag),b4 (Slag),Slag_labels,Duration (EAF),Power On (EAF),Power Off (EAF),Delays (EAF),DRI [t] (EAF),Ele [MW] (EAF),Tapped [t] (EAF),Tapped [kWh/t] (EAF),O2 [Nm3] (EAF),CH4 [Nm3] (EAF),C.inj [kg] (EAF),Chemical [MWh] (EAF),C [kg] (EAF),CaO [kg] (EAF),MgO [kg] (EAF),Tapping Time [Sec] (EAF),EAF_DRI (EAF),HDRI(T) (EAF)
4031160.0,80.65,1.5,1.5,1.0,80.61,1.07,2.57,1.0,55.8,34.4,3.0,97.0,0.0,0.0,80.17,85.83,93.4,2.07,10.48,7.29,3.55,1.0,91.9,1.2,4.0,0.0,28.3,30.0,22.6,9.0,4.7,0.862,0.231,1.25,1.04,1.37,3.0,59.0,53.0,6.0,0.0,29.13025093,115.9911804,171.9507599,598.4850464,6134.734375,590.5192871,2217.0,18099.13086,1503.899902,9723.706055,9672.695313,223.0,29130.24609,184.3000031
4031161.0,80.65,1.5,1.5,1.0,80.61,1.07,2.57,1.0,55.8,34.4,3.0,97.0,0.0,0.0,80.17,85.83,93.4,2.07,10.48,7.29,3.55,1.0,91.9,1.2,4.0,0.0,28.3,30.0,22.6,9.0,4.7,0.862,0.231,1.25,1.04,1.37,3.0,59.0,53.0,6.0,1.0,27.60210037,117.4980927,172.7795563,601.274231,6182.215332,607.8377686,2077.987793,18272.35938,1501.600098,9392.214844,9278.292969,226.0,27602.09961,188.1999054
4031163.0,80.65,1.5,1.5,1.0,80.61,1.07,2.57,1.0,55.8,34.4,3.0,97.0,0.0,0.0,80.17,85.83,93.4,2.07,10.48,7.29,3.55,1.0,91.9,1.2,4.0,0.0,28.3,30.0,22.6,9.0,4.7,0.862,0.231,1.25,1.04,1.37,3.0,60.0,55.0,5.0,0.0,29.59708023,115.8455963,171.1233063,621.1212769,5906.89502,578.0222168,2186.994873,17451.48047,1502.700073,9955.30957,9846.291992,216.0,29597.08203,185.8000031
4031164.0,80.65,1.5,1.5,1.0,80.61,1.07,2.57,1.0,55.8,34.4,3.0,97.0,0.0,0.0,80.17,85.83,93.4,2.07,10.48,7.29,3.55,1.0,91.9,1.2,4.0,0.0,28.3,30.0,22.6,9.0,4.7,0.862,0.231,1.25,1.04,1.37,3.0,60.0,53.0,7.0,2.0,29.91159058,116.2260208,177.3771515,580.0764771,5744.506836,562.4980469,1863.001343,16972.66016,1500.800049,9542.607422,9701.500977,211.0,29911.58984,279.2998962
4031165.0,80.65,1.5,1.5,1.0,80.61,1.07,2.57,1.0,55.8,34.4,3.0,97.0,0.0,0.0,80.17,85.83,93.4,2.07,10.48,7.29,3.55,1.0,91.9,1.2,4.0,0.0,28.3,30.0,22.6,9.0,4.7,0.862,0.231,1.25,1.04,1.37,3.0,67.0,54.0,13.0,8.0,27.66094017,114.5098801,174.9635773,591.9393921,6186.617188,603.0421753,2143.993164,18271.7793,1502.099854,9722.111328,9651.981445,235.0,27660.9375,206.8000031
4031166.0,80.65,1.5,1.5,1.0,80.61,1.07,2.57,1.0,55.8,34.4,3.0,97.0,0.0,0.0,80.17,85.83,93.4,2.07,10.48,7.29,3.55,1.0,91.9,1.2,4.0,0.0,28.3,30.0,22.6,9.0,4.7,0.862,0.231,1.25,1.04,1.37,3.0,60.0,54.0,6.0,1.0,29.93062019,114.5785217,173.2680359,595.3348389,5968.878906,587.3242188,1947.872437,17643.00977,1502.0,9731.107422,9785.192383,208.0,29930.62109,185.6000061
4031167.0,80.65,1.5,1.5,1.0,80.61,1.07,2.57,1.0,55.8,34.4,3.0,97.0,0.0,0.0,80.17,85.83,93.4,2.07,10.48,7.29,3.55,1.0,91.9,1.2,4.0,0.0,28.3,30.0,22.6,9.0,4.7,0.862,0.231,1.25,1.04,1.37,3.0,58.0,52.0,6.0,1.0,29.17775917,114.5909348,178.2677917,560.8449707,6019.466797,596.5005493,1942.875244,17803.46094,1503.700073,9959.509766,9654.999023,214.0,29177.75977,187.0
4031168.0,80.65,1.5,1.5,1.0,80.61,1.07,2.57,1.0,55.8,34.4,3.0,97.0,0.0,0.0,80.17,85.83,93.4,2.07,10.48,7.29,3.55,1.0,91.9,1.2,4.0,0.0,30.6,20.3,27.4,11.3,5.0,0.825,0.19,1.12,0.94,1.29,3.0,58.0,51.0,7.0,2.0,28.1879406,115.3997421,176.874115,557.6549683,6286.166992,617.8044434,2201.667969,18578.94922,1504.800049,9380.703125,9451.813477,224.0,28187.94141,180.9998932
4031169.0,80.65,1.5,1.5,1.0,80.61,1.07,2.57,1.0,55.8,34.4,3.0,97.0,0.0,0.0,80.17,85.83,93.4,2.07,10.48,7.29,3.55,1.0,91.9,1.2,4.0,0.0,30.6,20.3,27.4,11.3,5.0,0.825,0.19,1.12,0.94,1.29,3.0,61.0,45.0,15.0,10.0,0.0,114.9444046,172.8556671,509.6282043,5722.519531,561.8169556,2011.003662,16911.5293,1500.300049,9209.908203,9140.603516,249.0,0.0,204.0
4031171.0,80.65,1.5,1.5,1.0,80.61,1.07,2.57,1.0,55.8,34.4,3.0,97.0,0.0,0.0,80.17,85.83,93.4,2.07,10.48,7.29,3.55,1.0,91.9,1.2,4.0,0.0,30.6,20.3,27.4,11.3,5.0,0.825,0.19,1.12,0.94,1.29,3.0,57.0,51.0,6.0,1.0,32.84019089,115.2030334,175.2726593,558.6871338,6087.294434,602.7283325,2011.777832,18002.78906,1503.199951,9626.011719,9658.295898,200.0,32840.19141,173.1000061
4031172.0,80.65,1.5,1.5,1.0,80.61,1.07,2.57,1.0,55.8,34.4,3.0,97.0,0.0,0.0,80.17,85.83,93.4,2.07,10.48,7.29,3.55,1.0,91.9,1.2,4.0,0.0,30.6,20.3,27.4,11.3,5.0,0.825,0.19,1.12,0.94,1.29,3.0,56.0,50.0,6.0,1.0,29.59783936,115.8204041,173.1725769,558.6463013,5607.452637,557.9910278,1764.0,16590.90039,1502.200073,9490.608398,9287.491211,209.0,29597.83789,170.5
4031174.0,80.65,1.5,1.5,1.0,80.61,1.07,2.57,1.0,55.8,34.4,3.0,97.0,0.0,0.0,80.17,85.83,93.4,2.07,10.48,7.29,3.55,1.0,91.9,1.2,4.0,0.0,30.6,20.3,27.4,11.3,5.0,0.825,0.19,1.12,0.94,1.29,3.0,65.0,48.0,17.0,12.0,29.54014015,112.3878174,175.2769775,517.2357178,6048.102539,591.9334106,1626.838135,17868.91016,1504.300049,9514.509766,9371.191406,225.0,29540.14063,171.1999969
4031175.0,81.7,1.45,1.5,1.0,86.3,0.95,1.77,1.0,55.8,34.4,3.0,97.0,0.0,0.0,79.08,85.82,92.12,2.08,10.17,8.68,4.19,1.0,92.3,1.2,4.5,0.0,29.7,25.3,25.0,9.8,4.7,0.926,0.19,1.19,1.0,1.33,3.0,58.0,51.0,6.0,1.0,30.45931053,112.5743256,173.1623077,553.4953613,6555.69873,648.6096191,2241.445557,19386.76953,1503.699951,9518.803711,9275.78418,233.0,30459.31055,179.6999969
4031176.0,81.7,1.45,1.5,1.0,86.3,0.95,1.77,1.0,55.8,34.4,3.0,97.0,0.0,0.0,79.08,85.82,92.12,2.08,10.17,8.68,4.19,1.0,92.3,1.2,4.5,0.0,29.7,25.3,25.0,9.8,4.7,0.926,0.19,1.19,1.0,1.33,3.0,58.0,51.0,7.0,2.0,31.93449974,112.9933167,174.2617493,557.4537354,7019.972168,698.1549683,2134.974854,20769.13086,1501.300049,9781.519531,9419.394531,263.0,31934.49609,178.3000031
4031177.0,81.7,1.45,1.5,1.0,86.3,0.95,1.77,1.0,55.8,34.4,3.0,97.0,0.0,0.0,79.08,85.82,92.12,2.08,10.17,8.68,4.19,1.0,92.3,1.2,4.5,0.0,29.7,25.3,25.0,9.8,4.7,0.926,0.19,1.19,1.0,1.33,3.0,62.0,54.0,7.0,2.0,23.63611984,113.442421,175.6640625,591.2583008,6407.845703,616.9556885,2187.99707,18905.26953,1505.499878,10777.32129,10003.49902,270.0,23636.11719,196.6999969
4031178.0,81.7,1.45,1.5,1.0,86.3,0.95,1.77,1.0,55.8,34.4,3.0,97.0,0.0,0.0,79.08,85.82,92.12,2.08,10.17,8.68,4.19,1.0,92.3,1.2,4.5,0.0,29.7,25.3,25.0,9.8,4.7,0.926,0.19,1.19,1.0,1.33,3.0,69.0,52.0,16.0,11.0,0.0,114.5706177,170.2866058,591.8863525,5440.006836,526.4517212,2064.543213,16056.79004,1505.099854,9996.80957,10002.99805,222.0,0.0,215.6999969
4031179.0,81.7,1.45,1.5,1.0,86.3,0.95,1.77,1.0,55.8,34.4,3.0,97.0,0.0,0.0,79.08,85.82,92.12,2.08,10.17,8.68,4.19,1.0,92.3,1.2,4.5,0.0,29.7,25.3,25.0,9.8,4.7,0.926,0.19,1.19,1.0,1.33,3.0,57.0,50.0,7.0,1.0,0.0,114.5512161,175.7654114,543.6496582,5448.158203,527.2583008,2091.773438,16080.90039,1506.800049,9119.813477,7921.304688,252.0,0.0,216.1000061
4031180.0,81.7,1.45,1.5,1.0,86.3,0.95,1.77,1.0,55.8,34.4,3.0,97.0,0.0,0.0,79.08,85.82,92.12,2.08,10.17,8.68,4.19,1.0,92.3,1.2,4.5,0.0,29.7,25.3,25.0,9.8,4.7,0.926,0.19,1.19,1.0,1.33,3.0,52.0,46.0,5.0,0.0,4.124529839,115.7785797,173.9057465,519.4736328,5891.333984,582.4822998,1637.888916,17421.06055,1500.700073,9900.109375,9670.825195,220.0,4124.534668,205.8999023
4031181.0,81.7,1.45,1.5,1.0,86.3,0.95,1.77,1.0,55.8,34.4,3.0,97.0,0.0,0.0,79.08,85.82,92.12,2.08,10.17,8.68,4.19,1.0,92.3,1.2,4.5,0.0,29.3,28.1,23.3,9.6,4.3,0.778,0.188,1.26,1.06,1.41,3.0,58.0,51.0,6.0,1.0,22.58496094,116.5912704,171.6695099,581.2487793,6458.000488,634.0239868,2256.998535,19085.06055,1503.200073,9947.005859,9661.098633,261.0,22584.95508,197.5
4031182.0,81.7,1.45,1.5,1.0,86.3,0.95,1.77,1.0,55.8,34.4,3.0,97.0,0.0,0.0,79.08,85.82,92.12,2.08,10.17,8.68,4.19,1.0,92.3,1.2,4.5,0.0,29.3,28.1,23.3,9.6,4.3,0.778,0.188,1.26,1.06,1.41,3.0,59.0,52.0,6.0,1.0,42.53414154,117.2957382,170.4551697,601.9247437,6889.015137,681.8319702,2211.998047,20373.10938,1505.199585,10599.82617,10004.80371,222.0,42534.13672,172.5
4031183.0,81.7,1.45,1.5,1.0,86.3,0.95,1.77,1.0,55.8,34.4,3.0,97.0,0.0,0.0,79.08,85.82,92.12,2.08,10.17,8.68,4.19,1.0,92.3,1.2,4.5,0.0,29.3,28.1,23.3,9.6,4.3,0.778,0.188,1.26,1.06,1.41,3.0,59.0,53.0,6.0,1.0,30.61399078,116.6371841,173.6744537,600.1359253,6066.522461,596.2489014,2213.994629,17929.85938,1506.5,9772.819336,9981.695313,208.0,30613.98633,183.5
4031184.0,81.7,1.45,1.5,1.0,86.3,0.95,1.77,1.0,55.8,34.4,3.0,97.0,0.0,0.0,79.08,85.82,92.12,2.08,10.17,8.68,4.19,1.0,92.3,1.2,4.5,0.0,28.5,30.1,22.5,9.0,4.2,0.722,0.188,1.27,1.07,1.4,3.0,60.0,53.0,7.0,2.0,30.40953064,115.6211014,170.6405487,603.9793091,6333.970215,627.8859863,2248.888916,18734.23047,1501.5,9747.111328,9798.87793,221.0,30409.52539,184.3999939
4031185.0,81.7,1.45,1.5,1.0,86.3,0.95,1.77,1.0,55.8,34.4,3.0,97.0,0.0,0.0,79.08,85.82,92.12,2.08,10.17,8.68,4.19,1.0,92.3,1.2,4.5,0.0,27.3,31.2,22.4,9.1,4.2,0.751,0.181,1.22,1.03,1.37,3.0,61.0,54.0,6.0,1.0,29.55966949,116.0008011,171.6023865,617.776062,6181.779297,611.3156738,2359.628418,18280.23047,1504.0,9864.025391,9816.09668,203.0,29559.66992,185.8999939
4031186.0,81.7,1.45,1.5,1.0,86.3,0.95,1.77,1.0,55.8,34.4,3.0,97.0,0.0,0.0,79.08,85.82,92.12,2.08,10.17,8.68,4.19,1.0,92.3,1.2,4.5,0.0,27.3,31.2,22.4,9.1,4.2,0.751,0.181,1.22,1.03,1.37,3.0,61.0,53.0,7.0,2.0,28.28848076,117.1219101,170.3155365,613.9418945,6044.318359,595.8578491,2000.926025,17868.89063,1003.800049,9862.708008,9836.895508,225.0,28288.48242,313.2999878
4031187.0,81.7,1.45,1.5,1.0,86.3,0.95,1.77,1.0,55.8,34.4,3.0,97.0,0.0,0.0,79.08,85.82,92.12,2.08,10.17,8.68,4.19,1.0,92.3,1.2,4.5,0.0,27.3,31.2,22.4,9.1,4.2,0.751,0.181,1.22,1.03,1.37,3.0,57.0,51.0,6.0,1.0,22.25460052,116.346077,173.2391663,576.0768433,5763.837402,569.6281738,1997.0,17043.40039,1005.099976,9467.914063,9316.492188,212.0,22254.60156,192.5
4031188.0,81.7,1.45,1.5,1.0,86.3,0.95,1.77,1.0,55.8,34.4,3.0,97.0,0.0,0.0,79.08,85.82,92.12,2.08,10.17,8.68,4.19,1.0,92.3,1.2,4.5,0.0,23.9,36.9,20.9,8.9,3.7,0.632,0.213,1.14,0.97,1.33,2.0,58.0,52.0,5.0,0.0,31.86389923,116.9509048,189.2415619,544.6965942,5943.287109,590.0678711,2171.888916,17581.05078,1004.599854,9845.118164,10001.2959,213.0,31863.89844,183.1999969
4031190.0,81.7,1.45,1.5,1.0,86.3,0.95,1.77,1.0,55.8,34.4,3.0,97.0,0.0,0.0,79.08,85.82,92.12,2.08,10.17,8.68,4.19,1.0,92.3,1.2,4.5,0.0,21.9,41.0,19.0,8.7,3.7,0.642,0.165,1.15,0.96,1.35,2.0,55.0,48.0,6.0,1.0,0.00253,118.6022491,175.9413147,547.5199585,5588.319336,546.5499268,1748.012329,16509.49023,1007.099976,9676.910156,9701.798828,229.0,2.531944513,215.6000061
4031191.0,81.7,1.45,1.5,1.0,86.3,0.95,1.77,1.0,55.8,34.4,3.0,97.0,0.0,0.0,79.08,85.82,92.12,2.08,10.17,8.68,4.19,1.0,92.3,1.2,4.5,0.0,21.9,41.0,19.0,8.7,3.7,0.642,0.165,1.15,0.96,1.35,2.0,59.0,53.0,5.0,0.0,24.7979393,119.0036697,173.1891479,613.2645874,6075.791016,601.678833,2399.0,17969.0,1002.200073,10071.80273,9827.074219,194.0,24797.93945,195.3000031
4031192.0,81.7,1.45,1.5,1.0,86.3,0.95,1.77,1.0,55.8,34.4,3.0,97.0,0.0,0.0,79.08,85.82,92.12,2.08,10.17,8.68,4.19,1.0,92.3,1.2,4.5,0.0,21.9,41.0,19.0,8.7,3.7,0.642,0.165,1.15,0.96,1.35,2.0,61.0,54.0,6.0,1.0,26.05998039,117.961647,175.3342743,613.352417,6179.411133,611.0787964,2344.888916,18273.21094,1503.099976,9967.800781,9994.007813,209.0,26059.97656,193.3999939
4031193.0,81.7,1.45,1.5,1.0,86.3,0.95,1.77,1.0,55.8,34.4,3.0,97.0,0.0,0.0,79.08,85.82,92.12,2.08,10.17,8.68,4.19,1.0,92.3,1.2,4.5,0.0,28.0,31.5,22.3,8.3,4.2,0.74,0.171,1.26,1.06,1.37,3.0,65.0,59.0,5.0,0.0,52.27388,118.6054993,171.8237915,684.3300171,6765.656738,669.3989258,2520.99585,20007.71094,1503.600098,10817.5127,10613.79688,206.0,52273.875,188.1999054
4031194.0,81.7,1.45,1.5,1.0,86.3,0.95,1.77,1.0,55.8,34.4,3.0,97.0,0.0,0.0,79.08,85.82,92.12,2.08,10.17,8.68,4.19,1.0,92.3,1.2,4.5,0.0,28.0,31.5,22.3,8.3,4.2,0.74,0.171,1.26,1.06,1.37,3.0,66.0,56.0,9.0,4.0,25.18748093,117.672821,176.2203827,627.5083618,6497.496582,638.5543213,2508.987793,19203.48047,1502.799927,10658.60938,10310.12793,200.0,25187.48438,205.0001068
4031195.0,81.7,1.45,1.5,1.0,86.3,0.95,1.77,1.0,55.8,34.4,3.0,97.0,0.0,0.0,79.08,85.82,92.12,2.08,10.17,8.68,4.19,1.0,92.3,1.2,4.5,0.0,28.0,31.5,22.3,8.3,4.2,0.74,0.171,1.26,1.06,1.37,3.0,62.0,55.0,6.0,1.0,48.47521973,116.7810287,173.2219849,624.9179688,6347.840332,628.2226563,2299.0,18772.55078,1503.900024,9876.907227,9886.412109,194.0,48475.22266,170.6999969
4031196.0,81.7,1.45,1.5,1.0,86.3,0.95,1.77,1.0,55.8,34.4,3.0,97.0,0.0,0.0,79.08,85.82,92.12,2.08,10.17,8.68,4.19,1.0,92.3,1.2,4.5,0.0,28.3,28.5,23.7,9.2,4.5,0.81,0.183,1.19,1.0,1.33,3.0,58.0,52.0,6.0,1.0,45.05543137,116.1143112,174.9248352,577.6864624,5838.046387,576.024292,2280.0,17260.38086,1500.400024,9548.007813,9570.600586,203.0,45055.43359,168.6999969
4031197.0,81.7,1.45,1.5,1.0,86.3,0.95,1.77,1.0,55.8,34.4,3.0,97.0,0.0,0.0,79.08,85.82,92.12,2.08,10.17,8.68,4.19,1.0,92.3,1.2,4.5,0.0,28.3,28.5,23.7,9.2,4.5,0.81,0.183,1.19,1.0,1.33,3.0,55.0,49.0,6.0,1.0,23.5941906,117.8076553,174.3261414,551.894165,5879.730957,583.4401855,1954.96167,17392.2207,1508.000122,9254.905273,9086.398438,193.0,23594.19531,176.1999969
4031198.0,81.7,1.45,1.5,1.0,86.3,0.95,1.77,1.0,55.8,34.4,3.0,97.0,0.0,0.0,79.08,85.82,92.12,2.08,10.17,8.68,4.19,1.0,92.3,1.2,4.5,0.0,28.3,28.5,23.7,9.2,4.5,0.81,0.183,1.19,1.0,1.33,3.0,58.0,49.0,9.0,4.0,23.09174919,116.8822556,174.5944824,549.3208008,5762.094238,570.1970825,1562.893066,17040.16992,1501.700073,9150.304688,8852.208984,216.0,23091.74609,177.0
4031199.0,81.15,1.47,2.0,1.0,84.92,1.32,1.75,1.0,55.8,34.4,3.0,97.0,0.0,0.0,80.25,86.15,93.15,2.2,9.96,7.59,3.42,1.0,92.3,1.2,4.5,0.0,28.3,28.5,23.7,9.2,4.5,0.81,0.183,1.19,1.0,1.33,3.0,60.0,51.0,9.0,4.0,23.67194939,117.5601807,176.1999817,567.1178589,6044.319824,597.3349609,2021.296387,17872.73047,1501.300049,9822.306641,9416.311523,224.0,23671.94922,200.1000061
4031200.0,81.15,1.47,2.0,1.0,84.92,1.32,1.75,1.0,55.8,34.4,3.0,97.0,0.0,0.0,80.25,86.15,93.15,2.2,9.96,7.59,3.42,1.0,92.3,1.2,4.5,0.0,28.3,28.5,23.7,9.2,4.5,0.81,0.183,1.19,1.0,1.33,3.0,55.0,49.0,5.0,0.0,21.75391006,117.7596893,171.1691284,566.2397461,5906.202637,582.9416504,2293.666504,17462.39063,1505.000122,9094.583984,8587.016602,198.0,21753.90625,178.6000061
4031201.0,81.15,1.47,2.0,1.0,84.92,1.32,1.75,1.0,55.8,34.4,3.0,97.0,0.0,0.0,80.25,86.15,93.15,2.2,9.96,7.59,3.42,1.0,92.3,1.2,4.5,0.0,28.3,28.5,23.7,9.2,4.5,0.81,0.183,1.19,1.0,1.33,3.0,55.0,49.0,6.0,1.0,23.13529968,117.437088,172.7445831,555.5728149,5844.486816,574.692627,2193.99585,17274.31055,1501.400146,9144.602539,8442.308594,214.0,23135.30078,176.6999969
4031202.0,81.15,1.47,2.0,1.0,84.92,1.32,1.75,1.0,55.8,34.4,3.0,97.0,0.0,0.0,80.25,86.15,93.15,2.2,9.96,7.59,3.42,1.0,92.3,1.2,4.5,0.0,26.1,33.5,20.7,10.0,4.0,0.699,0.177,1.26,1.06,1.46,2.0,57.0,50.0,6.0,1.0,24.06323051,117.5595398,174.5865631,571.7945557,5927.664551,586.359314,1289.998657,17529.2207,1505.599976,9166.806641,8319.611328,235.0,24063.22656,181.2001038
4031203.0,81.15,1.47,2.0,1.0,84.92,1.32,1.75,1.0,55.8,34.4,3.0,97.0,0.0,0.0,80.25,86.15,93.15,2.2,9.96,7.59,3.42,1.0,92.3,1.2,4.5,0.0,23.4,36.6,20.6,9.6,4.1,0.708,0.163,1.14,0.95,1.34,2.0,56.0,48.0,7.0,2.0,24.42670059,120.172554,173.6165771,563.1589355,5777.23584,566.5471802,1564.888916,17071.56055,1505.100098,9622.708984,9385.307617,187.0,24426.69727,180.6000061
4031204.0,81.15,1.47,2.0,1.0,84.92,1.32,1.75,1.0,55.8,34.4,3.0,97.0,0.0,0.0,80.25,86.15,93.15,2.2,9.96,7.59,3.42,1.0,92.3,1.2,4.5,0.0,23.4,36.6,20.6,9.6,4.1,0.708,0.163,1.14,0.95,1.34,2.0,56.0,49.0,6.0,1.0,24.08555031,120.2950592,173.5232391,571.161377,5994.240234,590.1902466,2123.037109,17718.93945,1503.700073,9428.31543,9600.189453,238.0,24085.55078,186.0998993
4031206.0,81.15,1.47,2.0,1.0,84.92,1.32,1.75,1.0,55.8,34.4,3.0,97.0,0.0,0.0,80.25,86.15,93.15,2.2,9.96,7.59,3.42,1.0,92.3,1.2,4.5,0.0,23.4,36.6,20.6,9.6,4.1,0.708,0.163,1.14,0.95,1.34,2.0,59.0,51.0,7.0,2.0,32.59794998,119.689743,177.1240845,577.3818359,6259.553711,608.7878418,2100.998535,18483.64063,1500.900146,9577.821289,9124.613281,285.0,32597.94922,179.8000031
4031208.0,81.15,1.47,2.0,1.0,84.92,1.32,1.75,1.0,55.8,34.4,3.0,97.0,0.0,0.0,80.25,86.15,93.15,2.2,9.96,7.59,3.42,1.0,92.3,1.2,4.5,0.0,24.6,36.6,20.2,9.2,3.8,0.685,0.185,1.22,1.03,1.41,2.0,61.0,53.0,7.0,2.0,29.0302906,119.8237839,171.353241,627.4089355,6066.070801,594.904541,2137.888916,17925.15039,1503.599854,9964.716797,10034.58691,220.0,29030.29102,190.5
4031209.0,81.15,1.47,2.0,1.0,84.92,1.32,1.75,1.0,55.8,34.4,3.0,97.0,0.0,0.0,80.25,86.15,93.15,2.2,9.96,7.59,3.42,1.0,92.3,1.2,4.5,0.0,24.6,36.6,20.2,9.2,3.8,0.685,0.185,1.22,1.03,1.41,2.0,61.0,54.0,6.0,1.0,29.43086052,118.8830261,180.6541595,600.6713867,6212.788086,609.5627441,2339.0,18359.39063,1500.099976,9617.31543,9320.5,197.0,29430.86328,190.6999969
4031211.0,81.15,1.47,2.0,1.0,84.92,1.32,1.75,1.0,55.8,34.4,3.0,97.0,0.0,0.0,80.25,86.15,93.15,2.2,9.96,7.59,3.42,1.0,92.3,1.2,4.5,0.0,26.3,31.0,23.1,9.6,4.5,0.712,0.198,1.14,0.95,1.3,3.0,64.0,52.0,11.0,6.0,0.0,116.1406097,173.9508362,589.5839233,5799.974609,560.7632446,2300.99707,17117.91992,1501.600098,9499.408203,9549.206055,227.0,0.0,219.8000031
4031212.0,81.15,1.47,2.0,1.0,84.92,1.32,1.75,1.0,55.8,34.4,3.0,97.0,0.0,0.0,80.25,86.15,93.15,2.2,9.96,7.59,3.42,1.0,92.3,1.2,4.5,0.0,26.3,31.0,23.1,9.6,4.5,0.712,0.198,1.14,0.95,1.3,3.0,69.0,52.0,17.0,12.0,0.0,115.194725,173.1490784,576.5865479,6008.419434,581.4321289,2037.999634,17734.46094,1504.900146,9587.712891,9331.188477,246.0,0.0,219.8999939
4031215.0,81.15,1.47,2.0,1.0,84.92,1.32,1.75,1.0,55.8,34.4,3.0,97.0,0.0,0.0,80.25,86.15,93.15,2.2,9.96,7.59,3.42,1.0,92.3,1.2,4.5,0.0,27.7,29.8,22.7,9.8,4.3,0.741,0.191,1.22,1.03,1.39,3.0,63.0,56.0,7.0,1.0,41.75091171,116.6229248,178.2316742,615.9821167,6433.888184,619.7716675,2604.0,18982.90039,1505.0,10422.29199,10000.29199,215.0,41750.90625,178.1000061
4031217.0,81.15,1.47,2.0,1.0,84.92,1.32,1.75,1.0,55.8,34.4,3.0,97.0,0.0,0.0,80.25,86.15,93.15,2.2,9.96,7.59,3.42,1.0,92.3,1.2,4.5,0.0,27.7,29.8,22.7,9.8,4.3,0.741,0.191,1.22,1.03,1.39,3.0,63.0,53.0,9.0,4.0,31.72366905,115.3680038,173.6607666,593.6524048,5843.277832,567.1557617,1618.0,17251.46094,1500.499878,9827.515625,9760.287109,200.0,31723.67188,183.1999969
4031218.0,81.15,1.47,2.0,1.0,84.92,1.32,1.75,1.0,55.8,34.4,3.0,97.0,0.0,0.0,80.25,86.15,93.15,2.2,9.96,7.59,3.42,1.0,92.3,1.2,4.5,0.0,28.3,28.0,23.6,10.3,4.1,0.697,0.203,1.2,1.02,1.39,3.0,59.0,53.0,6.0,0.0,28.73912048,116.0239716,175.1169586,590.2227783,5790.625977,565.5762329,1868.997314,17105.18945,1501.0,9892.511719,9687.388672,182.0,28739.12109,186.2001038
4031219.0,81.15,1.47,2.0,1.0,84.92,1.32,1.75,1.0,55.8,34.4,3.0,97.0,0.0,0.0,80.25,86.15,93.15,2.2,9.96,7.59,3.42,1.0,92.3,1.2,4.5,0.0,28.3,28.0,23.6,10.3,4.1,0.697,0.203,1.2,1.02,1.39,3.0,58.0,51.0,6.0,1.0,29.8134594,116.4438553,175.0442657,570.8001709,5656.915039,552.7284546,1867.999756,16710.76953,1505.5,9718.106445,9367.792969,209.0,29813.45703,180.0
4031220.0,80.98,1.5,1.5,1.0,80.99,1.26,2.6,1.0,56.4,33.7,3.0,97.0,0.0,0.0,80.63,86.83,92.87,2.03,9.36,7.98,3.92,1.0,92.3,1.2,4.5,0.0,27.2,30.8,22.3,9.9,4.1,0.684,0.196,1.22,1.03,1.41,3.0,59.0,53.0,6.0,1.0,27.29615021,117.1976166,171.637207,604.2972412,6000.896973,587.9669189,2040.999634,17731.14063,1502.5,9530.011719,9594.025391,182.0,27296.15234,182.6000061
4031221.0,80.98,1.5,1.5,1.0,80.99,1.26,2.6,1.0,56.4,33.7,3.0,97.0,0.0,0.0,80.63,86.83,92.87,2.03,9.36,7.98,3.92,1.0,92.3,1.2,4.5,0.0,27.2,30.8,22.3,9.9,4.1,0.684,0.196,1.22,1.03,1.41,3.0,63.0,51.0,11.0,6.0,24.78898048,117.1607819,171.8971405,581.9892578,5960.111816,579.5523071,1686.0,17599.14063,1002.499878,9708.603516,9486.918945,188.0,24788.98242,185.2998962
4031222.0,80.98,1.5,1.5,1.0,80.99,1.26,2.6,1.0,56.4,33.7,3.0,97.0,0.0,0.0,80.63,86.83,92.87,2.03,9.36,7.98,3.92,1.0,92.3,1.2,4.5,0.0,27.2,30.8,22.3,9.9,4.1,0.684,0.196,1.22,1.03,1.41,3.0,54.0,47.0,6.0,1.0,0.0,119.3143845,174.6011658,543.6459351,5521.518066,539.1356201,2101.0,16309.84961,1004.799927,9515.783203,9422.103516,191.0,0.0,210.1999969
4031223.0,80.98,1.5,1.5,1.0,80.99,1.26,2.6,1.0,56.4,33.7,3.0,97.0,0.0,0.0,80.63,86.83,92.87,2.03,9.36,7.98,3.92,1.0,92.3,1.2,4.5,0.0,24.5,38.3,18.9,9.2,3.4,0.652,0.17,1.3,1.1,1.51,2.0,62.0,50.0,11.0,6.0,22.58544922,119.2424164,170.3418884,586.2651978,5820.494141,565.6157227,2133.962891,17185.93945,1503.299805,9154.089844,8871.222656,191.0,22585.44727,187.1000061
4031224.0,80.98,1.5,1.5,1.0,80.99,1.26,2.6,1.0,56.4,33.7,3.0,97.0,0.0,0.0,80.63,86.83,92.87,2.03,9.36,7.98,3.92,1.0,92.3,1.2,4.5,0.0,24.5,38.3,18.9,9.2,3.4,0.652,0.17,1.3,1.1,1.51,2.0,56.0,50.0,6.0,1.0,24.01394081,118.3339996,173.9975586,572.7868652,5741.586426,561.4622803,2120.987549,16962.08984,1503.999878,9620.025391,9349.988281,182.0,24013.94336,186.1000061
4031225.0,80.98,1.5,1.5,1.0,80.99,1.26,2.6,1.0,56.4,33.7,3.0,97.0,0.0,0.0,80.63,86.83,92.87,2.03,9.36,7.98,3.92,1.0,92.3,1.2,4.5,0.0,25.8,35.1,20.4,9.2,3.8,0.672,0.188,1.26,1.07,1.45,2.0,57.0,51.0,6.0,1.0,23.83959961,118.1880188,176.906189,571.2109985,5768.129395,563.8735962,2258.0,17040.01953,1501.200073,9751.210938,9417.996094,215.0,23839.60352,186.0
4031226.0,80.98,1.5,1.5,1.0,80.99,1.26,2.6,1.0,56.4,33.7,3.0,97.0,0.0,0.0,80.63,86.83,92.87,2.03,9.36,7.98,3.92,1.0,92.3,1.2,4.5,0.0,25.8,35.1,20.4,9.2,3.8,0.672,0.188,1.26,1.07,1.45,2.0,63.0,51.0,11.0,6.0,27.72451019,119.5907745,171.7381134,600.8000488,5810.204102,562.7922974,2401.994629,17150.81055,1500.500122,9354.498047,9420.485352,182.0,27724.51172,182.1999969
4031228.0,80.98,1.5,1.5,1.0,80.99,1.26,2.6,1.0,56.4,33.7,3.0,97.0,0.0,0.0,80.63,86.83,92.87,2.03,9.36,7.98,3.92,1.0,92.3,1.2,4.5,0.0,25.8,35.1,20.4,9.2,3.8,0.672,0.188,1.26,1.07,1.45,2.0,65.0,52.0,13.0,8.0,25.64319038,118.3469009,173.3221283,595.3764648,5977.50293,574.6223755,2117.493408,17633.2793,1502.199951,9502.202148,9302.008789,190.0,25643.19336,194.0
4031229.0,80.98,1.5,1.5,1.0,80.99,1.26,2.6,1.0,56.4,33.7,3.0,97.0,0.0,0.0,80.63,86.83,92.87,2.03,9.36,7.98,3.92,1.0,92.3,1.2,4.5,0.0,25.8,35.1,20.4,9.2,3.8,0.672,0.188,1.26,1.07,1.45,2.0,63.0,53.0,10.0,5.0,23.87080002,117.886795,172.5310974,603.5626831,6033.720215,586.6688843,2307.847656,17816.38086,1502.299927,10100.69238,9798.00293,182.0,23870.79688,195.6999969
4031230.0,80.98,1.5,1.5,1.0,80.99,1.26,2.6,1.0,56.4,33.7,3.0,97.0,0.0,0.0,80.63,86.83,92.87,2.03,9.36,7.98,3.92,1.0,92.3,1.2,4.5,0.0,25.8,35.1,20.4,9.2,3.8,0.672,0.188,1.26,1.07,1.45,2.0,61.0,55.0,6.0,1.0,39.73300171,115.721199,177.2236633,600.3668213,6107.40625,597.8824463,2636.987305,18044.49023,1503.100098,9836.807617,9682.898438,183.0,39733.00391,170.1000061
4031231.0,80.98,1.5,1.5,1.0,80.99,1.26,2.6,1.0,56.4,33.7,3.0,97.0,0.0,0.0,80.63,86.83,92.87,2.03,9.36,7.98,3.92,1.0,92.3,1.2,4.5,0.0,25.8,35.1,20.4,9.2,3.8,0.672,0.188,1.26,1.07,1.45,2.0,64.0,52.0,11.0,6.0,23.32319069,117.4642868,173.5627899,597.6366577,6023.747559,587.9639282,2628.998535,17792.82031,1502.599976,9759.511719,9481.000977,182.0,23323.19141,188.5
4031232.0,80.98,1.5,1.5,1.0,80.99,1.26,2.6,1.0,56.4,33.7,3.0,97.0,0.0,0.0,80.63,86.83,92.87,2.03,9.36,7.98,3.92,1.0,92.3,1.2,4.5,0.0,25.8,35.1,20.4,9.2,3.8,0.672,0.188,1.26,1.07,1.45,2.0,66.0,52.0,13.0,8.0,25.7600193,118.597908,175.2226563,593.1760864,5982.893066,581.5056152,2375.986328,17665.7207,1502.600098,10080.3877,9243.985352,182.0,25760.02148,186.6999969
4031234.0,80.98,1.5,1.5,1.0,80.99,1.26,2.6,1.0,56.4,33.7,3.0,97.0,0.0,0.0,80.63,86.83,92.87,2.03,9.36,7.98,3.92,1.0,92.3,1.2,4.5,0.0,25.8,35.1,20.4,9.2,3.8,0.672,0.188,1.26,1.07,1.45,2.0,63.0,52.0,10.0,5.0,25.38949966,118.3033829,178.3264465,581.588623,5801.833496,566.5559692,2446.962891,17138.0,1501.499878,9494.500977,9236.40332,182.0,25389.49805,184.1999969
4031244.0,81.76,1.5,1.4,1.0,81.76,1.5,2.0,1.0,56.3,34.4,3.0,97.0,0.0,0.0,77.8,85.8,90.63,1.8,10.11,10.29,5.95,1.0,91.8,1.2,4.0,0.0,25.8,35.1,20.4,9.2,3.8,0.672,0.188,1.26,1.07,1.45,2.0,55.0,49.0,5.0,0.0,56.25379944,115.8008118,177.3058777,535.3713989,5465.366211,533.6182861,1734.772949,16143.90039,1506.0,8928.916016,8076.307617,182.0,56253.80469,143.8000946
4031245.0,81.76,1.5,1.4,1.0,81.76,1.5,2.0,1.0,56.3,34.4,3.0,97.0,0.0,0.0,77.8,85.8,90.63,1.8,10.11,10.29,5.95,1.0,91.8,1.2,4.0,0.0,29.2,25.5,24.4,10.6,4.6,0.756,0.227,1.2,1.01,1.37,3.0,58.0,45.0,12.0,7.0,49.8294487,115.8386383,176.0981445,500.2989502,4820.208496,466.9384766,1598.999512,14228.61035,1506.200073,8110.210938,7751.197754,182.0,49829.44531,130.1000061
4031247.0,81.76,1.5,1.4,1.0,81.76,1.5,2.0,1.0,56.3,34.4,3.0,97.0,0.0,0.0,77.8,85.8,90.63,1.8,10.11,10.29,5.95,1.0,91.8,1.2,4.0,0.0,23.8,33.8,21.7,10.7,4.3,0.752,0.189,1.1,0.92,1.33,2.0,63.0,48.0,14.0,9.0,23.28053093,117.8086624,173.6032257,552.1235962,5640.134277,545.0140991,1871.0,16645.40039,1500.000122,8511.902344,8964.589844,392.0,23280.52734,175.8999939
4031249.0,81.76,1.5,1.4,1.0,81.76,1.5,2.0,1.0,56.3,34.4,3.0,97.0,0.0,0.0,77.8,85.8,90.63,1.8,10.11,10.29,5.95,1.0,91.8,1.2,4.0,0.0,23.8,33.8,21.7,10.7,4.3,0.752,0.189,1.1,0.92,1.33,2.0,65.0,46.0,18.0,13.0,20.62103081,120.4529037,171.0913239,549.7277222,5490.259277,528.3050537,1566.0,16197.29004,1500.300049,8189.695801,8635.28125,396.0,20621.02734,181.5
4031250.0,81.76,1.5,1.4,1.0,81.76,1.5,2.0,1.0,56.3,34.4,3.0,97.0,0.0,0.0,77.8,85.8,90.63,1.8,10.11,10.29,5.95,1.0,91.8,1.2,4.0,0.0,25.9,30.4,23.3,10.2,4.5,0.789,0.191,1.11,0.93,1.3,3.0,64.0,55.0,8.0,3.0,19.56245041,118.1522598,172.0735474,629.9904785,6223.919922,607.7821045,2222.987305,18384.82031,1503.400024,10245.7041,10280.27539,367.0,19562.44531,207.8000031
4031251.0,81.76,1.5,1.4,1.0,81.76,1.5,2.0,1.0,56.3,34.4,3.0,97.0,0.0,0.0,77.8,85.8,90.63,1.8,10.11,10.29,5.95,1.0,91.8,1.2,4.0,0.0,25.9,30.4,23.3,10.2,4.5,0.789,0.191,1.11,0.93,1.3,3.0,60.0,51.0,9.0,4.0,27.02988052,117.1902466,174.1488953,574.7954712,5580.036133,543.9514771,1599.987671,16480.36914,1502.200073,10339.10449,8288.904297,350.0,27029.88281,183.3000946
4031252.0,81.76,1.5,1.4,1.0,81.76,1.5,2.0,1.0,56.3,34.4,3.0,97.0,0.0,0.0,77.8,85.8,90.63,1.8,10.11,10.29,5.95,1.0,91.8,1.2,4.0,0.0,25.9,30.4,23.3,10.2,4.5,0.789,0.191,1.11,0.93,1.3,3.0,65.0,50.0,14.0,9.0,24.70476913,118.3126526,173.8262787,575.3275757,5416.585449,522.1133423,1525.666626,15982.28027,1504.5,9471.111328,9897.104492,330.0,24704.77344,178.8000031
4031255.0,81.76,1.5,1.4,1.0,81.76,1.5,2.0,1.0,56.3,34.4,3.0,97.0,0.0,0.0,77.8,85.8,90.63,1.8,10.11,10.29,5.95,1.0,91.8,1.2,4.0,0.0,23.5,39.4,19.2,8.6,3.6,0.676,0.166,1.22,1.03,1.41,2.0,56.0,46.0,10.0,5.0,0.0,119.7988052,170.0688934,540.6372681,5127.481445,496.0761108,1630.888916,15134.0,1003.199951,9841.496094,8195.505859,318.0,0.0,201.0
4031256.0,81.76,1.5,1.4,1.0,81.76,1.5,2.0,1.0,56.3,34.4,3.0,97.0,0.0,0.0,77.8,85.8,90.63,1.8,10.11,10.29,5.95,1.0,91.8,1.2,4.0,0.0,23.5,39.4,19.2,8.6,3.6,0.676,0.166,1.22,1.03,1.41,2.0,57.0,48.0,8.0,3.0,24.68135071,119.4853821,170.4187164,567.7191162,5481.973633,536.9382324,2099.0,16197.37012,1000.199951,8361.611328,8376.707031,317.0,24681.35156,177.3000031
4031257.0,81.76,1.5,1.4,1.0,81.76,1.5,2.0,1.0,56.3,34.4,3.0,97.0,0.0,0.0,77.8,85.8,90.63,1.8,10.11,10.29,5.95,1.0,91.8,1.2,4.0,0.0,20.9,42.1,18.9,8.8,3.6,0.629,0.175,1.11,0.93,1.32,2.0,65.0,45.0,19.0,14.0,0.0,119.4893417,171.9116821,530.7573853,5089.070313,489.260498,1635.998657,15012.55957,1005.800049,9135.802734,9245.905273,365.0,0.0,200.6000977
4031258.0,81.76,1.5,1.4,1.0,81.76,1.5,2.0,1.0,56.3,34.4,3.0,97.0,0.0,0.0,77.8,85.8,90.63,1.8,10.11,10.29,5.95,1.0,91.8,1.2,4.0,0.0,20.9,42.1,18.9,8.8,3.6,0.629,0.175,1.11,0.93,1.32,2.0,62.0,53.0,9.0,4.0,19.35253906,120.5521622,171.2494202,623.7837524,6099.035156,594.0391846,1745.999878,18011.89063,1006.200073,10590.81738,10459.73145,298.0,19352.54492,210.8000031
4031259.0,81.76,1.5,1.4,1.0,81.76,1.5,2.0,1.0,56.3,34.4,3.0,97.0,0.0,0.0,77.8,85.8,90.63,1.8,10.11,10.29,5.95,1.0,91.8,1.2,4.0,0.0,20.9,42.1,18.9,8.8,3.6,0.629,0.175,1.11,0.93,1.32,2.0,62.0,53.0,9.0,4.0,26.62693024,120.4315338,174.1235657,611.1443481,5789.675781,569.5183105,1744.888794,17112.88086,1504.099976,9998.511719,10430.49219,278.0,26626.93164,195.8999939
4031261.0,81.76,1.5,1.4,1.0,81.76,1.5,2.0,1.0,56.3,34.4,3.0,97.0,0.0,0.0,77.8,85.8,90.63,1.8,10.11,10.29,5.95,1.0,91.8,1.2,4.0,0.0,23.4,39.0,19.3,9.1,3.6,0.636,0.192,1.21,1.02,1.42,2.0,60.0,52.0,7.0,2.0,28.91514015,120.6268005,170.3321838,624.1869507,5614.374023,548.701355,1865.888794,16585.42969,1506.300049,9926.804688,10124.69922,260.0,28915.14063,188.6999969
4031263.0,81.76,1.5,1.4,1.0,81.76,1.5,2.0,1.0,56.3,34.4,3.0,97.0,0.0,0.0,77.8,85.8,90.63,1.8,10.11,10.29,5.95,1.0,91.8,1.2,4.0,0.0,23.4,39.0,19.3,9.1,3.6,0.636,0.192,1.21,1.02,1.42,2.0,66.0,50.0,15.0,10.0,0.0,118.9319687,170.0320129,589.1075439,5592.421387,540.0865479,1746.988037,16503.75977,1503.299927,9319.408203,9658.705078,254.0,0.0,211.5
4031266.0,81.76,1.5,1.4,1.0,81.32,0.9,2.17,1.0,55.3,34.1,4.0,96.0,0.0,0.0,79.33,86.17,92.03,1.97,9.91,8.79,4.49,1.0,90.55,1.2,4.5,1.0,23.4,39.0,19.3,9.1,3.6,0.636,0.192,1.21,1.02,1.42,2.0,59.0,51.0,7.0,2.0,19.86170006,118.5373688,170.3323212,599.4562378,5884.703613,576.7539673,2309.777832,17388.25977,2005.599976,9210.620117,9502.407227,246.0,19861.69531,190.0
4031269.0,81.76,1.5,1.4,1.0,81.32,0.9,2.17,1.0,55.3,34.1,4.0,96.0,0.0,0.0,79.33,86.17,92.03,1.97,9.91,8.79,4.49,1.0,90.55,1.2,4.5,1.0,23.4,39.0,19.3,9.1,3.6,0.636,0.192,1.21,1.02,1.42,2.0,57.0,49.0,8.0,3.0,0.0,119.1157227,171.936676,570.395752,5538.383301,533.4849243,2023.963013,16340.7002,1501.200073,9415.207031,9651.583008,211.0,0.0,210.1000061
4031270.0,81.76,1.5,1.4,1.0,81.32,0.9,2.17,1.0,55.3,34.1,4.0,96.0,0.0,0.0,79.33,86.17,92.03,1.97,9.91,8.79,4.49,1.0,90.55,1.2,4.5,1.0,23.4,31.0,24.4,10.0,5.5,0.617,0.182,0.96,0.78,1.12,2.0,68.0,51.0,17.0,12.0,0.0,118.8818436,180.6562653,562.6373901,5984.740723,577.1661377,2149.900879,17659.42969,1500.199951,9376.013672,9677.171875,215.0,0.0,209.6999969
4031271.0,81.76,1.5,1.4,1.0,81.32,0.9,2.17,1.0,55.3,34.1,4.0,96.0,0.0,0.0,79.33,86.17,92.03,1.97,9.91,8.79,4.49,1.0,90.55,1.2,4.5,1.0,23.4,31.0,24.4,10.0,5.5,0.617,0.182,0.96,0.78,1.12,2.0,59.0,51.0,7.0,2.0,0.0,119.451416,176.7341766,585.2009888,5831.001953,570.9313354,2179.44458,17228.13086,1502.599854,9682.210938,9983.878906,204.0,0.0,219.1999969
4031273.0,81.76,1.5,1.4,1.0,81.32,0.9,2.17,1.0,55.3,34.1,4.0,96.0,0.0,0.0,79.33,86.17,92.03,1.97,9.91,8.79,4.49,1.0,90.55,1.2,4.5,1.0,23.4,31.0,24.4,10.0,5.5,0.617,0.182,0.96,0.78,1.12,2.0,62.0,54.0,7.0,2.0,26.00618935,115.9191055,173.8356323,603.2974243,5920.642578,579.3122559,1408.988159,17491.94922,1504.599854,9616.21582,10070.66895,208.0,26006.19141,189.3999939
4031274.0,81.76,1.5,1.4,1.0,81.32,0.9,2.17,1.0,55.3,34.1,4.0,96.0,0.0,0.0,79.33,86.17,92.03,1.97,9.91,8.79,4.49,1.0,90.55,1.2,4.5,1.0,23.4,31.0,24.4,10.0,5.5,0.617,0.182,0.96,0.78,1.12,2.0,69.0,52.0,16.0,11.0,25.98893929,115.8297653,173.758194,585.6950684,5791.458496,560.8325195,1934.0,17095.09961,1506.599976,9574.212891,7770.203125,182.0,25988.93945,180.6000061
4031283.0,81.76,1.5,1.4,1.0,81.32,0.9,2.17,1.0,55.3,34.1,4.0,96.0,0.0,0.0,79.33,86.17,92.03,1.97,9.91,8.79,4.49,1.0,90.55,1.2,4.5,1.0,24.3,37.5,19.8,9.5,3.7,0.65,0.209,1.23,1.03,1.44,2.0,57.0,48.0,9.0,4.0,0.0,118.1086884,171.3084564,555.1990967,5418.72168,519.189209,1567.998657,15980.44043,1505.300049,9386.305664,9305.100586,340.0,0.0,209.5
4031284.0,81.76,1.5,1.4,1.0,81.32,0.9,2.17,1.0,55.3,34.1,4.0,96.0,0.0,0.0,79.33,86.17,92.03,1.97,9.91,8.79,4.49,1.0,90.55,1.2,4.5,1.0,24.3,37.5,19.8,9.5,3.7,0.65,0.209,1.23,1.03,1.44,2.0,68.0,49.0,18.0,12.0,0.0,117.1037598,173.5076141,562.2458496,5773.763672,554.3649292,2102.985352,17030.50977,1500.599976,9303.007813,8814.117188,189.0,0.0,211.0
4031285.0,81.76,1.5,1.4,1.0,81.32,0.9,2.17,1.0,55.3,34.1,4.0,96.0,0.0,0.0,79.33,86.17,92.03,1.97,9.91,8.79,4.49,1.0,90.55,1.2,4.5,1.0,27.7,33.1,21.0,9.1,3.8,0.648,0.227,1.32,1.12,1.48,0.0,65.0,50.0,15.0,10.0,0.0,116.3122482,174.7232513,559.9227295,5646.047363,542.2404785,1469.0,16654.15039,1500.000122,9493.396484,9524.595703,196.0,0.0,209.8999939
4031286.0,81.76,1.5,1.4,1.0,81.32,0.9,2.17,1.0,55.3,34.1,4.0,96.0,0.0,0.0,79.33,86.17,92.03,1.97,9.91,8.79,4.49,1.0,90.55,1.2,4.5,1.0,27.7,33.1,21.0,9.1,3.8,0.648,0.227,1.32,1.12,1.48,0.0,57.0,49.0,7.0,2.0,0.0,117.6707764,173.144165,562.0009766,5658.72998,546.9629517,2161.950684,16700.66992,1501.400146,9228.101563,9352.274414,187.0,0.0,209.6000061
4031287.0,80.91,1.5,2.44,1.0,87.13,1.15,2.14,1.0,55.9,34.5,3.0,97.0,0.0,0.0,78.1,86.3,90.5,1.75,9.6,10.55,7.06,1.0,91.05,1.2,4.5,1.0,27.7,33.1,21.0,9.1,3.8,0.648,0.227,1.32,1.12,1.48,0.0,67.0,47.0,20.0,14.0,38.75136948,116.2696152,170.8217316,533.5530396,5281.817383,509.784729,1721.890259,15586.34961,1500.799927,8314.907227,8284.886719,182.0,38751.37109,141.3999939
4031289.0,80.91,1.5,2.44,1.0,87.13,1.15,2.14,1.0,55.9,34.5,3.0,97.0,0.0,0.0,78.1,86.3,90.5,1.75,9.6,10.55,7.06,1.0,91.05,1.2,4.5,1.0,27.7,33.1,21.0,9.1,3.8,0.648,0.227,1.32,1.12,1.48,0.0,63.0,54.0,9.0,4.0,44.39601135,118.4463272,176.1210327,606.0224609,5569.611328,536.9074097,1842.936523,16433.91016,1500.300049,9112.199219,8782.583984,349.0,44396.01172,165.3999939
4031292.0,80.91,1.5,2.44,1.0,87.13,1.15,2.14,1.0,55.9,34.5,3.0,97.0,0.0,0.0,78.1,86.3,90.5,1.75,9.6,10.55,7.06,1.0,91.05,1.2,4.5,1.0,23.7,33.5,23.1,10.1,4.4,0.654,0.237,1.03,0.86,1.23,2.0,67.0,49.0,17.0,12.0,40.86751938,118.574234,174.4905243,563.6452026,5681.947266,547.0608521,1518.107056,16763.61914,1505.300049,8867.801758,7862.993164,311.0,40867.52344,148.1000061
4031297.0,80.91,1.5,2.44,1.0,87.13,1.15,2.14,1.0,55.9,34.5,3.0,97.0,0.0,0.0,78.1,86.3,90.5,1.75,9.6,10.55,7.06,1.0,91.05,1.2,4.5,1.0,23.7,33.5,23.1,10.1,4.4,0.654,0.237,1.03,0.86,1.23,2.0,58.0,49.0,8.0,3.0,0.0,115.1787491,171.8171844,556.9544678,5313.067383,512.1902466,2068.998535,15677.03027,1500.799927,9600.111328,8850.514648,314.0,0.0,209.3000031
4031298.0,80.91,1.5,2.44,1.0,87.13,1.15,2.14,1.0,55.5,34.2,2.0,98.0,0.0,0.0,79.03,86.17,91.73,1.93,9.86,9.18,4.8,1.0,90.8,1.2,5.0,1.0,30.4,23.1,25.5,10.8,4.7,0.642,0.284,1.19,1.01,1.36,3.0,68.0,51.0,17.0,12.0,0.0,114.5632629,174.0223846,562.3191528,5757.135742,555.0913086,2256.962891,16987.5,2002.100098,9497.914063,8851.78125,329.0,0.0,209.1000061
4031299.0,80.91,1.5,2.44,1.0,87.13,1.15,2.14,1.0,55.5,34.2,2.0,98.0,0.0,0.0,79.03,86.17,91.73,1.93,9.86,9.18,4.8,1.0,90.8,1.2,5.0,1.0,30.4,23.1,25.5,10.8,4.7,0.642,0.284,1.19,1.01,1.36,3.0,59.0,50.0,9.0,4.0,0.0,114.8793564,172.4298706,557.0491333,5900.197754,579.7233887,2261.0,17437.83008,2002.200073,9601.5,8853.310547,338.0,0.0,209.6000061
4031302.0,80.91,1.5,2.44,1.0,87.13,1.15,2.14,1.0,55.5,34.2,2.0,98.0,0.0,0.0,79.03,86.17,91.73,1.93,9.86,9.18,4.8,1.0,90.8,1.2,5.0,1.0,30.4,23.1,25.5,10.8,4.7,0.642,0.284,1.19,1.01,1.36,3.0,60.0,51.0,9.0,4.0,7.740739822,112.9746933,175.2021332,553.8329468,5842.822266,562.463562,2017.109741,17238.0293,2006.300049,9654.324219,9731.607422,331.0,7740.741699,202.1000977
4031303.0,80.91,1.5,2.44,1.0,87.13,1.15,2.14,1.0,55.5,34.2,2.0,98.0,0.0,0.0,79.03,86.17,91.73,1.93,9.86,9.18,4.8,1.0,90.8,1.2,5.0,1.0,30.4,23.1,25.5,10.8,4.7,0.642,0.284,1.19,1.01,1.36,3.0,59.0,50.0,8.0,3.0,0.0,115.9852524,174.681778,561.4321899,5984.699707,595.4641724,2180.987793,17706.89063,2000.300049,9639.404297,9572.200195,304.0,0.0,210.8999939
4031304.0,80.91,1.5,2.44,1.0,87.13,1.15,2.14,1.0,55.5,34.2,2.0,98.0,0.0,0.0,79.03,86.17,91.73,1.93,9.86,9.18,4.8,1.0,90.8,1.2,5.0,1.0,30.4,23.1,25.5,10.8,4.7,0.642,0.284,1.19,1.01,1.36,3.0,60.0,50.0,9.0,4.0,0.0,112.9073334,170.1611786,561.605835,6001.793457,602.1139526,2186.987793,17770.33984,2002.500366,9692.306641,9282.609375,310.0,0.0,209.3000031
4031305.0,80.91,1.5,2.44,1.0,87.13,1.15,2.14,1.0,55.5,34.2,2.0,98.0,0.0,0.0,79.03,86.17,91.73,1.93,9.86,9.18,4.8,1.0,90.8,1.2,5.0,1.0,32.5,17.4,27.6,11.9,4.9,0.643,0.423,1.18,1.0,1.37,3.0,59.0,50.0,8.0,3.0,25.38287926,113.6968231,175.0263367,547.467041,6237.222656,630.9803467,2279.666504,18481.05078,2001.800049,9709.407227,9337.924805,319.0,25382.875,184.6000061
4031306.0,80.91,1.5,2.44,1.0,87.13,1.15,2.14,1.0,55.5,34.2,2.0,98.0,0.0,0.0,79.03,86.17,91.73,1.93,9.86,9.18,4.8,1.0,90.8,1.2,5.0,1.0,32.3,18.4,27.2,11.8,4.7,0.67,0.245,1.19,1.01,1.38,3.0,61.0,52.0,8.0,3.0,25.00984001,112.8395081,175.2229462,562.9430542,6474.515625,655.1328735,2293.987793,19184.5293,2001.399902,9589.720703,9492.811523,302.0,25009.83789,185.1000061
4031308.0,80.91,1.5,2.44,1.0,87.13,1.15,2.14,1.0,55.5,34.2,2.0,98.0,0.0,0.0,79.03,86.17,91.73,1.93,9.86,9.18,4.8,1.0,90.8,1.2,5.0,1.0,32.3,18.4,27.2,11.8,4.7,0.67,0.245,1.19,1.01,1.38,3.0,60.0,52.0,7.0,2.0,25.54229927,114.3488159,173.8213959,575.8035278,6093.057129,620.6809082,2301.0,18065.0293,1502.300049,9516.822266,9560.918945,292.0,25542.30273,184.1999969
4031309.0,80.91,1.5,2.44,1.0,87.13,1.15,2.14,1.0,55.5,34.2,2.0,98.0,0.0,0.0,79.03,86.17,91.73,1.93,9.86,9.18,4.8,1.0,90.8,1.2,5.0,1.0,32.3,18.4,27.2,11.8,4.7,0.67,0.245,1.19,1.01,1.38,3.0,59.0,50.0,8.0,3.0,28.01931,113.6844177,176.519928,543.1333618,5997.30957,606.5335693,2292.0,17769.7207,1502.800049,9179.90918,9144.910156,317.0,28019.31445,177.4998932
4031310.0,80.91,1.5,2.44,1.0,87.13,1.15,2.14,1.0,55.5,34.2,2.0,98.0,0.0,0.0,79.03,86.17,91.73,1.93,9.86,9.18,4.8,1.0,90.8,1.2,5.0,1.0,30.4,24.6,23.0,11.6,4.5,0.641,0.73,1.32,1.11,1.53,0.0,59.0,50.0,8.0,3.0,26.95459938,114.6157608,176.0253143,550.3876343,5980.503418,606.3067017,2203.443359,17723.75,1500.599854,9189.306641,9102.702148,288.0,26954.5957,172.8999939
4031313.0,80.91,1.5,2.44,1.0,87.13,1.15,2.14,1.0,55.5,34.2,2.0,98.0,0.0,0.0,79.03,86.17,91.73,1.93,9.86,9.18,4.8,1.0,90.8,1.2,5.0,1.0,30.4,24.6,23.0,11.6,4.5,0.641,0.73,1.32,1.11,1.53,0.0,61.0,52.0,8.0,3.0,19.81373024,113.8588181,176.312912,565.0548706,5555.400391,556.0177612,2036.0,16445.23047,1501.500122,9476.008789,9078.708008,277.0,19813.73242,262.7999878
4031314.0,80.91,1.5,2.44,1.0,87.13,1.15,2.14,1.0,55.5,34.2,2.0,98.0,0.0,0.0,79.03,86.17,91.73,1.93,9.86,9.18,4.8,1.0,90.8,1.2,5.0,1.0,30.4,24.6,23.0,11.6,4.5,0.641,0.73,1.32,1.11,1.53,0.0,60.0,52.0,8.0,3.0,23.57472992,114.4430313,175.7185974,567.5231934,5452.79834,553.7005615,2120.987793,16162.16992,1503.299927,9410.412109,9017.202148,300.0,23574.73438,181.6000061
4031315.0,80.91,1.5,2.44,1.0,87.13,1.15,2.14,1.0,55.5,34.2,2.0,98.0,0.0,0.0,79.03,86.17,91.73,1.93,9.86,9.18,4.8,1.0,90.8,1.2,5.0,1.0,30.4,24.6,23.0,11.6,4.5,0.641,0.73,1.32,1.11,1.53,0.0,59.0,53.0,5.0,1.0,25.94272995,114.4610748,172.5122833,593.6439209,5576.939941,563.0320435,1971.999634,16521.61914,1505.300049,9827.615234,8863.602539,287.0,25942.72656,184.1999969
4031317.0,80.91,1.5,2.44,1.0,87.13,1.15,2.14,1.0,55.5,34.2,2.0,98.0,0.0,0.0,79.03,86.17,91.73,1.93,9.86,9.18,4.8,1.0,90.8,1.2,5.0,1.0,28.4,29.4,23.4,8.9,4.2,0.681,0.229,1.21,1.03,1.35,3.0,60.0,51.0,8.0,3.0,22.42019081,115.5313568,172.3097992,579.9706421,5644.523438,582.9232788,2068.962891,16755.82031,1503.600098,9504.916016,9581.212891,309.0,22420.18945,187.9001007
4031318.0,80.91,1.5,2.44,1.0,87.13,1.15,2.14,1.0,55.5,34.2,2.0,98.0,0.0,0.0,79.03,86.17,91.73,1.93,9.86,9.18,4.8,1.0,90.8,1.2,5.0,1.0,28.4,29.4,23.4,8.9,4.2,0.681,0.229,1.21,1.03,1.35,3.0,61.0,53.0,8.0,3.0,25.04688072,114.0657654,175.4248657,582.1326904,5598.834961,568.034729,2447.888916,16593.75,2001.0,9410.707031,9797.907227,276.0,25046.875,182.8000946
4031319.0,80.4,1.5,2.0,1.0,85.99,1.25,2.07,1.0,55.5,34.2,2.0,98.0,0.0,0.0,79.9,86.55,92.3,1.75,9.79,8.56,4.91,1.0,91.9,1.2,5.5,0.0,28.4,29.4,23.4,8.9,4.2,0.681,0.229,1.21,1.03,1.35,3.0,59.0,51.0,8.0,3.0,0.0,116.0223618,170.1729736,586.718811,5373.810059,546.3685913,2354.946289,15929.84961,2000.699951,9259.611328,9252.107422,274.0,0.0,209.6000061
4031320.0,80.4,1.5,2.0,1.0,85.99,1.25,2.07,1.0,55.5,34.2,2.0,98.0,0.0,0.0,79.9,86.55,92.3,1.75,9.79,8.56,4.91,1.0,91.9,1.2,5.5,0.0,28.4,29.4,23.4,8.9,4.2,0.681,0.229,1.21,1.03,1.35,3.0,60.0,52.0,8.0,3.0,27.77397919,115.6771164,172.9924927,589.1838989,5578.181152,544.9240723,2243.0,16477.89063,2000.300049,9901.203125,9836.610352,264.0,27773.97852,182.1999969
4031321.0,80.4,1.5,2.0,1.0,85.99,1.25,2.07,1.0,55.5,34.2,2.0,98.0,0.0,0.0,79.9,86.55,92.3,1.75,9.79,8.56,4.91,1.0,91.9,1.2,5.5,0.0,28.4,29.4,23.4,8.9,4.2,0.681,0.229,1.21,1.03,1.35,3.0,63.0,55.0,8.0,3.0,24.84807014,115.6571274,176.5908661,601.638855,5801.134766,585.5120239,2520.0,17185.40039,2001.100098,9410.208984,9627.582031,284.0,24848.06836,187.4998932
4031322.0,80.4,1.5,2.0,1.0,85.99,1.25,2.07,1.0,55.5,34.2,2.0,98.0,0.0,0.0,79.9,86.55,92.3,1.75,9.79,8.56,4.91,1.0,91.9,1.2,5.5,0.0,28.4,29.4,23.4,8.9,4.2,0.681,0.229,1.21,1.03,1.35,3.0,64.0,53.0,10.0,5.0,23.05792999,116.5473099,173.0643005,605.9031372,5698.78418,566.6003418,2297.666748,16859.88086,2005.800171,9371.310547,9397.705078,289.0,23057.92969,186.6999969
4031324.0,80.4,1.5,2.0,1.0,85.99,1.25,2.07,1.0,55.5,34.2,2.0,98.0,0.0,0.0,79.9,86.55,92.3,1.75,9.79,8.56,4.91,1.0,91.9,1.2,5.5,0.0,28.4,29.4,23.4,8.9,4.2,0.681,0.229,1.21,1.03,1.35,3.0,65.0,56.0,9.0,4.0,28.14505959,115.5960922,171.1891327,636.0514526,5729.982422,568.1036377,3077.0,16948.01953,2001.400024,9716.027344,9072.010742,265.0,28145.05859,187.5
