Repository: heidaralavi/EAF-Data-Analysis

https://eaf-prek26v.kfirjgyswf.dopraxrocks.com/

Background Information

Electric arc furnaces (EAFs) play a pivotal role in modern steel manufacturing industries[4]

. Unlike blast furnaces, EAFs produce heat through an electric current between electrodes and the material to be melted[4]

. This allows for precise temperature control, making EAFs highly efficient for recycling scrap metal and smelting materials for casting and molding[4]

. They can achieve temperatures over 3,000 degrees Fahrenheit (1,650 degrees Celsius)[4]

.

The importance of steel in building a green economy cannot be overstated, given its strength, versatility, and recyclability[5]

.

File: data/eaf_and_feed_all.csv (part 14 of 30)
Heat,c (Coke1030),s (Coke1030),s112 (Coke1030),Coke1030_labels,c (CokeFine),s (CokeFine),s05 (CokeFine),CokeFine_labels,cao (Dolomite),mgo (Dolomite),s0_95 (Dolomite),s95_385 (Dolomite),s385_1000 (Dolomite),Dolomite_labels,fe_metal (DRI),fe_total (DRI),md (DRI),c (DRI),gunge (DRI),feo (DRI),feo_c (DRI),Dri_labels,cao (Lime),mgo (Lime),s0_95 (Lime),Lime_labels,cao (Slag),feo (Slag),sio2 (Slag),mgo (Slag),al2o3 (Slag),p2o5 (Slag),mno (Slag),b2 (Slag),b3 (Slag),b4 (Slag),Slag_labels,Duration (EAF),Power On (EAF),Power Off (EAF),Delays (EAF),DRI [t] (EAF),Ele [MW] (EAF),Tapped [t] (EAF),Tapped [kWh/t] (EAF),O2 [Nm3] (EAF),CH4 [Nm3] (EAF),C.inj [kg] (EAF),Chemical [MWh] (EAF),C [kg] (EAF),CaO [kg] (EAF),MgO [kg] (EAF),Tapping Time [Sec] (EAF),EAF_DRI (EAF),HDRI(T) (EAF)
4031325.0,80.4,1.5,2.0,1.0,85.99,1.25,2.07,1.0,55.5,34.2,2.0,98.0,0.0,0.0,79.9,86.55,92.3,1.75,9.79,8.56,4.91,1.0,91.9,1.2,5.5,0.0,28.4,29.4,23.4,8.9,4.2,0.681,0.229,1.21,1.03,1.35,3.0,59.0,51.0,8.0,3.0,0.0,119.0417175,174.8918762,578.9382324,5309.270996,533.8796997,1986.876587,15723.12012,2002.099854,9872.007813,9380.294922,273.0,0.0,214.3999939
4031327.0,80.4,1.5,2.0,1.0,85.99,1.25,2.07,1.0,55.5,34.2,2.0,98.0,0.0,0.0,79.9,86.55,92.3,1.75,9.79,8.56,4.91,1.0,91.9,1.2,5.5,0.0,28.4,29.4,23.4,8.9,4.2,0.681,0.229,1.21,1.03,1.35,3.0,61.0,52.0,8.0,3.0,0.0,112.9811096,171.0945587,578.3505249,5504.658691,544.6691895,2014.999878,16278.70996,2000.399902,9464.408203,9363.788086,292.0,0.0,210.1999054
4031330.0,80.4,1.5,2.0,1.0,85.99,1.25,2.07,1.0,55.5,34.2,2.0,98.0,0.0,0.0,79.9,86.55,92.3,1.75,9.79,8.56,4.91,1.0,91.9,1.2,5.5,0.0,28.4,29.4,23.4,8.9,4.2,0.681,0.229,1.21,1.03,1.35,3.0,62.0,53.0,8.0,3.0,0.0,112.9362488,172.1741943,589.4365845,5583.269531,552.4890137,2117.0,16511.30078,2004.700195,9465.507813,9421.119141,283.0,0.0,210.1000977
4031331.0,80.4,1.5,2.0,1.0,85.99,1.25,2.07,1.0,55.5,34.2,2.0,98.0,0.0,0.0,79.9,86.55,92.3,1.75,9.79,8.56,4.91,1.0,91.9,1.2,5.5,0.0,28.4,29.4,23.4,8.9,4.2,0.681,0.229,1.21,1.03,1.35,3.0,61.0,52.0,8.0,3.0,0.0,112.9577026,172.6648712,573.6988525,5876.459961,599.0906982,2024.0,17424.08008,2002.099854,9574.110352,9572.618164,272.0,0.0,209.5998993
4031332.0,80.4,1.5,2.0,1.0,85.99,1.25,2.07,1.0,55.5,34.2,2.0,98.0,0.0,0.0,79.9,86.55,92.3,1.75,9.79,8.56,4.91,1.0,91.9,1.2,5.5,0.0,28.4,29.4,23.4,8.9,4.2,0.681,0.229,1.21,1.03,1.35,3.0,69.0,53.0,15.0,10.0,27.68081093,114.9846573,170.7782135,599.0483398,6384.986328,642.244873,2200.998535,18909.32031,2005.899902,9355.800781,9415.008789,263.0,27680.81055,182.5
4031333.0,80.4,1.5,2.0,1.0,85.99,1.25,2.07,1.0,55.5,34.2,2.0,98.0,0.0,0.0,79.9,86.55,92.3,1.75,9.79,8.56,4.91,1.0,91.9,1.2,5.5,0.0,28.4,29.4,23.4,8.9,4.2,0.681,0.229,1.21,1.03,1.35,3.0,61.0,52.0,8.0,3.0,0.0,114.1350479,170.2574921,589.364502,5983.713379,616.6323853,2219.0,17759.26953,2005.5,9961.604492,9484.304688,267.0,0.0,210.1000061
4031334.0,80.4,1.5,2.0,1.0,85.99,1.25,2.07,1.0,55.5,34.2,2.0,98.0,0.0,0.0,79.9,86.55,92.3,1.75,9.79,8.56,4.91,1.0,91.9,1.2,5.5,0.0,28.4,29.4,23.4,8.9,4.2,0.681,0.229,1.21,1.03,1.35,3.0,61.0,53.0,8.0,3.0,0.0,114.6491241,173.756424,587.4290771,5734.530762,592.9430542,2275.0,17024.88086,2003.800049,9282.710938,9298.099609,272.0,0.0,209.6999054
4031335.0,80.4,1.5,2.0,1.0,85.99,1.25,2.07,1.0,55.5,34.2,2.0,98.0,0.0,0.0,79.9,86.55,92.3,1.75,9.79,8.56,4.91,1.0,91.9,1.2,5.5,0.0,31.4,20.1,26.6,11.8,4.7,0.676,0.236,1.18,1.0,1.38,3.0,61.0,53.0,7.0,2.0,25.78404999,114.6129532,172.4373169,591.7359619,6251.708984,649.5457153,2282.999512,18568.43945,2005.900146,9486.306641,9386.402344,258.0,25784.05273,184.3999939
4031336.0,80.4,1.5,2.0,1.0,85.99,1.25,2.07,1.0,55.5,34.2,2.0,98.0,0.0,0.0,79.9,86.55,92.3,1.75,9.79,8.56,4.91,1.0,91.9,1.2,5.5,0.0,31.4,20.1,26.6,11.8,4.7,0.676,0.236,1.18,1.0,1.38,3.0,65.0,55.0,9.0,4.0,25.05681038,113.8969498,174.0353088,607.7271118,5968.134277,610.1611328,2181.0,17700.38086,2000.300049,9366.912109,9083.599609,360.0,25056.80664,185.0998993
4031337.0,80.4,1.5,2.0,1.0,85.99,1.25,2.07,1.0,55.5,34.2,2.0,98.0,0.0,0.0,79.9,86.55,92.3,1.75,9.79,8.56,4.91,1.0,91.9,1.2,5.5,0.0,31.4,20.1,26.6,11.8,4.7,0.676,0.236,1.18,1.0,1.38,3.0,67.0,55.0,12.0,7.0,24.58428955,114.581398,174.4810944,608.3578491,5944.236328,612.8869019,2723.0,17642.94922,1500.599854,9638.30957,9796.709961,516.0,24584.29492,197.8999023
4031338.0,80.4,1.5,2.0,1.0,85.99,1.25,2.07,1.0,55.5,34.2,2.0,98.0,0.0,0.0,79.9,86.55,92.3,1.75,9.79,8.56,4.91,1.0,91.9,1.2,5.5,0.0,32.4,17.3,28.2,11.6,5.2,0.623,0.246,1.15,0.97,1.32,3.0,69.0,54.0,14.0,9.0,24.93164063,114.7399063,170.8752747,606.2003174,6402.733398,645.6074829,2646.888916,18965.96094,1504.699951,9248.811523,9194.331055,436.0,24931.64258,180.0
4031339.0,80.4,1.5,2.0,1.0,85.99,1.25,2.07,1.0,55.5,34.2,2.0,98.0,0.0,0.0,79.9,86.55,92.3,1.75,9.79,8.56,4.91,1.0,91.9,1.2,5.5,0.0,32.4,17.3,28.2,11.6,5.2,0.623,0.246,1.15,0.97,1.32,3.0,61.0,53.0,7.0,2.0,24.96664047,115.4139099,170.2119598,601.7781372,5749.6875,584.717041,2204.998535,17044.41992,1501.300049,9415.005859,9358.698242,253.0,24966.64258,184.0998993
4031340.0,80.4,1.5,2.0,1.0,85.99,1.25,2.07,1.0,55.5,34.2,2.0,98.0,0.0,0.0,79.9,86.55,92.3,1.75,9.79,8.56,4.91,1.0,91.9,1.2,5.5,0.0,30.0,24.6,24.9,10.6,4.4,0.807,0.24,1.2,1.02,1.39,3.0,60.0,52.0,7.0,2.0,23.63756943,115.9982986,176.3108063,575.4967041,5739.912598,576.0975952,2032.666748,16995.61914,1502.599976,9616.201172,9391.480469,278.0,23637.57031,182.3999939
4031341.0,80.4,1.5,2.0,1.0,85.99,1.25,2.07,1.0,55.5,34.2,2.0,98.0,0.0,0.0,79.9,86.55,92.3,1.75,9.79,8.56,4.91,1.0,91.9,1.2,5.5,0.0,30.0,24.6,24.9,10.6,4.4,0.807,0.24,1.2,1.02,1.39,3.0,59.0,51.0,8.0,3.0,21.05867004,116.2148819,173.3446655,570.9800415,5400.73877,545.651062,2093.888916,16000.69043,1503.600098,8948.524414,8948.819336,277.0,21058.67188,179.1999969
4031342.0,80.4,1.5,2.0,1.0,96.95,0.85,2.0,0.0,55.8,34.5,3.0,97.0,0.0,0.0,73.43,83.73,87.67,1.6,11.72,13.25,10.58,1.0,91.9,1.2,5.5,0.0,30.0,24.6,24.9,10.6,4.4,0.807,0.24,1.2,1.02,1.39,3.0,65.0,52.0,13.0,8.0,25.02289963,115.078476,175.446167,572.4715576,5679.518066,569.6221924,2344.0,16815.7207,1501.5,9408.109375,7830.320313,263.0,25022.89844,179.8999939
4031343.0,80.4,1.5,2.0,1.0,96.95,0.85,2.0,0.0,55.8,34.5,3.0,97.0,0.0,0.0,73.43,83.73,87.67,1.6,11.72,13.25,10.58,1.0,91.9,1.2,5.5,0.0,30.0,24.6,24.9,10.6,4.4,0.807,0.24,1.2,1.02,1.39,3.0,68.0,52.0,15.0,10.0,24.4602108,115.1806259,175.0661011,570.93396,5776.812012,559.7904053,2333.999512,17052.83984,1502.699951,9461.910156,7817.409668,238.0,24460.20898,180.0
4031344.0,80.4,1.5,2.0,1.0,96.95,0.85,2.0,0.0,55.8,34.5,3.0,97.0,0.0,0.0,73.43,83.73,87.67,1.6,11.72,13.25,10.58,1.0,91.9,1.2,5.5,0.0,30.0,24.6,24.9,10.6,4.4,0.807,0.24,1.2,1.02,1.39,3.0,58.0,51.0,7.0,2.0,24.32468033,115.6423874,176.5449829,558.7775879,5291.348633,524.1259766,2245.777832,15649.37012,1506.299927,9868.111328,9082.295898,239.0,24324.67773,180.6999969
4031345.0,80.4,1.5,2.0,1.0,96.95,0.85,2.0,0.0,55.8,34.5,3.0,97.0,0.0,0.0,73.43,83.73,87.67,1.6,11.72,13.25,10.58,1.0,91.9,1.2,5.5,0.0,30.0,24.6,24.9,10.6,4.4,0.807,0.24,1.2,1.02,1.39,3.0,59.0,51.0,7.0,2.0,23.77243996,116.644928,173.1134338,575.7301025,5621.170898,567.5966797,2139.888916,16652.91016,1504.699951,9662.013672,8051.615234,255.0,23772.44141,180.6999969
4031346.0,80.4,1.5,2.0,1.0,96.95,0.85,2.0,0.0,55.8,34.5,3.0,97.0,0.0,0.0,73.43,83.73,87.67,1.6,11.72,13.25,10.58,1.0,91.9,1.2,5.5,0.0,30.0,24.6,24.9,10.6,4.4,0.807,0.24,1.2,1.02,1.39,3.0,60.0,51.0,9.0,4.0,23.24106026,116.1078568,176.5763855,564.7626953,5513.50293,552.1017456,1868.0,16321.91992,2004.5,9447.110352,9242.515625,330.0,23241.06445,182.1999969
4031347.0,80.4,1.5,2.0,1.0,96.95,0.85,2.0,0.0,55.8,34.5,3.0,97.0,0.0,0.0,73.43,83.73,87.67,1.6,11.72,13.25,10.58,1.0,91.9,1.2,5.5,0.0,30.0,24.6,24.9,10.6,4.4,0.807,0.24,1.2,1.02,1.39,3.0,59.0,51.0,7.0,2.0,21.92944908,117.4497299,175.2765198,574.9680176,5478.419922,542.6469727,1920.551392,16202.62012,2000.400024,9424.609375,9489.910156,250.0,21929.44531,183.8000031
4031348.0,80.4,1.5,2.0,1.0,96.95,0.85,2.0,0.0,55.8,34.5,3.0,97.0,0.0,0.0,73.43,83.73,87.67,1.6,11.72,13.25,10.58,1.0,91.9,1.2,5.5,0.0,30.0,24.6,24.9,10.6,4.4,0.807,0.24,1.2,1.02,1.39,3.0,60.0,52.0,8.0,3.0,23.40888023,117.6218719,176.0412903,582.0323486,5650.649902,565.1242676,1938.958862,16726.07031,2003.900024,9548.897461,9719.613281,293.0,23408.87695,186.8000031
4031350.0,80.4,1.5,2.0,1.0,96.95,0.85,2.0,0.0,55.8,34.5,3.0,97.0,0.0,0.0,73.43,83.73,87.67,1.6,11.72,13.25,10.58,1.0,91.9,1.2,5.5,0.0,28.4,23.6,26.8,10.6,4.9,0.586,0.265,1.06,0.9,1.23,3.0,61.0,52.0,8.0,3.0,0.0,115.1112442,173.371521,582.9912109,5603.314941,559.8735962,2215.0,16584.61914,2001.099854,9373.007813,9278.47168,258.0,0.0,211.1000061
4031352.0,80.4,1.5,2.0,1.0,96.95,0.85,2.0,0.0,55.8,34.5,3.0,97.0,0.0,0.0,73.43,83.73,87.67,1.6,11.72,13.25,10.58,1.0,91.9,1.2,5.5,0.0,29.0,24.8,25.6,10.0,4.8,0.579,0.322,1.13,0.95,1.28,3.0,65.0,58.0,7.0,2.0,142.1034241,116.121666,176.7696533,635.7424316,6268.424316,622.8063965,2364.998535,18544.03906,2002.000122,9440.817383,9675.977539,250.0,142103.4219,67.80000305
4031354.0,80.4,1.5,2.0,1.0,96.95,0.85,2.0,0.0,55.8,34.5,3.0,97.0,0.0,0.0,73.43,83.73,87.67,1.6,11.72,13.25,10.58,1.0,91.9,1.2,5.5,0.0,29.0,24.8,25.6,10.0,4.8,0.579,0.322,1.13,0.95,1.28,3.0,64.0,56.0,7.0,2.0,124.334198,113.7484207,182.1404877,592.5898438,6077.408691,611.65979,2151.987549,17999.32031,2002.099854,9543.112305,9526.493164,251.0,124334.2031,85.19999695
4031355.0,80.4,1.5,2.0,1.0,96.95,0.85,2.0,0.0,55.8,34.5,3.0,97.0,0.0,0.0,73.43,83.73,87.67,1.6,11.72,13.25,10.58,1.0,91.9,1.2,5.5,0.0,27.0,30.5,22.8,9.7,4.2,0.67,0.243,1.18,1.0,1.36,3.0,60.0,53.0,7.0,2.0,40.75785828,113.6141663,172.4674683,585.3788452,5653.719238,555.9797974,2004.876587,16710.58984,2005.800049,9435.404297,8992.504883,256.0,40757.85547,169.1000061
4031356.0,80.4,1.5,2.0,1.0,96.95,0.85,2.0,0.0,55.8,34.5,3.0,97.0,0.0,0.0,73.43,83.73,87.67,1.6,11.72,13.25,10.58,1.0,91.9,1.2,5.5,0.0,27.0,30.5,22.8,9.7,4.2,0.67,0.243,1.18,1.0,1.36,3.0,62.0,54.0,8.0,3.0,35.08955002,110.1868439,172.0802765,580.3810425,6465.304199,643.0761719,1759.592529,19128.32031,2005.099976,9596.103516,9768.591797,248.0,35089.55469,180.0
4031357.0,80.4,1.5,2.0,1.0,96.95,0.85,2.0,0.0,55.8,34.5,3.0,97.0,0.0,0.0,73.43,83.73,87.67,1.6,11.72,13.25,10.58,1.0,91.9,1.2,5.5,0.0,29.0,24.4,25.0,11.3,4.6,0.685,0.249,1.16,0.98,1.36,3.0,69.0,52.0,17.0,11.0,23.53195,115.6517639,177.9834442,572.8977051,6009.888184,586.6380005,2472.999512,17751.94922,1500.900024,9505.208984,9505.510742,264.0,23531.95313,186.0001068
4031358.0,80.4,1.5,2.0,1.0,96.95,0.85,2.0,0.0,55.8,34.5,3.0,97.0,0.0,0.0,73.43,83.73,87.67,1.6,11.72,13.25,10.58,1.0,91.9,1.2,5.5,0.0,29.0,24.4,25.0,11.3,4.6,0.685,0.249,1.16,0.98,1.36,3.0,59.0,51.0,7.0,2.0,23.45479965,116.7213593,175.3882751,576.02948,6041.325195,601.9088745,2214.0,17876.53906,1501.099976,9491.910156,9515.924805,230.0,23454.80078,186.7001038
4031359.0,80.4,1.5,2.0,1.0,96.95,0.85,2.0,0.0,55.8,34.5,3.0,97.0,0.0,0.0,73.43,83.73,87.67,1.6,11.72,13.25,10.58,1.0,91.9,1.2,5.5,0.0,29.0,24.4,25.0,11.3,4.6,0.685,0.249,1.16,0.98,1.36,3.0,58.0,51.0,7.0,2.0,23.53598022,116.9303055,172.0893402,582.0831299,5980.758789,589.0758667,1987.0,17679.65039,1500.399902,9734.201172,9407.205078,228.0,23535.98438,186.3999939
4031360.0,80.4,1.5,2.0,1.0,96.95,0.85,2.0,0.0,55.8,34.5,3.0,97.0,0.0,0.0,73.43,83.73,87.67,1.6,11.72,13.25,10.58,1.0,91.9,1.2,5.5,0.0,29.1,22.8,25.7,12.1,4.5,0.667,0.238,1.13,0.96,1.36,3.0,60.0,52.0,8.0,3.0,22.64185905,116.6199722,175.350235,577.3166504,6003.376953,596.147583,2155.987793,17759.09961,1501.400024,9570.515625,9485.902344,266.0,22641.85938,189.5
4031362.0,80.4,1.5,2.0,1.0,96.95,0.85,2.0,0.0,55.8,34.5,3.0,97.0,0.0,0.0,73.43,83.73,87.67,1.6,11.72,13.25,10.58,1.0,91.9,1.2,5.5,0.0,29.1,22.8,25.7,12.1,4.5,0.667,0.238,1.13,0.96,1.36,3.0,58.0,50.0,7.0,2.0,23.58312035,117.8403397,174.3332367,569.2990723,5871.024902,581.8499146,2411.0,17364.58008,1501.700073,9677.40918,9395.703125,232.0,23583.12109,186.5
4031363.0,80.4,1.5,2.0,1.0,96.95,0.85,2.0,0.0,55.8,34.5,3.0,97.0,0.0,0.0,73.43,83.73,87.67,1.6,11.72,13.25,10.58,1.0,91.9,1.2,5.5,0.0,29.1,22.8,25.7,12.1,4.5,0.667,0.238,1.13,0.96,1.36,3.0,61.0,52.0,8.0,3.0,33.1414299,118.3089142,174.9761963,595.9448853,5638.166504,553.7731323,2034.995361,16662.84961,1501.800049,9409.608398,9528.701172,268.0,33141.42969,177.5
4031364.0,80.4,1.5,2.0,1.0,96.95,0.85,2.0,0.0,55.8,34.5,3.0,97.0,0.0,0.0,73.43,83.73,87.67,1.6,11.72,13.25,10.58,1.0,91.9,1.2,5.5,0.0,27.6,32.8,20.6,9.4,3.8,0.648,0.22,1.34,1.13,1.52,0.0,63.0,55.0,8.0,3.0,57.95743942,119.3611755,173.9776306,631.7579346,5814.486816,570.2819824,2129.986328,17181.84961,2002.5,9681.707031,9445.723633,273.0,57957.4375,152.8999939
4031365.0,80.4,1.5,2.0,1.0,96.99,0.88,1.88,0.0,55.8,34.5,3.0,97.0,0.0,0.0,79.37,86.0,92.27,2.03,10.07,8.53,4.22,1.0,91.9,1.2,5.5,0.0,27.6,32.8,20.6,9.4,3.8,0.648,0.22,1.34,1.13,1.52,0.0,65.0,53.0,12.0,7.0,24.91481018,117.887825,172.0746765,606.6913452,6021.706543,589.4042358,2455.95874,17791.05078,2001.699951,9661.302734,9793.707031,234.0,24914.81445,184.8000031
4031367.0,80.4,1.5,2.0,1.0,96.99,0.88,1.88,0.0,55.8,34.5,3.0,97.0,0.0,0.0,79.37,86.0,92.27,2.03,10.07,8.53,4.22,1.0,91.9,1.2,5.5,0.0,27.6,32.8,20.6,9.4,3.8,0.648,0.22,1.34,1.13,1.52,0.0,61.0,52.0,8.0,3.0,24.38610077,117.8240662,177.3087311,584.402832,5949.861328,588.7695923,2041.999634,17595.42969,2004.399902,9495.516602,8802.802734,267.0,24386.10352,187.0
4031368.0,80.4,1.5,2.0,1.0,96.99,0.88,1.88,0.0,55.8,34.5,3.0,97.0,0.0,0.0,79.37,86.0,92.27,2.03,10.07,8.53,4.22,1.0,91.9,1.2,5.5,0.0,27.6,32.8,20.6,9.4,3.8,0.648,0.22,1.34,1.13,1.52,0.0,60.0,52.0,7.0,2.0,24.19503975,117.9886398,174.7672882,595.9796753,5857.351563,577.3322754,2300.0,17315.91016,2007.800049,9534.90625,8860.208984,251.0,24195.04297,186.3999939
4031369.0,80.4,1.5,2.0,1.0,96.99,0.88,1.88,0.0,55.8,34.5,3.0,97.0,0.0,0.0,79.37,86.0,92.27,2.03,10.07,8.53,4.22,1.0,91.9,1.2,5.5,0.0,24.9,37.0,19.7,9.2,3.5,0.607,0.21,1.26,1.07,1.47,2.0,61.0,53.0,8.0,3.0,24.57402039,118.804657,174.1716461,604.6169434,5828.63623,574.5209351,1863.888916,17231.07031,2001.100098,9795.399414,9632.808594,307.0,24574.01953,191.1999969
4031370.0,80.4,1.5,2.0,1.0,96.99,0.88,1.88,0.0,55.8,34.5,3.0,97.0,0.0,0.0,79.37,86.0,92.27,2.03,10.07,8.53,4.22,1.0,91.9,1.2,5.5,0.0,28.3,31.6,22.4,7.7,4.2,0.687,0.243,1.26,1.06,1.35,3.0,62.0,53.0,8.0,3.0,24.35680008,118.4831161,170.4292908,618.1521606,5847.94043,576.0097046,2094.932861,17287.07031,2002.600098,9556.00293,9593.90332,269.0,24356.80469,191.5
4031371.0,80.4,1.5,2.0,1.0,96.99,0.88,1.88,0.0,55.8,34.5,3.0,97.0,0.0,0.0,79.37,86.0,92.27,2.03,10.07,8.53,4.22,1.0,91.9,1.2,5.5,0.0,28.3,31.6,22.4,7.7,4.2,0.687,0.243,1.26,1.06,1.35,3.0,61.0,53.0,8.0,3.0,39.61920166,118.3310623,174.2304077,606.9087524,5804.375488,573.1998291,2084.98584,17162.13086,2001.699951,9388.322266,9592.005859,259.0,39619.19531,175.7998962
4031372.0,80.4,1.5,2.0,1.0,96.99,0.88,1.88,0.0,55.8,34.5,3.0,97.0,0.0,0.0,79.37,86.0,92.27,2.03,10.07,8.53,4.22,1.0,91.9,1.2,5.5,0.0,28.3,31.6,22.4,7.7,4.2,0.687,0.243,1.26,1.06,1.35,3.0,60.0,53.0,7.0,1.0,24.45047951,118.2128143,176.0754395,599.7625122,6054.856934,601.8890991,2314.997314,17913.01953,2001.800171,10014.50586,9511.412109,228.0,24450.47656,185.2998962
4031373.0,80.4,1.5,2.0,1.0,96.99,0.88,1.88,0.0,55.8,34.5,3.0,97.0,0.0,0.0,79.37,86.0,92.27,2.03,10.07,8.53,4.22,1.0,91.9,1.2,5.5,0.0,26.5,35.8,20.2,8.3,3.6,0.626,0.224,1.31,1.11,1.46,2.0,60.0,52.0,7.0,2.0,19.86800957,117.8439407,170.9332886,600.1738892,5813.162109,575.5139771,2265.662598,17191.86914,2005.400024,9805.605469,9986.901367,252.0,19868.00586,189.8999023
4031375.0,80.4,1.5,2.0,1.0,96.99,0.88,1.88,0.0,55.8,34.5,3.0,97.0,0.0,0.0,79.37,86.0,92.27,2.03,10.07,8.53,4.22,1.0,91.9,1.2,5.5,0.0,26.5,35.8,20.2,8.3,3.6,0.626,0.224,1.31,1.11,1.46,2.0,61.0,53.0,7.0,2.0,45.81813812,119.7277145,172.7423859,621.4794922,6079.429199,598.5997925,2127.0,17970.82031,2004.700073,10029.20313,8812.488281,245.0,45818.14063,164.1000061
4031378.0,80.4,1.5,2.0,1.0,96.99,0.88,1.88,0.0,55.8,34.5,3.0,97.0,0.0,0.0,79.37,86.0,92.27,2.03,10.07,8.53,4.22,1.0,91.9,1.2,5.5,0.0,26.5,35.8,20.2,8.3,3.6,0.626,0.224,1.31,1.11,1.46,2.0,59.0,54.0,4.0,1.0,42.41941833,116.6991119,175.552948,608.9863281,5800.029785,560.2961426,2410.0,17116.84961,1000.700073,9593.702148,8574.314453,256.0,42419.41406,167.6000061
4031380.0,80.4,1.5,2.0,1.0,96.99,0.88,1.88,0.0,55.8,34.5,3.0,97.0,0.0,0.0,79.37,86.0,92.27,2.03,10.07,8.53,4.22,1.0,91.9,1.2,5.5,0.0,31.9,22.1,25.3,10.3,4.8,0.742,0.244,1.26,1.06,1.4,3.0,63.0,55.0,7.0,2.0,60.31948853,113.8806458,178.6141052,594.3655396,6091.879395,598.8009033,2314.01123,18004.96094,2000.200073,9570.078125,9597.001953,240.0,60319.48828,149.8999023
4031381.0,80.4,1.5,2.0,1.0,96.99,0.88,1.88,0.0,55.8,34.5,3.0,97.0,0.0,0.0,79.37,86.0,92.27,2.03,10.07,8.53,4.22,1.0,91.9,1.2,5.5,0.0,31.9,22.1,25.3,10.3,4.8,0.742,0.244,1.26,1.06,1.4,3.0,60.0,52.0,7.0,2.0,25.39661026,116.0033875,170.7654572,591.9467773,5902.476074,581.8482666,1931.999878,17449.49023,1502.599976,9487.100586,9188.879883,267.0,25396.61133,183.8000031
4031382.0,80.4,1.5,2.0,1.0,96.99,0.88,1.88,0.0,55.8,34.5,3.0,97.0,0.0,0.0,79.37,86.0,92.27,2.03,10.07,8.53,4.22,1.0,91.9,1.2,5.5,0.0,28.2,28.8,23.3,9.7,4.3,0.7,0.249,1.21,1.02,1.37,3.0,67.0,51.0,16.0,11.0,23.86063004,116.6762009,172.9534607,574.7305908,5875.543457,570.3291016,2076.888916,17346.82031,1503.499878,9638.020508,9587.199219,229.0,23860.62891,185.6999969
4031383.0,80.4,1.5,2.0,1.0,96.99,0.88,1.88,0.0,55.8,34.5,3.0,97.0,0.0,0.0,79.37,86.0,92.27,2.03,10.07,8.53,4.22,1.0,91.9,1.2,5.5,0.0,28.2,28.8,23.3,9.7,4.3,0.7,0.249,1.21,1.02,1.37,3.0,61.0,52.0,8.0,3.0,31.58806992,116.7056198,175.6352844,581.0482788,5761.44873,566.0769653,2132.0,17027.7207,1500.400146,9329.40918,9126.285156,310.0,31588.07422,177.8999939
4031386.0,80.4,1.5,2.0,1.0,96.99,0.88,1.88,0.0,55.8,34.5,3.0,97.0,0.0,0.0,79.37,86.0,92.27,2.03,10.07,8.53,4.22,1.0,91.9,1.2,5.5,0.0,28.2,28.8,23.3,9.7,4.3,0.7,0.249,1.21,1.02,1.37,3.0,62.0,55.0,7.0,2.0,31.08131027,118.6288528,173.9271088,630.906189,6281.439941,624.9597778,2385.99585,18584.78906,1504.900024,10074.00781,10136.09766,230.0,31081.31445,193.6000977
4031387.0,80.4,1.5,2.0,1.0,97.15,0.8,1.25,0.0,55.9,34.5,4.0,96.0,0.0,0.0,79.35,86.8,91.4,1.75,9.32,9.58,5.73,1.0,91.0,1.2,5.0,1.0,28.2,28.8,23.3,9.7,4.3,0.7,0.249,1.21,1.02,1.37,3.0,62.0,55.0,6.0,1.0,29.28037071,119.1530228,172.3999939,634.6995239,6280.065918,617.3764648,2193.0,18561.35938,1502.400024,10145.42578,10037.79688,208.0,29280.36523,195.8999939
4031391.0,80.4,1.5,2.0,1.0,97.15,0.8,1.25,0.0,55.9,34.5,4.0,96.0,0.0,0.0,79.35,86.8,91.4,1.75,9.32,9.58,5.73,1.0,91.0,1.2,5.0,1.0,28.2,28.8,23.3,9.7,4.3,0.7,0.249,1.21,1.02,1.37,3.0,55.0,48.0,7.0,2.0,28.96405029,122.1915741,171.7972107,572.7575684,5559.089844,539.8384399,1195.036499,16413.11914,1504.799927,9388.101563,9313.889648,232.0,28964.05273,180.1000061
4031392.0,80.4,1.5,2.0,1.0,97.15,0.8,1.25,0.0,55.9,34.5,4.0,96.0,0.0,0.0,79.35,86.8,91.4,1.75,9.32,9.58,5.73,1.0,91.0,1.2,5.0,1.0,28.2,28.8,23.3,9.7,4.3,0.7,0.249,1.21,1.02,1.37,3.0,61.0,49.0,12.0,7.0,29.19470978,122.3858719,171.9825439,582.1430664,5617.751465,545.9945068,1149.0,16587.51953,1503.800049,9483.515625,9399.498047,234.0,29194.71484,180.3999023
4031393.0,80.4,1.5,2.0,1.0,97.15,0.8,1.25,0.0,55.9,34.5,4.0,96.0,0.0,0.0,79.35,86.8,91.4,1.75,9.32,9.58,5.73,1.0,91.0,1.2,5.0,1.0,28.2,28.8,23.3,9.7,4.3,0.7,0.249,1.21,1.02,1.37,3.0,60.0,52.0,7.0,2.0,24.62932014,121.3412476,172.9859314,616.4979858,6015.987793,591.1604004,1376.0,17780.17969,1506.199951,10081.90625,10354.28906,241.0,24629.31836,197.8000031
4031396.0,80.4,1.5,2.0,1.0,97.15,0.8,1.25,0.0,55.9,34.5,4.0,96.0,0.0,0.0,79.35,86.8,91.4,1.75,9.32,9.58,5.73,1.0,91.0,1.2,5.0,1.0,28.2,28.8,23.3,9.7,4.3,0.7,0.249,1.21,1.02,1.37,3.0,58.0,51.0,6.0,1.0,48.07112885,118.8025894,174.3869629,589.8562622,5753.358887,565.5930176,1967.106812,17004.60938,1504.599976,9206.804688,8719.886719,232.0,48071.13281,161.5998993
4031397.0,80.4,1.5,2.0,1.0,97.15,0.8,1.25,0.0,55.9,34.5,4.0,96.0,0.0,0.0,79.35,86.8,91.4,1.75,9.32,9.58,5.73,1.0,91.0,1.2,5.0,1.0,28.2,28.8,23.3,9.7,4.3,0.7,0.249,1.21,1.02,1.37,3.0,60.0,51.0,8.0,3.0,32.75532913,118.6458511,174.3956451,581.1115723,5573.194336,544.6817627,2295.924561,16463.78906,1502.400024,9134.400391,9036.185547,222.0,32755.33203,177.0
4031399.0,80.4,1.5,2.0,1.0,97.15,0.8,1.25,0.0,55.9,34.5,4.0,96.0,0.0,0.0,79.35,86.8,91.4,1.75,9.32,9.58,5.73,1.0,91.0,1.2,5.0,1.0,28.2,28.8,23.3,9.7,4.3,0.7,0.249,1.21,1.02,1.37,3.0,58.0,51.0,7.0,2.0,0.0,121.0919189,170.7965851,610.9072266,5660.722656,556.2079468,2428.998535,16730.08984,1500.099976,9347.814453,9357.274414,225.0,0.0,219.8999939
4031400.0,80.4,1.5,2.0,1.0,97.15,0.8,1.25,0.0,55.9,34.5,4.0,96.0,0.0,0.0,79.35,86.8,91.4,1.75,9.32,9.58,5.73,1.0,91.0,1.2,5.0,1.0,28.2,28.8,23.3,9.7,4.3,0.7,0.249,1.21,1.02,1.37,3.0,69.0,62.0,7.0,2.0,33.74271011,120.1669617,170.2865143,735.6663818,6690.279297,657.3017578,2891.999512,19772.73047,2000.800293,11899.90527,11796.46191,214.0,33742.71484,215.7998962
4031401.0,80.4,1.5,2.0,1.0,97.15,0.8,1.25,0.0,55.9,34.5,4.0,96.0,0.0,0.0,79.35,86.8,91.4,1.75,9.32,9.58,5.73,1.0,91.0,1.2,5.0,1.0,23.4,39.7,18.9,8.9,3.5,0.624,0.209,1.24,1.04,1.44,2.0,65.0,58.0,7.0,2.0,52.41941833,118.8908157,172.0800476,676.1264648,6225.89209,610.5556641,2544.0,18397.35938,2001.199707,10125.30762,10366.99512,215.0,52419.42188,180.6999969
4031405.0,80.4,1.5,2.0,1.0,97.15,0.8,1.25,0.0,55.9,34.5,4.0,96.0,0.0,0.0,79.35,86.8,91.4,1.75,9.32,9.58,5.73,1.0,91.0,1.2,5.0,1.0,24.3,37.3,20.2,9.0,3.9,0.68,0.225,1.2,1.01,1.38,2.0,56.0,49.0,6.0,1.0,28.6875,119.5759201,177.8345795,559.0256348,5613.523926,553.3233032,2142.333252,16595.16016,1504.200073,9402.912109,9579.885742,188.0,28687.50391,180.8999939
4031407.0,80.4,1.5,2.0,1.0,97.15,0.8,1.25,0.0,55.9,34.5,4.0,96.0,0.0,0.0,79.35,86.8,91.4,1.75,9.32,9.58,5.73,1.0,91.0,1.2,5.0,1.0,24.3,37.3,20.2,9.0,3.9,0.68,0.225,1.2,1.01,1.38,2.0,62.0,51.0,10.0,5.0,30.61322021,114.9522781,175.8780365,561.7250366,5837.56543,569.8774414,1915.963013,17243.10938,1503.199951,9243.705078,9274.179688,210.0,30613.22266,178.8999023
4031408.0,80.4,1.5,2.0,1.0,97.15,0.8,1.25,0.0,55.9,34.5,4.0,96.0,0.0,0.0,79.35,86.8,91.4,1.75,9.32,9.58,5.73,1.0,91.0,1.2,5.0,1.0,23.3,37.5,21.0,9.1,3.8,0.655,0.213,1.11,0.94,1.31,2.0,59.0,52.0,6.0,1.0,29.26461029,115.5714951,173.0747986,587.067627,6035.679199,593.5860596,2058.0,17839.66016,1501.099976,9396.615234,9400.233398,223.0,29264.61328,180.3999939
4031409.0,80.4,1.5,2.0,1.0,96.96,0.82,1.4,0.0,56.3,34.0,4.0,96.0,0.0,0.0,79.0,86.55,91.28,1.9,9.39,9.71,5.13,1.0,91.25,1.2,4.5,1.0,23.3,37.5,21.0,9.1,3.8,0.655,0.213,1.11,0.94,1.31,2.0,67.0,52.0,14.0,9.0,31.59235954,117.148056,172.1770782,596.0997314,5967.841309,578.7590332,2105.368896,17617.93945,1501.800049,9513.605469,9401.889648,213.0,31592.35547,177.6000061
4031410.0,80.4,1.5,2.0,1.0,96.96,0.82,1.4,0.0,56.3,34.0,4.0,96.0,0.0,0.0,79.0,86.55,91.28,1.9,9.39,9.71,5.13,1.0,91.25,1.2,4.5,1.0,26.6,30.4,24.2,9.2,4.3,0.7,0.237,1.1,0.93,1.26,3.0,59.0,52.0,6.0,1.0,31.65608978,116.4277115,177.4685516,573.8588867,5814.376465,571.9899292,2282.769287,17185.99023,1500.000122,9440.112305,9400.205078,211.0,31656.0918,178.5001068
4031411.0,80.4,1.5,2.0,1.0,96.96,0.82,1.4,0.0,56.3,34.0,4.0,96.0,0.0,0.0,79.0,86.55,91.28,1.9,9.39,9.71,5.13,1.0,91.25,1.2,4.5,1.0,26.6,30.4,24.2,9.2,4.3,0.7,0.237,1.1,0.93,1.26,3.0,57.0,50.0,7.0,2.0,0.0,115.8162766,170.4754181,568.0307007,5736.214844,568.4678955,2068.534424,16965.78906,1504.800049,9444.820313,9401.198242,215.0,0.0,209.8000031
4031412.0,80.4,1.5,2.0,1.0,96.96,0.82,1.4,0.0,56.3,34.0,4.0,96.0,0.0,0.0,79.0,86.55,91.28,1.9,9.39,9.71,5.13,1.0,91.25,1.2,4.5,1.0,26.6,30.4,24.2,9.2,4.3,0.7,0.237,1.1,0.93,1.26,3.0,54.0,46.0,7.0,2.0,0.0,116.4945526,172.8901672,524.2590332,6289.730957,628.0958862,1999.99939,18615.33008,1503.099976,9286.602539,9399.393555,212.0,0.0,209.8000946
4031413.0,80.4,1.5,2.0,1.0,96.96,0.82,1.4,0.0,56.3,34.0,4.0,96.0,0.0,0.0,79.0,86.55,91.28,1.9,9.39,9.71,5.13,1.0,91.25,1.2,4.5,1.0,28.1,26.6,25.5,9.9,4.4,0.682,0.238,1.1,0.94,1.27,3.0,56.0,49.0,6.0,1.0,10.63551044,116.1518707,171.2051697,563.102478,5866.407227,580.067627,2095.999023,17347.4707,1501.200073,9067.832031,9243.181641,199.0,10635.50879,198.8000031
4031414.0,80.4,1.5,2.0,1.0,96.96,0.82,1.4,0.0,56.3,34.0,4.0,96.0,0.0,0.0,79.0,86.55,91.28,1.9,9.39,9.71,5.13,1.0,91.25,1.2,4.5,1.0,28.1,26.6,25.5,9.9,4.4,0.682,0.238,1.1,0.94,1.27,3.0,60.0,52.0,7.0,2.0,33.78744888,117.3663406,174.4022522,592.020874,6121.399414,599.2310181,2053.999023,18085.7793,1500.199951,9601.330078,9400.876953,221.0,33787.44922,175.0
4031415.0,80.4,1.5,2.0,1.0,96.96,0.82,1.4,0.0,56.3,34.0,4.0,96.0,0.0,0.0,79.0,86.55,91.28,1.9,9.39,9.71,5.13,1.0,91.25,1.2,4.5,1.0,27.0,27.1,25.5,10.6,4.6,0.662,0.243,1.06,0.9,1.25,3.0,58.0,51.0,7.0,2.0,31.12788963,117.1292572,174.9019623,570.3485718,5895.39209,578.2271729,2175.0,17420.94922,1503.500122,9601.213867,9401.074219,219.0,31127.89453,181.1000061
4031418.0,80.4,1.5,2.0,1.0,96.96,0.82,1.4,0.0,56.3,34.0,4.0,96.0,0.0,0.0,79.0,86.55,91.28,1.9,9.39,9.71,5.13,1.0,91.25,1.2,4.5,1.0,27.0,27.1,25.5,10.6,4.6,0.662,0.243,1.06,0.9,1.25,3.0,63.0,57.0,6.0,1.0,210.2225494,120.4217453,172.9934082,661.3006592,6434.952637,632.71875,2567.001465,19019.43945,1503.199951,9270.306641,8951.503906,192.0,210222.5469,0.0
4031424.0,80.4,1.5,2.0,1.0,96.96,0.82,1.4,0.0,56.3,34.0,4.0,96.0,0.0,0.0,79.0,86.55,91.28,1.9,9.39,9.71,5.13,1.0,91.25,1.2,4.5,1.0,27.0,27.1,25.5,10.6,4.6,0.662,0.243,1.06,0.9,1.25,3.0,66.0,57.0,9.0,4.0,34.46706009,115.7901917,171.1953583,646.1144409,6058.528809,591.0056152,2471.555176,17894.64063,1504.900024,10494.20996,10132.39063,377.0,34467.05859,188.1999969
4031425.0,80.4,1.5,2.0,1.0,96.96,0.82,1.4,0.0,56.3,34.0,4.0,96.0,0.0,0.0,79.0,86.55,91.28,1.9,9.39,9.71,5.13,1.0,91.25,1.2,4.5,1.0,27.0,27.1,25.5,10.6,4.6,0.662,0.243,1.06,0.9,1.25,3.0,66.0,57.0,9.0,4.0,32.63825989,113.4649963,177.8944244,611.2461548,6262.438477,613.2366943,2566.936035,18503.0,1502.600098,9963.422852,9576.795898,363.0,32638.26367,186.8999939
4031426.0,80.4,1.5,2.0,1.0,96.96,0.82,1.4,0.0,56.3,34.0,4.0,96.0,0.0,0.0,79.0,86.55,91.28,1.9,9.39,9.71,5.13,1.0,91.25,1.2,4.5,1.0,26.6,31.8,22.1,10.0,3.9,0.695,0.215,1.2,1.02,1.41,2.0,62.0,51.0,10.0,5.0,31.63488007,116.4948959,177.8968048,567.350708,5847.46875,571.8811035,2153.887451,17275.06055,1001.0,9618.198242,9065.681641,342.0,31634.88281,178.6999969
4031428.0,80.4,1.5,2.0,1.0,97.0,0.8,1.5,0.0,56.0,33.8,4.0,96.0,0.0,0.0,80.45,86.25,93.3,2.25,9.84,7.46,3.35,1.0,91.07,1.2,4.33,1.0,27.5,30.8,22.7,9.4,4.0,0.705,0.223,1.21,1.03,1.38,3.0,67.0,49.0,18.0,13.0,0.0,115.8407745,170.9807739,556.1207886,5919.891113,575.9140015,2242.518555,17481.08008,1002.400146,9215.111328,8988.175781,318.0,0.0,210.3999939
4031429.0,80.4,1.5,2.0,1.0,97.0,0.8,1.5,0.0,56.0,33.8,4.0,96.0,0.0,0.0,80.45,86.25,93.3,2.25,9.84,7.46,3.35,1.0,91.07,1.2,4.33,1.0,27.5,30.8,22.7,9.4,4.0,0.705,0.223,1.21,1.03,1.38,3.0,62.0,51.0,10.0,5.0,48.14336014,118.022728,180.258728,558.7120361,5754.125977,562.1494141,2106.654785,16997.73047,1000.799927,8935.916016,8831.679688,393.0,48143.35938,161.9998932
4031430.0,80.4,1.5,2.0,1.0,97.0,0.8,1.5,0.0,56.0,33.8,4.0,96.0,0.0,0.0,80.45,86.25,93.3,2.25,9.84,7.46,3.35,1.0,91.07,1.2,4.33,1.0,27.5,30.8,22.7,9.4,4.0,0.705,0.223,1.21,1.03,1.38,3.0,59.0,50.0,8.0,3.0,51.72343063,116.796524,172.9357147,572.1930542,6308.521973,622.7415161,2039.901245,18652.13086,1002.199951,9265.412109,9126.491211,340.0,51723.42969,159.0
4031431.0,80.4,1.5,2.0,1.0,97.0,0.8,1.5,0.0,56.0,33.8,4.0,96.0,0.0,0.0,80.45,86.25,93.3,2.25,9.84,7.46,3.35,1.0,91.07,1.2,4.33,1.0,27.5,30.8,22.7,9.4,4.0,0.705,0.223,1.21,1.03,1.38,3.0,62.0,52.0,9.0,4.0,49.25220871,118.3569336,171.3322144,602.7262573,5904.51416,576.1760864,2131.613037,17440.25,1000.700073,9376.317383,9337.887695,319.0,49252.20703,160.2998962
4031433.0,80.4,1.5,2.0,1.0,97.0,0.8,1.5,0.0,56.0,33.8,4.0,96.0,0.0,0.0,80.45,86.25,93.3,2.25,9.84,7.46,3.35,1.0,91.07,1.2,4.33,1.0,27.5,30.8,22.7,9.4,4.0,0.705,0.223,1.21,1.03,1.38,3.0,61.0,50.0,10.0,5.0,28.18502998,118.4466476,176.2409363,568.2744141,5749.587402,561.0616455,1537.847412,16982.64063,1001.299927,9244.8125,9072.487305,367.0,28185.0332,183.0001068
4031434.0,80.4,1.5,2.0,1.0,97.0,0.8,1.5,0.0,56.0,33.8,4.0,96.0,0.0,0.0,80.45,86.25,93.3,2.25,9.84,7.46,3.35,1.0,91.07,1.2,4.33,1.0,27.5,30.8,22.7,9.4,4.0,0.705,0.223,1.21,1.03,1.38,3.0,63.0,53.0,9.0,4.0,28.75305939,117.3610611,176.6516113,588.8853149,6057.076172,590.730896,1721.232666,17890.00977,1002.699951,9756.408203,9812.376953,371.0,28753.06055,188.2001038
4031436.0,80.4,1.5,2.0,1.0,97.0,0.8,1.5,0.0,56.0,33.8,4.0,96.0,0.0,0.0,80.45,86.25,93.3,2.25,9.84,7.46,3.35,1.0,91.07,1.2,4.33,1.0,27.5,30.8,22.7,9.4,4.0,0.705,0.223,1.21,1.03,1.38,3.0,58.0,49.0,9.0,4.0,34.56192017,113.4380188,173.7931519,542.1190796,6731.188965,666.2719116,2329.987793,19906.51953,1000.600098,9234.210938,9172.103516,339.0,34561.91797,174.7001953
4031438.0,80.4,1.5,2.0,1.0,97.0,0.8,1.5,0.0,56.0,33.8,4.0,96.0,0.0,0.0,80.45,86.25,93.3,2.25,9.84,7.46,3.35,1.0,91.07,1.2,4.33,1.0,27.5,30.8,22.7,9.4,4.0,0.705,0.223,1.21,1.03,1.38,3.0,62.0,53.0,9.0,4.0,32.7227211,114.3447418,174.1552887,586.8986206,5785.249023,567.0968018,2169.666748,17094.61914,1002.599976,9216.707031,8994.571289,348.0,32722.7168,179.0
4031439.0,80.4,1.5,2.0,1.0,97.0,0.8,1.5,0.0,56.0,33.8,4.0,96.0,0.0,0.0,80.45,86.25,93.3,2.25,9.84,7.46,3.35,1.0,91.07,1.2,4.33,1.0,30.5,25.0,23.5,10.9,4.1,0.764,0.223,1.3,1.11,1.5,0.0,65.0,53.0,12.0,7.0,32.78733826,113.1919022,170.5554962,589.3723755,6769.495605,667.7415771,2655.996338,20013.75977,1002.300049,9373.003906,9624.475586,332.0,32787.34375,175.8999939
4031447.0,80.4,1.5,2.0,1.0,97.0,0.8,1.5,0.0,55.8,34.4,3.0,97.0,0.0,0.0,78.4,85.7,91.45,2.0,10.21,9.39,4.7,1.0,91.7,1.2,4.0,0.0,30.5,25.0,23.5,10.9,4.1,0.764,0.223,1.3,1.11,1.5,0.0,64.0,56.0,8.0,3.0,205.2022705,117.8550034,172.2633514,645.1970825,6270.979492,612.5567017,2567.99585,18524.28906,1002.800049,9505.412109,9918.179688,268.0,205202.2813,11.89999962
4031451.0,80.4,1.5,2.0,1.0,97.0,0.8,1.5,0.0,55.8,34.4,3.0,97.0,0.0,0.0,78.4,85.7,91.45,2.0,10.21,9.39,4.7,1.0,91.7,1.2,4.0,0.0,30.5,25.0,23.5,10.9,4.1,0.764,0.223,1.3,1.11,1.5,0.0,61.0,52.0,8.0,3.0,0.0,116.654892,173.199646,592.8921509,6567.221191,637.5030518,2099.0,19389.0,503.1999512,9922.912109,10109.44238,311.0,0.0,73.30000305
4031452.0,80.4,1.5,2.0,1.0,97.0,0.8,1.5,0.0,55.8,34.4,3.0,97.0,0.0,0.0,78.4,85.7,91.45,2.0,10.21,9.39,4.7,1.0,91.7,1.2,4.0,0.0,30.5,25.0,23.5,10.9,4.1,0.764,0.223,1.3,1.11,1.5,0.0,58.0,52.0,6.0,1.0,42.07194901,115.3678055,175.9674225,568.7505493,5892.244141,580.2008057,2139.0,17417.58008,501.0,8925.917969,9005.90332,214.0,42071.95313,16.0
4031453.0,80.4,1.5,2.0,1.0,97.0,0.8,1.5,0.0,55.8,34.4,3.0,97.0,0.0,0.0,78.4,85.7,91.45,2.0,10.21,9.39,4.7,1.0,91.7,1.2,4.0,0.0,30.5,25.0,23.5,10.9,4.1,0.764,0.223,1.3,1.11,1.5,0.0,65.0,45.0,19.0,14.0,31.94816017,113.2650681,172.5740814,501.725708,5433.842773,525.4384155,1821.983521,16037.51953,1003.199951,8233.776367,8188.402832,247.0,31948.15625,30.60000038
4031454.0,80.4,1.5,2.0,1.0,97.0,0.8,1.5,0.0,55.8,34.4,3.0,97.0,0.0,0.0,78.4,85.7,91.45,2.0,10.21,9.39,4.7,1.0,91.7,1.2,4.0,0.0,30.5,25.0,23.5,10.9,4.1,0.764,0.223,1.3,1.11,1.5,0.0,50.0,42.0,7.0,2.0,20.77984047,115.5187378,172.5892487,470.2025757,5282.472168,523.1082153,1417.987671,15622.75977,1002.299927,8101.907227,8083.505371,251.0,20779.84375,35.29999924
4031455.0,80.4,1.5,2.0,1.0,97.0,0.8,1.5,0.0,55.8,34.4,3.0,97.0,0.0,0.0,78.4,85.7,91.45,2.0,10.21,9.39,4.7,1.0,91.7,1.2,4.0,0.0,26.6,32.9,20.2,11.0,3.6,0.685,0.191,1.32,1.12,1.58,0.0,65.0,49.0,16.0,11.0,29.85684967,116.2397232,176.2728424,544.3966675,5796.354492,571.9650879,2119.987793,17137.26953,500.7998047,8993.621094,8924.816406,323.0,29856.84961,34.09999847
4031458.0,80.4,1.5,2.0,1.0,97.0,0.8,1.5,0.0,55.8,34.4,3.0,97.0,0.0,0.0,78.4,85.7,91.45,2.0,10.21,9.39,4.7,1.0,91.7,1.2,4.0,0.0,24.0,35.0,20.9,10.5,3.8,0.731,0.201,1.15,0.97,1.4,2.0,52.0,44.0,7.0,2.0,20.56542969,118.6438904,173.515213,510.5456543,5606.846191,558.5239868,1818.88208,16590.64063,500.2001953,8299.801758,8562.504883,250.0,20565.43359,38.5
4031459.0,80.4,1.5,2.0,1.0,97.0,0.8,1.5,0.0,55.8,34.4,3.0,97.0,0.0,0.0,78.4,85.7,91.45,2.0,10.21,9.39,4.7,1.0,91.7,1.2,4.0,0.0,24.0,35.0,20.9,10.5,3.8,0.731,0.201,1.15,0.97,1.4,2.0,64.0,54.0,10.0,5.0,29.52252007,103.0043488,177.8210754,525.0333862,6419.162598,635.7017212,1972.999878,18984.56055,501.2998047,8885.922852,8962.518555,291.0,29522.51758,25.20000076
4031461.0,80.4,1.5,2.0,1.0,97.0,0.8,1.5,0.0,55.8,34.4,3.0,97.0,0.0,0.0,78.4,85.7,91.45,2.0,10.21,9.39,4.7,1.0,91.7,1.2,4.0,0.0,25.7,31.5,23.0,10.1,4.0,0.72,0.213,1.12,0.95,1.33,3.0,61.0,52.0,8.0,3.0,0.0,115.6390991,170.7049713,596.6948242,5956.306152,588.0916748,2084.962891,17611.06055,502.0,9847.512695,9065.606445,285.0,0.0,67.09999847
4031463.0,80.4,1.5,2.0,1.0,97.0,0.8,1.5,0.0,55.8,34.4,3.0,97.0,0.0,0.0,78.4,85.7,91.45,2.0,10.21,9.39,4.7,1.0,91.7,1.2,4.0,0.0,25.7,31.5,23.0,10.1,4.0,0.72,0.213,1.12,0.95,1.33,3.0,62.0,53.0,8.0,3.0,26.08711052,115.7674789,175.4825439,588.7905884,6799.763672,659.5443726,2509.987793,20074.16992,500.8000488,10259.40918,11002.69824,302.0,26087.10547,37.0
4031465.0,80.4,1.5,2.0,1.0,97.0,0.8,1.5,0.0,55.8,34.4,3.0,97.0,0.0,0.0,78.4,85.7,91.45,2.0,10.21,9.39,4.7,1.0,91.7,1.2,4.0,0.0,26.5,32.2,21.8,9.6,4.0,0.763,0.216,1.22,1.03,1.4,2.0,67.0,53.0,13.0,8.0,0.0,114.4758072,173.8854065,587.5689087,6253.680664,601.5625,1964.665527,18449.0,501.3000488,10177.61816,9571.314453,270.0,0.0,62.20000076
4031466.0,80.4,1.5,2.0,1.0,97.0,0.8,1.5,0.0,55.8,34.4,3.0,97.0,0.0,0.0,78.4,85.7,91.45,2.0,10.21,9.39,4.7,1.0,91.7,1.2,4.0,0.0,26.5,32.2,21.8,9.6,4.0,0.763,0.216,1.22,1.03,1.4,2.0,59.0,52.0,7.0,2.0,16.06759071,116.667572,177.7000122,570.0975342,6036.514648,589.4463501,2222.847656,17831.15039,504.1000977,9915.417969,9260.318359,241.0,16067.59473,51.90000153
4031468.0,80.4,1.5,2.0,1.0,96.97,0.83,1.86,0.0,56.05,33.85,3.5,96.5,0.0,0.0,79.7,85.65,93.05,2.25,10.4,7.65,3.39,1.0,92.0,1.2,4.0,0.0,26.5,32.2,21.8,9.6,4.0,0.763,0.216,1.22,1.03,1.4,2.0,55.0,48.0,7.0,2.0,23.70919991,116.2299271,175.29776,531.5393677,5542.289063,543.9002075,1906.987793,16378.32031,501.9003906,8923.108398,9192.375977,220.0,23709.20313,38.40000153
4031469.0,80.4,1.5,2.0,1.0,96.97,0.83,1.86,0.0,56.05,33.85,3.5,96.5,0.0,0.0,79.7,85.65,93.05,2.25,10.4,7.65,3.39,1.0,92.0,1.2,4.0,0.0,26.5,32.2,21.8,9.6,4.0,0.763,0.216,1.22,1.03,1.4,2.0,68.0,50.0,18.0,12.0,79.3540802,116.7020187,172.4851379,569.8405762,5829.54248,561.696106,2288.0,17200.17969,502.7998047,11360.07422,9748.373047,225.0,79354.07813,73.19999695
4031470.0,80.4,1.5,2.0,1.0,96.97,0.83,1.86,0.0,56.05,33.85,3.5,96.5,0.0,0.0,79.7,85.65,93.05,2.25,10.4,7.65,3.39,1.0,92.0,1.2,4.0,0.0,24.5,37.8,19.0,9.7,3.6,0.664,0.199,1.29,1.08,1.51,2.0,57.0,49.0,7.0,2.0,45.12829971,116.7421494,177.0605621,545.2330933,5613.552734,549.5368042,2147.888916,16585.38086,504.3000488,9299.115234,9537.280273,245.0,45128.29688,42.40000153
4031471.0,80.4,1.5,2.0,1.0,96.97,0.83,1.86,0.0,56.05,33.85,3.5,96.5,0.0,0.0,79.7,85.65,93.05,2.25,10.4,7.65,3.39,1.0,92.0,1.2,4.0,0.0,24.5,37.8,19.0,9.7,3.6,0.664,0.199,1.29,1.08,1.51,2.0,62.0,55.0,7.0,2.0,117.5323486,116.8315964,183.9000092,582.5344238,6250.539063,612.5248413,2487.987793,18469.01953,501.8999023,10374.01855,8804.015625,243.0,117532.3516,51.0
4031473.0,80.4,1.5,2.0,1.0,96.97,0.83,1.86,0.0,56.05,33.85,3.5,96.5,0.0,0.0,79.7,85.65,93.05,2.25,10.4,7.65,3.39,1.0,92.0,1.2,4.0,0.0,24.5,37.8,19.0,9.7,3.6,0.664,0.199,1.29,1.08,1.51,2.0,62.0,55.0,7.0,2.0,199.805542,118.9825211,170.396698,640.2727051,6305.196777,618.6195679,2655.0,18632.44922,502.3999023,9840.204102,8515.72168,249.0,199805.5469,0.0
4031474.0,80.4,1.5,2.0,1.0,96.97,0.83,1.86,0.0,56.05,33.85,3.5,96.5,0.0,0.0,79.7,85.65,93.05,2.25,10.4,7.65,3.39,1.0,92.0,1.2,4.0,0.0,24.5,37.8,19.0,9.7,3.6,0.664,0.199,1.29,1.08,1.51,2.0,60.0,52.0,8.0,2.0,199.1397247,119.089447,175.5999908,598.31073,5872.78418,575.2079468,1192.999878,17352.05078,500.5,9287.505859,9018.711914,233.0,199139.7188,0.0
4031475.0,80.4,1.5,2.0,1.0,96.97,0.83,1.86,0.0,56.05,33.85,3.5,96.5,0.0,0.0,79.7,85.65,93.05,2.25,10.4,7.65,3.39,1.0,92.0,1.2,4.0,0.0,24.5,37.8,19.0,9.7,3.6,0.664,0.199,1.29,1.08,1.51,2.0,61.0,51.0,9.0,4.0,189.7406616,118.7708664,170.1999969,596.4518433,5996.399414,593.6762695,2054.888428,17733.83984,501.4001465,9178.489258,8470.707031,224.0,189740.6563,0.0
4031478.0,80.4,1.5,2.0,1.0,97.4,0.8,2.0,0.0,56.07,34.07,1.67,65.0,0.0,1.0,79.7,86.13,92.5,2.03,9.99,8.28,4.08,1.0,91.77,1.2,4.67,0.0,24.5,37.8,19.0,9.7,3.6,0.664,0.199,1.29,1.08,1.51,2.0,63.0,54.0,9.0,4.0,89.34884644,116.4223633,175.6397705,598.4038696,5979.343262,583.9333496,1808.44458,17662.46094,1000.700073,9728.706055,8707.691406,293.0,89348.85156,126.6999969
4031479.0,80.4,1.5,2.0,1.0,97.4,0.8,2.0,0.0,56.07,34.07,1.67,65.0,0.0,1.0,79.7,86.13,92.5,2.03,9.99,8.28,4.08,1.0,91.77,1.2,4.67,0.0,24.5,37.8,19.0,9.7,3.6,0.664,0.199,1.29,1.08,1.51,2.0,60.0,52.0,7.0,2.0,53.88349152,118.0756836,171.5026703,606.624939,5992.358398,586.5463867,2010.998657,17704.39063,1003.199951,9648.505859,9721.980469,257.0,53883.49219,52.79999924
4031480.0,80.4,1.5,2.0,1.0,97.4,0.8,2.0,0.0,56.07,34.07,1.67,65.0,0.0,1.0,79.7,86.13,92.5,2.03,9.99,8.28,4.08,1.0,91.77,1.2,4.67,0.0,24.5,37.8,19.0,9.7,3.6,0.664,0.199,1.29,1.08,1.51,2.0,61.0,52.0,9.0,3.0,46.63761139,114.4332352,179.417038,561.269165,5695.272461,555.2174683,2457.978027,16820.80078,1001.699951,9726.306641,9727.174805,235.0,46637.61328,20.39999962
4031482.0,80.4,1.5,2.0,1.0,97.4,0.8,2.0,0.0,56.07,34.07,1.67,65.0,0.0,1.0,79.7,86.13,92.5,2.03,9.99,8.28,4.08,1.0,91.77,1.2,4.67,0.0,24.5,37.8,19.0,9.7,3.6,0.664,0.199,1.29,1.08,1.51,2.0,58.0,51.0,7.0,2.0,15.02311039,117.725563,172.8879395,579.7410889,5755.979492,564.4995728,1977.926025,17008.84961,1000.399902,8810.799805,8132.5,219.0,15023.11328,63.5
4031483.0,80.4,1.5,2.0,1.0,97.4,0.8,2.0,0.0,56.07,34.07,1.67,65.0,0.0,1.0,79.7,86.13,92.5,2.03,9.99,8.28,4.08,1.0,91.77,1.2,4.67,0.0,26.5,31.6,22.5,9.5,4.1,0.753,0.228,1.18,1.0,1.35,3.0,58.0,51.0,7.0,2.0,28.11442947,118.5107193,174.4207153,581.687439,5950.282227,587.4055786,1953.330811,17593.00977,1003.900024,9727.115234,9965.579102,227.0,28114.42773,40.90000153
4031487.0,80.4,1.5,2.0,1.0,97.4,0.8,2.0,0.0,56.07,34.07,1.67,65.0,0.0,1.0,79.7,86.13,92.5,2.03,9.99,8.28,4.08,1.0,91.77,1.2,4.67,0.0,26.5,31.6,22.5,9.5,4.1,0.753,0.228,1.18,1.0,1.35,3.0,67.0,49.0,17.0,12.0,0.0,117.2816086,175.8457642,555.0566406,5679.418457,548.7190552,2050.962891,16761.09961,1001.699951,9301.803711,9482.366211,218.0,0.0,73.0
4031491.0,80.4,1.5,2.0,1.0,97.4,0.8,2.0,0.0,56.07,34.07,1.67,65.0,0.0,1.0,79.7,86.13,92.5,2.03,9.99,8.28,4.08,1.0,91.77,1.2,4.67,0.0,26.5,31.6,22.5,9.5,4.1,0.753,0.228,1.18,1.0,1.35,3.0,63.0,55.0,8.0,3.0,39.25133896,111.1475754,172.4998474,590.8187866,6324.209473,626.3001099,2257.888916,18703.74023,1002.299927,10034.91016,8813.983398,265.0,39251.34375,25.70000076
4031492.0,80.4,1.5,2.0,1.0,97.4,0.8,2.0,0.0,56.07,34.07,1.67,65.0,0.0,1.0,79.7,86.13,92.5,2.03,9.99,8.28,4.08,1.0,91.77,1.2,4.67,0.0,26.5,31.6,22.5,9.5,4.1,0.753,0.228,1.18,1.0,1.35,3.0,64.0,56.0,7.0,2.0,53.93766022,109.7193298,172.4871063,601.1160278,6899.113281,686.8828125,2375.888916,20413.5,1003.499878,10026.00098,9907.606445,215.0,53937.66016,29.29999924
4031498.0,80.4,1.5,2.0,1.0,97.4,0.8,2.0,0.0,56.07,34.07,1.67,65.0,0.0,1.0,79.7,86.13,92.5,2.03,9.99,8.28,4.08,1.0,91.77,1.2,4.67,0.0,26.6,31.3,22.5,9.7,4.2,0.706,0.225,1.18,1.0,1.36,3.0,65.0,52.0,12.0,7.0,23.90895081,116.2007141,174.3999939,585.7786865,5805.388184,564.5593872,2149.998535,17142.41016,1002.800049,10434.30273,9317.398438,332.0,23908.95313,36.5
4031499.0,80.4,1.5,2.0,1.0,97.4,0.8,2.0,0.0,56.07,34.07,1.67,65.0,0.0,1.0,79.7,86.13,92.5,2.03,9.99,8.28,4.08,1.0,91.77,1.2,4.67,0.0,26.6,31.3,22.5,9.7,4.2,0.706,0.225,1.18,1.0,1.36,3.0,58.0,48.0,9.0,4.0,9.53715992,117.3008347,171.2097473,559.1417236,5380.04834,524.324707,1396.987671,15889.37988,1001.599854,9829.109375,9247.711914,194.0,9537.163086,62.0
4031501.0,80.4,1.5,2.0,1.0,97.4,0.8,2.0,0.0,56.1,34.25,2.5,97.5,0.0,0.0,81.0,86.4,93.7,1.8,10.25,6.95,3.86,1.0,91.75,1.2,4.5,0.0,26.6,31.3,22.5,9.7,4.2,0.706,0.225,1.18,1.0,1.36,3.0,63.0,49.0,14.0,9.0,55.41204071,120.3362808,175.4971619,563.9783325,5579.472168,535.4283447,1953.662476,16456.68945,1151.599854,7630.212402,7814.004395,231.0,55412.03516,237.1000977
4031503.0,80.4,1.5,2.0,1.0,97.4,0.8,2.0,0.0,56.1,34.25,2.5,97.5,0.0,0.0,81.0,86.4,93.7,1.8,10.25,6.95,3.86,1.0,91.75,1.2,4.5,0.0,26.6,31.3,22.5,9.7,4.2,0.706,0.225,1.18,1.0,1.36,3.0,62.0,55.0,7.0,2.0,69.61666107,118.6671066,175.2622681,629.4991455,6390.072266,623.0065918,2090.0,18873.00977,1000.5,10047.91113,9707.216797,194.0,69616.65625,151.3999939
