Repository: heidaralavi/EAF-Data-Analysis

https://eaf-prek26v.kfirjgyswf.dopraxrocks.com/

Background Information

Electric arc furnaces (EAFs) play a pivotal role in modern steel manufacturing industries[4]

. Unlike blast furnaces, EAFs produce heat through an electric current between electrodes and the material to be melted[4]

. This allows for precise temperature control, making EAFs highly efficient for recycling scrap metal and smelting materials for casting and molding[4]

. They can achieve temperatures over 3,000 degrees Fahrenheit (1,650 degrees Celsius)[4]

.

The importance of steel in building a green economy cannot be overstated, given its strength, versatility, and recyclability[5]

.

File: data/eaf_and_feed_all.csv (part 15 of 30)
Heat,c (Coke1030),s (Coke1030),s112 (Coke1030),Coke1030_labels,c (CokeFine),s (CokeFine),s05 (CokeFine),CokeFine_labels,cao (Dolomite),mgo (Dolomite),s0_95 (Dolomite),s95_385 (Dolomite),s385_1000 (Dolomite),Dolomite_labels,fe_metal (DRI),fe_total (DRI),md (DRI),c (DRI),gunge (DRI),feo (DRI),feo_c (DRI),Dri_labels,cao (Lime),mgo (Lime),s0_95 (Lime),Lime_labels,cao (Slag),feo (Slag),sio2 (Slag),mgo (Slag),al2o3 (Slag),p2o5 (Slag),mno (Slag),b2 (Slag),b3 (Slag),b4 (Slag),Slag_labels,Duration (EAF),Power On (EAF),Power Off (EAF),Delays (EAF),DRI [t] (EAF),Ele [MW] (EAF),Tapped [t] (EAF),Tapped [kWh/t] (EAF),O2 [Nm3] (EAF),CH4 [Nm3] (EAF),C.inj [kg] (EAF),Chemical [MWh] (EAF),C [kg] (EAF),CaO [kg] (EAF),MgO [kg] (EAF),Tapping Time [Sec] (EAF),EAF_DRI (EAF),HDRI(T) (EAF)
4031504.0,80.4,1.5,2.0,1.0,97.4,0.8,2.0,0.0,56.1,34.25,2.5,97.5,0.0,0.0,81.0,86.4,93.7,1.8,10.25,6.95,3.86,1.0,91.75,1.2,4.5,0.0,26.6,31.3,22.5,9.7,4.2,0.706,0.225,1.18,1.0,1.36,3.0,62.0,53.0,8.0,3.0,26.72484016,117.6718979,172.9604645,609.6600952,6011.557617,590.3126221,2141.888428,17766.01953,1002.400146,9698.314453,9254.400391,192.0,26724.83984,188.3999939
4031505.0,80.4,1.5,2.0,1.0,97.4,0.8,2.0,0.0,56.1,34.25,2.5,97.5,0.0,0.0,81.0,86.4,93.7,1.8,10.25,6.95,3.86,1.0,91.75,1.2,4.5,0.0,26.3,31.7,22.2,10.1,4.1,0.906,0.21,1.18,1.0,1.38,2.0,63.0,50.0,12.0,7.0,0.0,116.5007401,171.4616699,574.3294067,5784.515625,564.0842896,2307.999512,17084.81055,1000.800049,9270.504883,9358.492188,182.0,0.0,211.6999969
4031506.0,80.4,1.5,2.0,1.0,97.4,0.8,2.0,0.0,56.1,34.25,2.5,97.5,0.0,0.0,81.0,86.4,93.7,1.8,10.25,6.95,3.86,1.0,91.75,1.2,4.5,0.0,26.3,31.7,22.2,10.1,4.1,0.906,0.21,1.18,1.0,1.38,2.0,61.0,53.0,7.0,2.0,49.99264145,116.8194427,176.1589203,595.9121704,5604.01123,551.8259277,2151.999512,16565.58008,1000.700073,9469.508789,9459.595703,194.0,49992.64063,162.1999054
4031507.0,80.4,1.5,2.0,1.0,97.4,0.8,2.0,0.0,56.1,34.25,2.5,97.5,0.0,0.0,81.0,86.4,93.7,1.8,10.25,6.95,3.86,1.0,91.75,1.2,4.5,0.0,26.3,31.7,22.2,10.1,4.1,0.906,0.21,1.18,1.0,1.38,2.0,59.0,51.0,7.0,2.0,18.30780029,116.7153854,176.0542603,573.2686768,5977.708984,589.1168213,1992.998657,17671.50977,1001.199951,9383.916992,9244.676758,198.0,18307.80078,192.7001038
4031511.0,80.4,1.5,2.0,1.0,97.4,0.8,2.0,0.0,56.1,34.25,2.5,97.5,0.0,0.0,81.0,86.4,93.7,1.8,10.25,6.95,3.86,1.0,91.75,1.2,4.5,0.0,26.3,31.7,22.2,10.1,4.1,0.906,0.21,1.18,1.0,1.38,2.0,70.0,55.0,14.0,9.0,0.0,99.99478912,172.0040894,539.3647461,6277.63916,607.3579102,2392.0,18528.75,1008.400024,9666.3125,9664.703125,392.0,0.0,209.6999969
4031512.0,80.4,1.5,2.0,1.0,97.4,0.8,2.0,0.0,56.1,34.25,2.5,97.5,0.0,0.0,81.0,86.4,93.7,1.8,10.25,6.95,3.86,1.0,91.75,1.2,4.5,0.0,28.0,28.0,23.6,10.2,4.6,0.82,0.238,1.19,0.99,1.35,3.0,64.0,54.0,9.0,4.0,0.0,99.8489151,174.9032288,518.0744629,6512.802246,634.8858643,2179.987793,19235.26953,1007.100098,9849.719727,9133.78125,363.0,0.0,215.0001068
4031514.0,80.4,1.5,2.0,1.0,96.9,0.8,2.0,0.0,55.55,34.25,2.0,98.0,0.0,0.0,79.6,86.3,92.25,1.75,10.03,8.62,4.94,1.0,91.5,1.2,4.33,1.0,28.0,28.0,23.6,10.2,4.6,0.82,0.238,1.19,0.99,1.35,3.0,68.0,54.0,14.0,9.0,21.43036079,114.7273102,176.2520142,591.6209106,6250.166992,607.8048706,2124.999512,18455.74023,1002.400024,9618.609375,9545.112305,331.0,21430.35547,194.3999023
4031515.0,80.4,1.5,2.0,1.0,96.9,0.8,2.0,0.0,55.55,34.25,2.0,98.0,0.0,0.0,79.6,86.3,92.25,1.75,10.03,8.62,4.94,1.0,91.5,1.2,4.33,1.0,29.4,26.8,23.2,9.9,5.1,0.868,0.268,1.27,1.04,1.39,3.0,65.0,53.0,12.0,7.0,34.66505051,114.0789185,173.7207336,584.9923706,6308.415527,622.0806274,2197.999512,18650.13086,1503.199951,9608.613281,9700.319336,310.0,34665.05078,179.9998932
4031516.0,80.4,1.5,2.0,1.0,96.9,0.8,2.0,0.0,55.55,34.25,2.0,98.0,0.0,0.0,79.6,86.3,92.25,1.75,10.03,8.62,4.94,1.0,91.5,1.2,4.33,1.0,29.4,26.8,23.2,9.9,5.1,0.868,0.268,1.27,1.04,1.39,3.0,61.0,52.0,9.0,4.0,32.21017838,114.3288727,174.3988953,570.5189819,6502.212402,636.5276489,2129.0,19210.93945,1504.000122,9597.80957,9510.21582,288.0,32210.17773,183.1999969
4031517.0,80.4,1.5,2.0,1.0,96.9,0.8,2.0,0.0,55.55,34.25,2.0,98.0,0.0,0.0,79.6,86.3,92.25,1.75,10.03,8.62,4.94,1.0,91.5,1.2,4.33,1.0,25.7,32.8,21.7,10.1,4.1,0.854,0.215,1.18,1.0,1.39,2.0,60.0,52.0,8.0,3.0,25.32740021,115.5776672,174.4998627,575.8649292,6465.094727,640.3861084,2123.987793,19120.75977,1500.099854,9636.113281,9501.202148,282.0,25327.40234,189.0
4031518.0,80.4,1.5,2.0,1.0,96.9,0.8,2.0,0.0,55.55,34.25,2.0,98.0,0.0,0.0,79.6,86.3,92.25,1.75,10.03,8.62,4.94,1.0,91.5,1.2,4.33,1.0,25.7,32.8,21.7,10.1,4.1,0.854,0.215,1.18,1.0,1.39,2.0,68.0,53.0,14.0,9.0,29.31377983,116.0707321,171.4258728,606.5596924,6238.369141,601.7449951,2182.0,18408.13086,1503.300049,10007.89258,9721.518555,282.0,29313.77539,190.5
4031520.0,80.4,1.5,2.0,1.0,96.9,0.8,2.0,0.0,55.55,34.25,2.0,98.0,0.0,0.0,79.6,86.3,92.25,1.75,10.03,8.62,4.94,1.0,91.5,1.2,4.33,1.0,27.7,28.4,23.3,10.1,4.6,0.827,0.232,1.19,0.99,1.35,3.0,60.0,51.0,9.0,4.0,0.0,114.5703201,181.5044861,544.256958,5732.851563,559.6536865,2060.884766,16933.80078,1503.999878,9467.101563,9518.892578,278.0,0.0,210.5
4031523.0,80.4,1.5,2.0,1.0,96.9,0.8,2.0,0.0,55.55,34.25,2.0,98.0,0.0,0.0,79.6,86.3,92.25,1.75,10.03,8.62,4.94,1.0,91.5,1.2,4.33,1.0,27.7,28.4,23.3,10.1,4.6,0.827,0.232,1.19,0.99,1.35,3.0,58.0,43.0,14.0,9.0,0.0,115.4716568,178.0529175,475.4043884,4942.597656,475.153595,1798.998291,14580.41016,1503.0,9966.59668,7551.787598,262.0,0.0,181.8000946
4031529.0,80.4,1.5,2.0,1.0,96.9,0.8,2.0,0.0,53.75,32.95,3.0,97.0,0.0,0.0,78.45,86.0,91.2,1.9,9.94,9.71,5.64,1.0,89.5,1.2,4.0,1.0,27.7,28.4,23.3,10.1,4.6,0.827,0.232,1.19,0.99,1.35,3.0,67.0,53.0,14.0,9.0,29.26383018,115.6953278,173.6024323,594.0557861,6037.883301,591.2070313,2135.0,17839.42969,1500.800049,9469.429688,9442.307617,312.0,29263.83398,180.0001068
4031530.0,80.4,1.5,2.0,1.0,96.9,0.8,2.0,0.0,53.75,32.95,3.0,97.0,0.0,0.0,78.45,86.0,91.2,1.9,9.94,9.71,5.64,1.0,89.5,1.2,4.0,1.0,28.1,28.8,22.3,10.5,4.3,0.881,0.225,1.26,1.06,1.45,0.0,61.0,53.0,8.0,3.0,24.75237083,115.1535492,171.5715485,596.781311,5822.385742,581.2944336,2019.888916,17231.81055,1503.0,9427.004883,9431.311523,280.0,24752.37305,185.1000061
4031531.0,80.4,1.5,2.0,1.0,96.9,0.8,2.0,0.0,53.75,32.95,3.0,97.0,0.0,0.0,78.45,86.0,91.2,1.9,9.94,9.71,5.64,1.0,89.5,1.2,4.0,1.0,28.1,28.8,22.3,10.5,4.3,0.881,0.225,1.26,1.06,1.45,0.0,65.0,54.0,11.0,6.0,31.7891407,114.4191208,171.2904968,607.678833,5939.237793,587.7208252,2113.994629,17564.01953,1501.700073,9546.708008,9643.292969,273.0,31789.14063,178.0001068
4031533.0,80.4,1.5,2.0,1.0,96.9,0.8,2.0,0.0,53.75,32.95,3.0,97.0,0.0,0.0,78.45,86.0,91.2,1.9,9.94,9.71,5.64,1.0,89.5,1.2,4.0,1.0,28.1,28.8,22.3,10.5,4.3,0.881,0.225,1.26,1.06,1.45,0.0,62.0,52.0,10.0,5.0,29.51210022,114.8889008,170.7161407,584.185791,5876.405762,590.1259766,2178.888916,17400.63086,1500.899902,9608.904297,9594.005859,424.0,29512.10156,176.1000977
4031534.0,80.4,1.5,2.0,1.0,96.9,0.8,2.0,0.0,53.75,32.95,3.0,97.0,0.0,0.0,78.45,86.0,91.2,1.9,9.94,9.71,5.64,1.0,89.5,1.2,4.0,1.0,28.1,28.8,22.3,10.5,4.3,0.881,0.225,1.26,1.06,1.45,0.0,57.0,49.0,8.0,3.0,27.0360508,116.4854584,179.4033813,533.6832275,5802.08252,581.7970581,1703.666748,17178.30078,1503.400146,9327.21582,9073.90332,287.0,27036.04688,172.5
4031535.0,80.4,1.5,2.0,1.0,96.9,0.8,2.0,0.0,53.75,32.95,3.0,97.0,0.0,0.0,78.45,86.0,91.2,1.9,9.94,9.71,5.64,1.0,89.5,1.2,4.0,1.0,28.1,28.8,22.3,10.5,4.3,0.881,0.225,1.26,1.06,1.45,0.0,56.0,48.0,8.0,3.0,28.30014992,116.871727,171.2073059,553.8807373,5948.565918,605.6898193,1739.0,17635.91992,1504.5,9317.822266,9029.415039,304.0,28300.14844,172.1000061
4031536.0,80.4,1.5,2.0,1.0,96.9,0.8,2.0,0.0,53.75,32.95,3.0,97.0,0.0,0.0,78.45,86.0,91.2,1.9,9.94,9.71,5.64,1.0,89.5,1.2,4.0,1.0,28.1,28.8,22.3,10.5,4.3,0.881,0.225,1.26,1.06,1.45,0.0,69.0,51.0,17.0,12.0,29.87380981,112.0840759,171.0002747,561.6939697,6206.480957,615.7026367,2075.99585,18358.32031,1503.899902,9073.308594,9221.279297,320.0,29873.81055,174.6999969
4031537.0,80.4,1.5,2.0,1.0,96.9,0.8,2.0,0.0,53.75,32.95,3.0,97.0,0.0,0.0,78.45,86.0,91.2,1.9,9.94,9.71,5.64,1.0,89.5,1.2,4.0,1.0,28.1,28.8,22.3,10.5,4.3,0.881,0.225,1.26,1.06,1.45,0.0,62.0,53.0,9.0,4.0,29.01774025,106.2595901,176.0970764,539.3858032,6644.372559,678.6702881,1971.0,19704.34961,1505.0,9858.706055,9618.415039,315.0,29017.73633,177.1999969
4031545.0,80.4,1.5,2.0,1.0,96.9,0.8,2.0,0.0,53.75,32.95,3.0,97.0,0.0,0.0,78.45,86.0,91.2,1.9,9.94,9.71,5.64,1.0,89.5,1.2,4.0,1.0,28.1,28.8,22.3,10.5,4.3,0.881,0.225,1.26,1.06,1.45,0.0,68.0,59.0,9.0,3.0,0.0,99.7371521,170.3708191,584.1112671,6034.183105,640.2651978,1238.517578,17956.98047,1503.699951,9694.318359,9927.491211,307.0,0.0,220.2001038
4031547.0,80.4,1.5,2.0,1.0,96.9,0.8,2.0,0.0,53.75,32.95,3.0,97.0,0.0,0.0,78.45,86.0,91.2,1.9,9.94,9.71,5.64,1.0,89.5,1.2,4.0,1.0,28.1,28.8,22.3,10.5,4.3,0.881,0.225,1.26,1.06,1.45,0.0,62.0,52.0,9.0,4.0,24.59075928,117.356308,174.5005341,592.7577515,5518.041016,588.479126,1918.074097,16428.75,1505.100098,9850.213867,9733.512695,269.0,24590.76367,191.0
4031548.0,80.4,1.5,2.0,1.0,96.9,0.8,2.0,0.0,53.75,32.95,3.0,97.0,0.0,0.0,78.45,86.0,91.2,1.9,9.94,9.71,5.64,1.0,89.5,1.2,4.0,1.0,28.1,28.8,22.3,10.5,4.3,0.881,0.225,1.26,1.06,1.45,0.0,64.0,55.0,9.0,4.0,19.63788986,113.8115082,180.6027985,582.3874512,5866.927246,616.0753174,2573.666504,17442.5,1502.700073,9893.301758,9782.575195,287.0,19637.89258,198.0
4031549.0,80.4,1.5,2.0,1.0,96.9,0.8,2.0,0.0,53.75,32.95,3.0,97.0,0.0,0.0,78.45,86.0,91.2,1.9,9.94,9.71,5.64,1.0,89.5,1.2,4.0,1.0,28.1,28.8,22.3,10.5,4.3,0.881,0.225,1.26,1.06,1.45,0.0,63.0,55.0,7.0,2.0,26.91576004,111.4811478,177.0,586.6231689,5923.800293,602.470459,2248.666504,17560.67969,1503.700073,9714.106445,9639.609375,268.0,26915.75586,188.0001068
4031550.0,80.4,1.5,2.0,1.0,96.9,0.8,2.0,0.0,53.75,32.95,3.0,97.0,0.0,0.0,78.45,86.0,91.2,1.9,9.94,9.71,5.64,1.0,89.5,1.2,4.0,1.0,26.4,31.0,22.4,10.4,4.2,0.758,0.224,1.18,0.99,1.38,3.0,58.0,51.0,7.0,2.0,29.15936089,117.1058426,173.7726593,574.1275635,5611.049805,569.5288086,1740.654297,16630.60938,1501.700073,9058.001953,8818.591797,258.0,29159.35547,180.5001068
4031551.0,80.4,1.5,2.0,1.0,96.9,0.8,2.0,0.0,54.9,32.9,3.0,97.0,0.0,0.0,78.0,85.53,91.17,1.73,10.58,9.69,5.86,1.0,90.4,1.2,4.0,1.0,26.4,31.0,22.4,10.4,4.2,0.758,0.224,1.18,0.99,1.38,3.0,64.0,52.0,11.0,6.0,35.08950043,115.8948746,172.3011017,592.2879639,5820.649902,580.0383301,2147.0,17223.85938,1502.100098,9399.607422,9213.482422,265.0,35089.5,175.5
4031552.0,80.4,1.5,2.0,1.0,96.9,0.8,2.0,0.0,54.9,32.9,3.0,97.0,0.0,0.0,78.0,85.53,91.17,1.73,10.58,9.69,5.86,1.0,90.4,1.2,4.0,1.0,26.4,31.0,22.4,10.4,4.2,0.758,0.224,1.18,0.99,1.38,3.0,59.0,52.0,7.0,2.0,41.41458893,116.3044891,175.0,578.9379272,5519.485352,553.2399292,1874.0,16341.03027,1500.599976,8973.208984,8675.683594,245.0,41414.58984,169.3000031
4031553.0,80.4,1.5,2.0,1.0,96.9,0.8,2.0,0.0,54.9,32.9,3.0,97.0,0.0,0.0,78.0,85.53,91.17,1.73,10.58,9.69,5.86,1.0,90.4,1.2,4.0,1.0,26.4,31.0,22.4,10.4,4.2,0.758,0.224,1.18,0.99,1.38,3.0,61.0,53.0,8.0,3.0,27.99675941,115.8411484,174.1475525,589.8014526,5597.445313,560.8894653,2148.222168,16571.41992,1500.800049,9494.804688,9452.881836,273.0,27996.76367,181.3999939
4031554.0,80.4,1.5,2.0,1.0,96.9,0.8,2.0,0.0,54.9,32.9,3.0,97.0,0.0,0.0,78.0,85.53,91.17,1.73,10.58,9.69,5.86,1.0,90.4,1.2,4.0,1.0,26.4,31.0,22.4,10.4,4.2,0.758,0.224,1.18,0.99,1.38,3.0,62.0,54.0,8.0,3.0,28.89175034,115.9369354,172.6220551,605.953186,5657.978516,567.111084,2116.0,16751.0293,1503.600098,9496.712891,9601.791992,283.0,28891.75195,180.3000031
4031555.0,80.4,1.5,2.0,1.0,96.9,0.8,2.0,0.0,54.9,32.9,3.0,97.0,0.0,0.0,78.0,85.53,91.17,1.73,10.58,9.69,5.86,1.0,90.4,1.2,4.0,1.0,29.5,24.5,25.0,11.1,4.4,0.753,0.215,1.18,1.0,1.38,3.0,62.0,54.0,8.0,3.0,29.63622093,114.4205933,176.6513367,584.3873291,5757.168457,581.4505005,2070.987793,17056.11914,2000.5,9562.803711,9258.291992,272.0,29636.22266,180.3999939
4031556.0,80.4,1.5,2.0,1.0,96.9,0.8,2.0,0.0,54.9,32.9,3.0,97.0,0.0,0.0,78.0,85.53,91.17,1.73,10.58,9.69,5.86,1.0,90.4,1.2,4.0,1.0,29.5,24.5,25.0,11.1,4.4,0.753,0.215,1.18,1.0,1.38,3.0,60.0,51.0,8.0,3.0,30.24349976,115.4020233,173.8679047,575.0516968,5704.555664,580.2544556,1808.986328,16910.9707,2001.400024,9955.102539,9419.083984,285.0,30243.49609,174.8000031
4031557.0,80.4,1.5,2.0,1.0,96.9,0.8,2.0,0.0,54.9,32.9,3.0,97.0,0.0,0.0,78.0,85.53,91.17,1.73,10.58,9.69,5.86,1.0,90.4,1.2,4.0,1.0,26.5,30.9,22.4,10.5,4.2,0.73,0.216,1.18,1.0,1.39,3.0,63.0,53.0,9.0,4.0,23.17326927,116.1299667,170.5,607.5159912,5765.711914,587.8173218,1682.777832,17095.75,2001.399902,9312.40918,9827.983398,335.0,23173.27344,186.0001068
4031558.0,80.4,1.5,2.0,1.0,96.9,0.8,2.0,0.0,54.9,32.9,3.0,97.0,0.0,0.0,78.0,85.53,91.17,1.73,10.58,9.69,5.86,1.0,90.4,1.2,4.0,1.0,26.5,30.9,22.4,10.5,4.2,0.73,0.216,1.18,1.0,1.39,3.0,60.0,50.0,9.0,4.0,48.4323082,115.3010101,173.4194641,561.8132935,5807.997559,588.8129883,1456.0,17212.5,2000.699951,9429.004883,8125.000977,265.0,48432.30469,156.8000031
4031559.0,80.4,1.5,2.0,1.0,96.9,0.8,2.0,0.0,54.9,32.9,3.0,97.0,0.0,0.0,78.0,85.53,91.17,1.73,10.58,9.69,5.86,1.0,90.4,1.2,4.0,1.0,26.5,30.9,22.4,10.5,4.2,0.73,0.216,1.18,1.0,1.39,3.0,59.0,51.0,7.0,2.0,29.75412941,117.6695938,174.2049408,581.4640503,5992.099121,618.227417,1962.888916,17786.06055,2005.899902,9508.305664,9359.112305,251.0,29754.13086,180.1999969
4031561.0,80.4,1.5,2.0,1.0,96.9,0.8,2.0,0.0,54.9,32.9,3.0,97.0,0.0,0.0,78.0,85.53,91.17,1.73,10.58,9.69,5.86,1.0,90.4,1.2,4.0,1.0,26.5,30.9,22.4,10.5,4.2,0.73,0.216,1.18,1.0,1.39,3.0,62.0,54.0,8.0,3.0,28.31863976,113.2214127,172.3491821,594.8869629,6088.051758,625.4692383,2209.851807,18063.96094,2001.899902,10129.28516,9065.71875,274.0,28318.64063,183.3000031
4031562.0,80.4,1.5,2.0,1.0,96.9,0.8,2.0,0.0,54.9,32.9,3.0,97.0,0.0,0.0,78.0,85.53,91.17,1.73,10.58,9.69,5.86,1.0,90.4,1.2,4.0,1.0,26.5,30.9,22.4,10.5,4.2,0.73,0.216,1.18,1.0,1.39,3.0,60.0,52.0,7.0,2.0,50.32012177,114.0788956,176.3655701,561.486145,6082.263672,633.4266357,2027.99585,18069.01953,2006.199829,10278.5,9070.692383,270.0,50320.11719,160.3999939
4031565.0,80.4,1.5,2.0,1.0,96.9,0.8,2.0,0.0,54.9,32.9,3.0,97.0,0.0,0.0,78.0,85.53,91.17,1.73,10.58,9.69,5.86,1.0,90.4,1.2,4.0,1.0,30.9,20.0,27.3,10.9,5.3,0.835,0.252,1.13,0.95,1.28,3.0,68.0,59.0,8.0,3.0,0.0,97.38678741,179.7569275,539.5119019,6621.67334,682.2441406,2014.93811,19652.34961,2005.500122,10163.81738,9570.982422,249.0,0.0,209.0001068
4031566.0,80.4,1.5,2.0,1.0,96.9,0.8,2.0,0.0,54.9,32.9,3.0,97.0,0.0,0.0,78.0,85.53,91.17,1.73,10.58,9.69,5.86,1.0,90.4,1.2,4.0,1.0,30.9,20.0,27.3,10.9,5.3,0.835,0.252,1.13,0.95,1.28,3.0,69.0,61.0,7.0,2.0,0.0,96.20059967,173.122757,572.348938,6863.42334,716.7663574,2247.878418,20394.83008,2006.699951,10473.0127,9792.902344,263.0,0.0,209.1000061
4031568.0,80.4,1.5,2.0,1.0,96.9,0.8,2.0,0.0,54.9,32.9,3.0,97.0,0.0,0.0,78.0,85.53,91.17,1.73,10.58,9.69,5.86,1.0,90.4,1.2,4.0,1.0,30.9,20.0,27.3,10.9,5.3,0.835,0.252,1.13,0.95,1.28,3.0,62.0,53.0,8.0,3.0,24.58439064,116.7521667,175.6546326,589.8936157,5788.057129,598.6495972,1131.0,17184.25,2002.100098,9489.422852,9541.475586,264.0,24584.39453,186.0
4031570.0,80.4,1.5,2.0,1.0,97.1,0.9,2.0,0.0,54.85,32.9,3.5,96.5,0.0,0.0,80.37,86.67,92.77,1.77,9.76,8.1,5.57,1.0,91.2,1.2,5.0,1.0,30.3,24.1,23.5,11.2,4.8,0.919,0.234,1.29,1.07,1.47,3.0,63.0,52.0,10.0,5.0,27.16276932,115.083168,179.002243,563.8004761,5902.837402,594.1439209,1857.995483,17482.42969,2002.800049,9612.704102,9189.477539,265.0,27162.76953,177.1000061
4031572.0,80.4,1.5,2.0,1.0,97.1,0.9,2.0,0.0,54.85,32.9,3.5,96.5,0.0,0.0,80.37,86.67,92.77,1.77,9.76,8.1,5.57,1.0,91.2,1.2,5.0,1.0,33.5,18.9,26.8,9.9,4.8,0.876,0.235,1.25,1.06,1.37,3.0,60.0,49.0,11.0,6.0,28.79002953,114.5098343,170.5336914,558.0738525,5702.854492,553.7270508,1647.0,16837.40039,2000.900024,10624.41211,9403.186523,241.0,28790.02734,176.1999969
4031573.0,80.4,1.5,2.0,1.0,97.1,0.9,2.0,0.0,54.85,32.9,3.5,96.5,0.0,0.0,80.37,86.67,92.77,1.77,9.76,8.1,5.57,1.0,91.2,1.2,5.0,1.0,33.5,18.9,26.8,9.9,4.8,0.876,0.235,1.25,1.06,1.37,3.0,57.0,49.0,8.0,2.0,6.567810059,115.1157227,171.2208405,556.7208252,5635.984863,550.0675049,2140.0,16647.33008,2001.099976,10277.5127,9337.673828,245.0,6567.807617,197.8999939
4031574.0,80.4,1.5,2.0,1.0,97.1,0.9,2.0,0.0,54.85,32.9,3.5,96.5,0.0,0.0,80.37,86.67,92.77,1.77,9.76,8.1,5.57,1.0,91.2,1.2,5.0,1.0,33.5,18.9,26.8,9.9,4.8,0.876,0.235,1.25,1.06,1.37,3.0,59.0,51.0,7.0,2.0,38.53821182,116.7956772,176.4303284,570.0496826,5764.373047,562.8303833,2054.0,17027.16016,2005.799805,9806.408203,9384.09375,256.0,38538.21094,166.2998962
4031575.0,80.4,1.5,2.0,1.0,97.1,0.9,2.0,0.0,54.85,32.9,3.5,96.5,0.0,0.0,80.37,86.67,92.77,1.77,9.76,8.1,5.57,1.0,91.2,1.2,5.0,1.0,30.6,24.5,24.3,9.8,4.8,0.877,0.234,1.26,1.05,1.39,3.0,58.0,50.0,7.0,2.0,28.92926979,117.370903,175.4269104,568.142334,5791.036621,565.9793091,2091.0,17107.33984,2003.199951,9357.514648,9231.295898,243.0,28929.26758,176.0
4031576.0,80.4,1.5,2.0,1.0,97.1,0.9,2.0,0.0,54.85,32.9,3.5,96.5,0.0,0.0,80.37,86.67,92.77,1.77,9.76,8.1,5.57,1.0,91.2,1.2,5.0,1.0,30.6,24.5,24.3,9.8,4.8,0.877,0.234,1.26,1.05,1.39,3.0,61.0,52.0,8.0,3.0,24.92053032,116.9795914,171.9903717,594.9440918,5960.694824,582.7366333,2137.99585,17608.99023,2002.899902,9867.404297,9473.608398,257.0,24920.53125,184.8000031
4031577.0,80.4,1.5,2.0,1.0,97.1,0.9,2.0,0.0,54.85,32.9,3.5,96.5,0.0,0.0,80.37,86.67,92.77,1.77,9.76,8.1,5.57,1.0,91.2,1.2,5.0,1.0,30.6,24.5,24.3,9.8,4.8,0.877,0.234,1.26,1.05,1.39,3.0,67.0,59.0,7.0,2.0,11.90256023,101.3784943,177.8025818,567.9570923,7093.365234,713.0968018,2614.0,21006.13086,2003.199951,10667.71582,9804.020508,259.0,11902.56348,203.0001068
4031580.0,80.4,1.5,2.0,1.0,97.1,0.9,2.0,0.0,54.85,32.9,3.5,96.5,0.0,0.0,80.37,86.67,92.77,1.77,9.76,8.1,5.57,1.0,91.2,1.2,5.0,1.0,30.2,25.2,24.6,9.5,4.7,0.88,0.252,1.23,1.03,1.35,3.0,67.0,58.0,8.0,3.0,30.96582031,100.0172043,175.6000061,557.5496826,7181.064941,747.0362549,2296.012207,21331.16992,2001.799683,10262.40625,8984.822266,281.0,30965.82422,184.1000977
4031582.0,80.4,1.5,2.0,1.0,97.1,0.9,2.0,0.0,54.85,32.9,3.5,96.5,0.0,0.0,80.37,86.67,92.77,1.77,9.76,8.1,5.57,1.0,91.2,1.2,5.0,1.0,30.2,25.2,24.6,9.5,4.7,0.88,0.252,1.23,1.03,1.35,3.0,66.0,58.0,7.0,2.0,33.91283035,100.0011139,172.8109589,565.1710815,6970.89209,714.9632568,1360.0,20680.32031,2001.800049,11051.81934,10103.40332,234.0,33912.83594,182.3000031
4031583.0,80.4,1.5,2.0,1.0,97.1,0.9,2.0,0.0,54.85,32.9,3.5,96.5,0.0,0.0,80.37,86.67,92.77,1.77,9.76,8.1,5.57,1.0,91.2,1.2,5.0,1.0,30.3,24.0,25.1,10.1,4.7,0.873,0.246,1.21,1.02,1.36,3.0,69.0,59.0,10.0,4.0,30.40294075,100.144371,180.4999847,553.8917847,6652.803223,674.9499512,2034.999878,19717.43945,2002.599976,10132.30762,9617.702148,254.0,30402.94336,184.8000031
4031585.0,80.4,1.5,2.0,1.0,97.1,0.9,2.0,0.0,54.85,32.9,3.5,96.5,0.0,0.0,80.37,86.67,92.77,1.77,9.76,8.1,5.57,1.0,91.2,1.2,5.0,1.0,30.3,24.0,25.1,10.1,4.7,0.873,0.246,1.21,1.02,1.36,3.0,61.0,54.0,7.0,2.0,26.6991806,112.6775665,185.1000061,548.203125,6220.719238,623.203186,2103.999512,18416.2793,2000.300049,10008.20996,9058.608398,229.0,26699.18164,188.3999939
4031586.0,80.4,1.5,2.0,1.0,97.1,0.9,2.0,0.0,54.85,32.9,3.5,96.5,0.0,0.0,80.37,86.67,92.77,1.77,9.76,8.1,5.57,1.0,91.2,1.2,5.0,1.0,30.3,24.0,25.1,10.1,4.7,0.873,0.246,1.21,1.02,1.36,3.0,59.0,51.0,7.0,2.0,1.072280049,112.5655899,178.3000031,540.836731,5760.762695,574.6237183,2047.99585,17048.08008,2003.5,10462.39355,9502.494141,241.0,1072.281982,213.8999939
4031587.0,80.4,1.5,2.0,1.0,80.5,0.8,2.0,1.0,54.85,32.9,3.5,96.5,0.0,0.0,78.65,86.4,91.05,1.7,9.68,9.97,5.92,1.0,91.2,1.2,4.5,1.0,30.3,24.0,25.1,10.1,4.7,0.873,0.246,1.21,1.02,1.36,3.0,60.0,51.0,8.0,3.0,0.0,112.3507462,180.1391907,539.8370972,5808.901855,577.291626,1879.987549,17185.00977,2002.300049,10313.31348,9061.200195,262.0,0.0,0.0
4031589.0,80.4,1.5,2.0,1.0,80.5,0.8,2.0,1.0,54.85,32.9,3.5,96.5,0.0,0.0,78.65,86.4,91.05,1.7,9.68,9.97,5.92,1.0,91.2,1.2,4.5,1.0,32.6,21.9,24.7,10.1,4.9,0.877,0.236,1.32,1.1,1.44,3.0,60.0,52.0,8.0,3.0,0.0,114.2549515,182.0827942,547.6584473,6036.794922,602.0532837,2157.880859,17864.68945,2007.499756,9840.810547,9680.898438,251.0,0.0,214.5
4031590.0,80.4,1.5,2.0,1.0,80.5,0.8,2.0,1.0,54.85,32.9,3.5,96.5,0.0,0.0,78.65,86.4,91.05,1.7,9.68,9.97,5.92,1.0,91.2,1.2,4.5,1.0,32.6,21.9,24.7,10.1,4.9,0.877,0.236,1.32,1.1,1.44,3.0,59.0,52.0,7.0,2.0,0.0,114.2801208,181.5834045,548.7611084,5817.029785,588.0999146,2064.66626,17235.03906,2005.0,10617.80859,9478.492188,235.0,0.0,0.0
4031591.0,80.4,1.5,2.0,1.0,80.5,0.8,2.0,1.0,54.85,32.9,3.5,96.5,0.0,0.0,78.65,86.4,91.05,1.7,9.68,9.97,5.92,1.0,91.2,1.2,4.5,1.0,29.8,25.1,24.5,9.9,4.9,0.951,0.241,1.22,1.01,1.35,3.0,61.0,52.0,8.0,3.0,0.0,114.8308029,178.3999939,566.4299927,5771.813477,582.9512329,1976.998657,17099.57031,2004.800049,10764.30859,9144.181641,223.0,0.0,0.0
4031592.0,80.4,1.5,2.0,1.0,80.5,0.8,2.0,1.0,54.85,32.9,3.5,96.5,0.0,0.0,78.65,86.4,91.05,1.7,9.68,9.97,5.92,1.0,91.2,1.2,4.5,1.0,29.8,25.1,24.5,9.9,4.9,0.951,0.241,1.22,1.01,1.35,3.0,57.0,50.0,7.0,2.0,0.0,115.6182785,177.1999969,549.8900757,5789.970703,578.1604004,1831.999634,17136.14063,2001.5,10349.4082,9410.302734,227.0,0.0,0.0
4031593.0,80.4,1.5,2.0,1.0,80.5,0.8,2.0,1.0,54.85,32.9,3.5,96.5,0.0,0.0,78.65,86.4,91.05,1.7,9.68,9.97,5.92,1.0,91.2,1.2,4.5,1.0,29.8,25.1,24.5,9.9,4.9,0.951,0.241,1.22,1.01,1.35,3.0,63.0,55.0,8.0,3.0,30.73315048,115.6910248,173.5693512,614.1431274,5969.554199,607.7659912,2104.876465,17697.99023,2002.700195,10407.80469,9776.679688,263.0,30733.14844,0.0
4031595.0,80.4,1.5,2.0,1.0,80.5,0.8,2.0,1.0,54.85,32.9,3.5,96.5,0.0,0.0,78.65,86.4,91.05,1.7,9.68,9.97,5.92,1.0,91.2,1.2,4.5,1.0,28.6,26.6,24.0,10.2,4.6,0.906,0.228,1.19,1.0,1.36,3.0,63.0,50.0,13.0,8.0,0.0,115.3084106,170.6384125,563.8734131,6018.771973,616.2324829,2003.0,17852.89063,2001.300049,9485.107422,9083.609375,245.0,0.0,0.0
4031597.0,80.3,1.3,1.0,1.0,79.97,0.97,2.0,1.0,55.65,33.9,3.0,97.0,0.0,0.0,77.8,85.8,90.7,1.4,10.51,10.29,7.35,1.0,91.2,1.2,4.0,1.0,28.6,26.6,24.0,10.2,4.6,0.906,0.228,1.19,1.0,1.36,3.0,62.0,53.0,8.0,3.0,1.024909973,116.2077484,174.5652466,594.6903076,5805.768555,574.9572754,2016.999878,17170.4707,2004.200073,9332.607422,9063.290039,253.0,1024.907227,0.0
4031598.0,80.3,1.3,1.0,1.0,79.97,0.97,2.0,1.0,55.65,33.9,3.0,97.0,0.0,0.0,77.8,85.8,90.7,1.4,10.51,10.29,7.35,1.0,91.2,1.2,4.0,1.0,31.5,18.2,27.5,11.7,5.2,0.802,0.245,1.15,0.96,1.32,3.0,63.0,53.0,9.0,4.0,0.0,113.5800552,172.4601746,588.520813,6159.793457,609.1455688,1955.888916,18215.2207,2004.199951,10213.69922,9489.492188,261.0,0.0,0.0
4031600.0,80.3,1.3,1.0,1.0,79.97,0.97,2.0,1.0,55.65,33.9,3.0,97.0,0.0,0.0,77.8,85.8,90.7,1.4,10.51,10.29,7.35,1.0,91.2,1.2,4.0,1.0,31.5,18.2,27.5,11.7,5.2,0.802,0.245,1.15,0.96,1.32,3.0,60.0,52.0,7.0,2.0,22.22954941,114.9585571,178.4399414,562.2803955,6255.476074,642.9019775,1656.95874,18561.33008,2000.600098,10320.40723,10086.39941,243.0,22229.55469,0.0
4031601.0,80.3,1.3,1.0,1.0,79.97,0.97,2.0,1.0,55.65,33.9,3.0,97.0,0.0,0.0,77.8,85.8,90.7,1.4,10.51,10.29,7.35,1.0,91.2,1.2,4.0,1.0,31.5,18.2,27.5,11.7,5.2,0.802,0.245,1.15,0.96,1.32,3.0,67.0,59.0,7.0,2.0,22.91259956,114.3267746,173.8715057,651.8739014,6706.495605,667.4700928,2408.0,19842.96094,2005.599976,11090.40625,10866.88477,217.0,22912.5957,0.0
4031602.0,80.3,1.3,1.0,1.0,79.97,0.97,2.0,1.0,55.65,33.9,3.0,97.0,0.0,0.0,77.8,85.8,90.7,1.4,10.51,10.29,7.35,1.0,91.2,1.2,4.0,1.0,31.3,18.3,27.7,11.4,5.4,0.791,0.262,1.13,0.95,1.29,3.0,58.0,51.0,7.0,2.0,22.38788986,115.0973358,171.530838,572.2145996,5897.124023,602.8907471,1705.0,17489.75,2000.100098,10883.90332,9422.085938,205.0,22387.88672,0.0
4031603.0,80.3,1.3,1.0,1.0,79.97,0.97,2.0,1.0,55.65,33.9,3.0,97.0,0.0,0.0,77.8,85.8,90.7,1.4,10.51,10.29,7.35,1.0,91.2,1.2,4.0,1.0,31.3,18.3,27.7,11.4,5.4,0.791,0.262,1.13,0.95,1.29,3.0,55.0,47.0,7.0,2.0,27.18928909,115.768692,173.9604645,529.9876709,5554.272949,554.7139893,1694.0,16438.78906,2001.500122,9364.297852,8109.992188,219.0,27189.29102,0.0
4031604.0,80.3,1.3,1.0,1.0,79.97,0.97,2.0,1.0,55.65,33.9,3.0,97.0,0.0,0.0,77.8,85.8,90.7,1.4,10.51,10.29,7.35,1.0,91.2,1.2,4.0,1.0,31.3,18.3,27.7,11.4,5.4,0.791,0.262,1.13,0.95,1.29,3.0,62.0,53.0,8.0,3.0,32.40739059,114.4295883,173.7407532,586.9058838,5502.127441,546.9317627,2088.99585,16277.75977,2001.800049,10341.20605,7725.399414,225.0,32407.38867,0.0
4031605.0,80.3,1.3,1.0,1.0,79.97,0.97,2.0,1.0,55.65,33.9,3.0,97.0,0.0,0.0,77.8,85.8,90.7,1.4,10.51,10.29,7.35,1.0,91.2,1.2,4.0,1.0,26.7,31.9,21.7,9.8,4.2,0.887,0.231,1.23,1.03,1.41,0.0,54.0,47.0,6.0,1.0,2.618590117,117.5101318,176.1575012,526.2474976,5138.033203,510.013855,1779.024536,15198.71973,2005.199951,8424.710938,8485.003906,212.0,2618.586426,75.09999847
4031606.0,80.3,1.3,1.0,1.0,79.97,0.97,2.0,1.0,55.65,33.9,3.0,97.0,0.0,0.0,77.8,85.8,90.7,1.4,10.51,10.29,7.35,1.0,91.2,1.2,4.0,1.0,26.7,31.9,21.7,9.8,4.2,0.887,0.231,1.23,1.03,1.41,0.0,59.0,49.0,9.0,4.0,104.2778015,119.8933487,178.7329254,554.5247803,5552.546875,554.9953613,1719.0,16434.85938,2003.099976,9623.320313,8110.395508,216.0,104277.7969,32.79999924
4031609.0,80.55,1.3,2.0,1.0,80.17,0.9,1.7,1.0,55.55,33.85,3.5,96.5,0.0,0.0,76.5,84.8,90.2,0.0,12.82,10.68,0.0,1.0,91.5,1.2,5.0,1.0,26.7,31.9,21.7,9.8,4.2,0.887,0.231,1.23,1.03,1.41,0.0,60.0,53.0,7.0,2.0,39.36040878,116.4774246,174.1741486,597.7802734,5807.868164,579.1725464,1859.0,17187.08984,2005.099854,9642.617188,9492.00293,199.0,39360.41406,170.8000031
4031610.0,80.55,1.3,2.0,1.0,80.17,0.9,1.7,1.0,55.55,33.85,3.5,96.5,0.0,0.0,76.5,84.8,90.2,0.0,12.82,10.68,0.0,1.0,91.5,1.2,5.0,1.0,28.3,29.8,22.8,9.1,4.4,0.838,0.263,1.24,1.04,1.37,3.0,70.0,54.0,16.0,11.0,29.47273064,114.569191,174.5623169,597.071228,6058.482422,600.2053223,2003.999878,17918.42969,2001.099976,9592.499023,9666.227539,210.0,29472.73047,180.8999939
4031611.0,80.55,1.3,2.0,1.0,80.17,0.9,1.7,1.0,55.55,33.85,3.5,96.5,0.0,0.0,76.5,84.8,90.2,0.0,12.82,10.68,0.0,1.0,91.5,1.2,5.0,1.0,28.3,29.8,22.8,9.1,4.4,0.838,0.263,1.24,1.04,1.37,3.0,60.0,51.0,8.0,3.0,1.313420057,114.6214066,171.740387,575.456543,5769.186035,573.8326416,1330.0,17068.76953,2001.699951,9492.913086,9622.410156,231.0,1313.41687,209.1000061
4031612.0,80.55,1.3,2.0,1.0,80.17,0.9,1.7,1.0,55.55,33.85,3.5,96.5,0.0,0.0,76.5,84.8,90.2,0.0,12.82,10.68,0.0,1.0,91.5,1.2,5.0,1.0,28.3,29.8,22.8,9.1,4.4,0.838,0.263,1.24,1.04,1.37,3.0,61.0,52.0,9.0,4.0,0.0,114.3402634,178.266098,558.0198975,5809.475098,577.3292236,1301.011841,17186.63086,2004.300049,9469.908203,9521.319336,311.0,0.0,209.6000061
4031613.0,80.55,1.3,2.0,1.0,80.17,0.9,1.7,1.0,55.55,33.85,3.5,96.5,0.0,0.0,76.5,84.8,90.2,0.0,12.82,10.68,0.0,1.0,91.5,1.2,5.0,1.0,28.3,29.8,22.8,9.1,4.4,0.838,0.263,1.24,1.04,1.37,3.0,58.0,50.0,8.0,3.0,0.0,116.8927536,172.6303558,571.0441284,5453.595703,550.2528076,1043.012207,16155.36035,2000.699951,9538.105469,9895.610352,247.0,0.0,210.6999969
4031614.0,80.55,1.3,2.0,1.0,80.17,0.9,1.7,1.0,55.55,33.85,3.5,96.5,0.0,0.0,76.5,84.8,90.2,0.0,12.82,10.68,0.0,1.0,91.5,1.2,5.0,1.0,28.3,29.8,22.8,9.1,4.4,0.838,0.263,1.24,1.04,1.37,3.0,65.0,54.0,10.0,5.0,1.000399947,112.0377045,175.3624878,584.5862427,6245.496094,632.2426147,2148.8396,18506.66992,2001.400146,9399.713867,7903.217285,218.0,1000.399536,222.6000977
4031615.0,80.55,1.3,2.0,1.0,80.17,0.9,1.7,1.0,55.55,33.85,3.5,96.5,0.0,0.0,76.5,84.8,90.2,0.0,12.82,10.68,0.0,1.0,91.5,1.2,5.0,1.0,28.3,29.8,22.8,9.1,4.4,0.838,0.263,1.24,1.04,1.37,3.0,61.0,52.0,8.0,3.0,105.2537231,117.3622742,170.5623322,604.3725586,5831.718262,575.2720947,1287.77832,17241.34961,2004.300171,9330.511719,9258.700195,182.0,105253.7188,96.5
4031618.0,80.55,1.3,2.0,1.0,80.68,0.8,2.5,1.0,55.3,34.0,3.0,97.0,0.0,0.0,79.95,86.1,92.85,2.2,9.94,7.91,3.67,1.0,91.92,1.2,4.5,0.0,28.3,29.8,22.8,9.1,4.4,0.838,0.263,1.24,1.04,1.37,3.0,64.0,56.0,8.0,3.0,48.66271973,116.5270004,179.0979004,607.7996826,5961.836426,603.9041748,1897.984985,17667.10938,2002.400024,9748.806641,9571.695313,264.0,48662.72656,161.4998932
4031620.0,80.55,1.3,2.0,1.0,80.68,0.8,2.5,1.0,55.3,34.0,3.0,97.0,0.0,0.0,79.95,86.1,92.85,2.2,9.94,7.91,3.67,1.0,91.92,1.2,4.5,0.0,27.2,29.7,22.3,10.4,4.5,0.836,0.254,1.22,1.01,1.4,3.0,60.0,52.0,7.0,2.0,0.0,115.0710144,179.868042,559.7833862,5697.589844,568.6599121,2352.0,16862.00977,2000.300049,9394.220703,8896.397461,263.0,0.0,210.0
4031621.0,80.55,1.3,2.0,1.0,80.68,0.8,2.5,1.0,55.3,34.0,3.0,97.0,0.0,0.0,79.95,86.1,92.85,2.2,9.94,7.91,3.67,1.0,91.92,1.2,4.5,0.0,27.2,29.7,22.3,10.4,4.5,0.836,0.254,1.22,1.01,1.4,3.0,62.0,54.0,8.0,3.0,0.0,114.4024658,175.7670593,591.0311279,6753.873047,690.9070435,2406.0,20031.82031,2002.200073,9984.208984,10284.58789,258.0,0.0,220.9001007
4031622.0,80.55,1.3,2.0,1.0,80.68,0.8,2.5,1.0,55.3,34.0,3.0,97.0,0.0,0.0,79.95,86.1,92.85,2.2,9.94,7.91,3.67,1.0,91.92,1.2,4.5,0.0,27.2,29.7,22.3,10.4,4.5,0.836,0.254,1.22,1.01,1.4,3.0,63.0,54.0,8.0,3.0,0.0,114.668396,172.3436737,608.4230957,5899.20752,586.5723877,1989.987671,17452.94922,2001.999878,9686.71875,10001.37305,247.0,0.0,210.2001038
4031623.0,80.55,1.3,2.0,1.0,80.68,0.8,2.5,1.0,55.3,34.0,3.0,97.0,0.0,0.0,79.95,86.1,92.85,2.2,9.94,7.91,3.67,1.0,91.92,1.2,4.5,0.0,27.2,29.7,22.3,10.4,4.5,0.836,0.254,1.22,1.01,1.4,3.0,63.0,55.0,7.0,2.0,64.06793213,116.4719391,171.0067902,633.9863281,6256.822266,631.4884033,2037.993774,18535.28906,2001.500122,10576.70117,9710.495117,211.0,64067.92969,140.3000031
4031626.0,80.05,1.3,2.0,1.0,80.55,0.92,1.9,1.0,55.65,33.9,3.0,97.0,0.0,0.0,80.0,87.1,91.8,2.0,8.87,9.13,4.57,0.0,91.7,1.2,4.67,0.0,27.2,29.7,22.3,10.4,4.5,0.836,0.254,1.22,1.01,1.4,3.0,70.0,62.0,7.0,2.0,57.88769913,115.9643555,174.6681213,696.7393188,7250.407715,710.5908813,2515.888428,21423.64063,2000.200073,9992.998047,9755.124023,193.0,57887.70313,161.6999969
4031627.0,80.05,1.3,2.0,1.0,80.55,0.92,1.9,1.0,55.65,33.9,3.0,97.0,0.0,0.0,80.0,87.1,91.8,2.0,8.87,9.13,4.57,0.0,91.7,1.2,4.67,0.0,24.8,35.4,19.3,11.4,3.7,0.698,0.219,1.28,1.08,1.57,2.0,64.0,57.0,7.0,2.0,51.17996979,117.2025909,172.7672272,650.3067627,6722.114746,669.8717651,2214.023926,19891.36914,2003.400146,9781.797852,9312.407227,182.0,51179.96875,158.9001007
4031629.0,80.05,1.3,2.0,1.0,80.55,0.92,1.9,1.0,55.65,33.9,3.0,97.0,0.0,0.0,80.0,87.1,91.8,2.0,8.87,9.13,4.57,0.0,91.7,1.2,4.67,0.0,24.8,35.4,19.3,11.4,3.7,0.698,0.219,1.28,1.08,1.57,2.0,61.0,55.0,6.0,1.0,25.69326019,118.4919281,173.3646698,628.0455933,6149.905762,619.6958618,2189.629883,18215.96094,2003.100098,9485.408203,9449.304688,182.0,25693.26367,184.1000061
4031630.0,80.05,1.3,2.0,1.0,80.55,0.92,1.9,1.0,55.65,33.9,3.0,97.0,0.0,0.0,80.0,87.1,91.8,2.0,8.87,9.13,4.57,0.0,91.7,1.2,4.67,0.0,26.2,32.7,20.5,11.0,4.0,0.782,0.227,1.28,1.07,1.52,2.0,62.0,54.0,8.0,2.0,26.53874969,120.8618851,173.363205,633.8345337,6196.840332,608.7952881,2183.0,18314.33008,2000.599854,9501.205078,9509.589844,190.0,26538.74805,183.8000031
4031631.0,80.05,1.3,2.0,1.0,80.55,0.92,1.9,1.0,55.65,33.9,3.0,97.0,0.0,0.0,80.0,87.1,91.8,2.0,8.87,9.13,4.57,0.0,91.7,1.2,4.67,0.0,26.2,32.7,20.5,11.0,4.0,0.782,0.227,1.28,1.07,1.52,2.0,59.0,52.0,6.0,1.0,27.27658081,119.1797333,178.6879883,587.119873,6102.84668,613.8728638,2123.888916,18073.75,2001.5,9470.300781,9459.220703,194.0,27276.57813,182.8000031
4031632.0,80.05,1.3,2.0,1.0,80.55,0.92,1.9,1.0,55.65,33.9,3.0,97.0,0.0,0.0,80.0,87.1,91.8,2.0,8.87,9.13,4.57,0.0,91.7,1.2,4.67,0.0,26.2,32.7,20.5,11.0,4.0,0.782,0.227,1.28,1.07,1.52,2.0,60.0,54.0,6.0,1.0,29.63364029,120.2829056,177.3827667,611.2300415,6121.763184,606.7248535,2129.012207,18106.25,1654.599976,9335.914063,9244.807617,190.0,29633.64453,180.1000061
4031633.0,80.05,1.3,2.0,1.0,80.55,0.92,1.9,1.0,55.65,33.9,3.0,97.0,0.0,0.0,80.0,87.1,91.8,2.0,8.87,9.13,4.57,0.0,91.7,1.2,4.67,0.0,26.2,32.7,20.5,11.0,4.0,0.782,0.227,1.28,1.07,1.52,2.0,64.0,54.0,10.0,5.0,112.8625183,118.7280426,171.6061554,624.2146606,6071.030273,601.4605103,2186.998535,17955.57031,2001.399902,10248.50781,9411.714844,200.0,112862.5156,81.69999695
4031636.0,80.05,1.3,2.0,1.0,80.55,0.92,1.9,1.0,54.8,33.7,2.0,98.0,0.0,0.0,79.75,85.98,92.72,1.82,10.42,8.01,4.55,1.0,90.7,1.2,5.0,1.0,26.2,32.7,20.5,11.0,4.0,0.782,0.227,1.28,1.07,1.52,2.0,66.0,57.0,9.0,4.0,35.92087173,114.5252838,175.0684357,626.7354126,6678.600098,647.0996094,1725.888916,19714.67969,2002.000244,9893.99707,9875.985352,186.0,35920.86719,183.8999939
4031637.0,80.05,1.3,2.0,1.0,80.55,0.92,1.9,1.0,54.8,33.7,2.0,98.0,0.0,0.0,79.75,85.98,92.72,1.82,10.42,8.01,4.55,1.0,90.7,1.2,5.0,1.0,26.2,32.7,20.5,11.0,4.0,0.782,0.227,1.28,1.07,1.52,2.0,67.0,60.0,6.0,1.0,28.36920929,114.0781021,172.9723358,669.2259521,6918.783203,684.4585571,2224.0,20460.31055,2002.5,10494.41016,10277.89648,182.0,28369.21289,201.5001068
4031639.0,80.05,1.3,2.0,1.0,80.55,0.92,1.9,1.0,54.8,33.7,2.0,98.0,0.0,0.0,79.75,85.98,92.72,1.82,10.42,8.01,4.55,1.0,90.7,1.2,5.0,1.0,28.6,28.9,21.7,10.9,4.0,0.792,0.235,1.32,1.11,1.54,0.0,66.0,58.0,8.0,3.0,26.44695091,113.0064087,171.5628815,640.0251465,6651.561523,653.005127,2196.887695,19657.0293,2001.0,9805.03125,9804.526367,309.0,26446.94922,193.6000977
4031641.0,80.05,1.3,2.0,1.0,80.55,0.92,1.9,1.0,54.8,33.7,2.0,98.0,0.0,0.0,79.75,85.98,92.72,1.82,10.42,8.01,4.55,1.0,90.7,1.2,5.0,1.0,28.6,28.9,21.7,10.9,4.0,0.792,0.235,1.32,1.11,1.54,0.0,61.0,53.0,8.0,3.0,25.83802986,114.676857,172.5674896,587.0044556,6477.027344,651.2692871,1897.777588,19181.26953,2003.0,10093.60938,9515.589844,288.0,25838.02734,184.0001068
4031642.0,80.05,1.3,2.0,1.0,80.55,0.92,1.9,1.0,54.8,33.7,2.0,98.0,0.0,0.0,79.75,85.98,92.72,1.82,10.42,8.01,4.55,1.0,90.7,1.2,5.0,1.0,28.6,28.9,21.7,10.9,4.0,0.792,0.235,1.32,1.11,1.54,0.0,63.0,54.0,8.0,3.0,25.87812996,114.9262924,177.7999878,587.6668091,6428.777832,641.6584473,2202.848145,19026.00977,2001.799927,9935.111328,9516.68457,304.0,25878.125,184.3000031
4031643.0,80.05,1.3,2.0,1.0,80.55,0.92,1.9,1.0,54.8,33.7,2.0,98.0,0.0,0.0,79.75,85.98,92.72,1.82,10.42,8.01,4.55,1.0,90.7,1.2,5.0,1.0,28.6,28.9,21.7,10.9,4.0,0.792,0.235,1.32,1.11,1.54,0.0,63.0,52.0,10.0,5.0,24.58448029,116.2032471,170.0,600.3834839,6219.212402,620.3884277,1706.650024,18404.89063,2003.299927,9871.412109,9523.996094,282.0,24584.48438,185.7001038
4031645.0,80.05,1.3,2.0,1.0,80.55,0.92,1.9,1.0,54.8,33.7,2.0,98.0,0.0,0.0,79.75,85.98,92.72,1.82,10.42,8.01,4.55,1.0,90.7,1.2,5.0,1.0,31.8,19.9,25.5,11.9,5.0,0.794,0.253,1.25,1.04,1.43,3.0,69.0,54.0,14.0,9.0,25.05088043,114.760498,172.2202454,601.3889771,6493.538086,653.9892578,1916.028687,19232.91992,2003.400391,9669.109375,9545.921875,299.0,25050.875,184.8999939
4031646.0,80.05,1.3,2.0,1.0,80.55,0.92,1.9,1.0,54.8,33.7,2.0,98.0,0.0,0.0,79.75,85.98,92.72,1.82,10.42,8.01,4.55,1.0,90.7,1.2,5.0,1.0,31.8,19.9,25.5,11.9,5.0,0.794,0.253,1.25,1.04,1.43,3.0,64.0,55.0,9.0,3.0,24.89296913,115.0800934,175.5730438,606.8413696,6025.997559,603.6466675,2116.888916,17839.66992,2005.399902,9594.705078,9291.208008,283.0,24892.9707,184.6000061
4031649.0,80.05,1.3,2.0,1.0,80.55,0.92,1.9,1.0,54.8,33.7,2.0,98.0,0.0,0.0,79.75,85.98,92.72,1.82,10.42,8.01,4.55,1.0,90.7,1.2,5.0,1.0,31.8,19.9,25.5,11.9,5.0,0.794,0.253,1.25,1.04,1.43,3.0,63.0,51.0,12.0,6.0,23.15867996,115.9168167,178.264389,556.5075073,5814.863281,571.9002075,2176.0,17187.07031,2003.799927,9055.303711,9004.101563,182.0,23158.67773,176.0
4031650.0,80.05,1.3,2.0,1.0,80.55,0.92,1.9,1.0,54.8,33.7,2.0,98.0,0.0,0.0,79.75,85.98,92.72,1.82,10.42,8.01,4.55,1.0,90.7,1.2,5.0,1.0,31.8,19.9,25.5,11.9,5.0,0.794,0.253,1.25,1.04,1.43,3.0,59.0,51.0,7.0,2.0,4.260890007,105.7528915,174.57547,517.5983276,5956.818848,602.5379639,1929.629639,17650.00977,2000.60022,9470.589844,7819.719238,182.0,4260.888672,195.0
4031651.0,80.05,1.3,2.0,1.0,80.55,0.92,1.9,1.0,54.8,33.7,2.0,98.0,0.0,0.0,79.75,85.98,92.72,1.82,10.42,8.01,4.55,1.0,90.7,1.2,5.0,1.0,30.2,23.9,24.5,10.5,4.9,0.943,0.263,1.23,1.03,1.38,3.0,66.0,56.0,9.0,4.0,0.0,97.60842896,170.6494598,540.6819458,6543.827148,659.2389526,2451.887695,19382.34961,2004.599976,8896.908203,8665.0,188.0,0.0,199.5001068
4031652.0,80.05,1.3,2.0,1.0,80.55,0.92,1.9,1.0,54.8,33.7,2.0,98.0,0.0,0.0,79.75,85.98,92.72,1.82,10.42,8.01,4.55,1.0,90.7,1.2,5.0,1.0,29.2,28.2,22.0,10.5,4.2,0.937,0.228,1.33,1.11,1.52,0.0,65.0,57.0,8.0,3.0,0.0,98.66449738,183.5794373,512.6661987,6505.066406,652.9692993,2233.962891,19261.39063,2005.900146,9852.599609,8660.679688,182.0,0.0,200.3000031
4031653.0,80.05,1.3,2.0,1.0,80.55,0.92,1.9,1.0,54.8,33.7,2.0,98.0,0.0,0.0,79.75,85.98,92.72,1.82,10.42,8.01,4.55,1.0,90.7,1.2,5.0,1.0,29.2,28.2,22.0,10.5,4.2,0.937,0.228,1.33,1.11,1.52,0.0,68.0,59.0,8.0,3.0,0.0,99.87901306,170.0,583.7700195,6609.402344,662.15979,2503.666504,19567.0,2004.000244,9482.814453,9081.8125,191.0,0.0,202.4998932
4031661.0,80.07,1.33,2.0,1.0,80.58,0.93,2.31,1.0,55.2,34.0,3.0,97.0,0.0,0.0,77.7,85.8,90.6,2.2,9.68,10.42,4.74,1.0,91.15,1.2,4.0,1.0,29.2,28.2,22.0,10.5,4.2,0.937,0.228,1.33,1.11,1.52,0.0,63.0,55.0,8.0,3.0,0.0,112.4084015,182.9698944,566.2302246,6049.526367,582.0704956,2012.996338,17847.09961,2005.400024,10346.29102,10058.71484,272.0,0.0,215.6000977
4031662.0,80.07,1.33,2.0,1.0,80.58,0.93,2.31,1.0,55.2,34.0,3.0,97.0,0.0,0.0,77.7,85.8,90.6,2.2,9.68,10.42,4.74,1.0,91.15,1.2,4.0,1.0,29.2,28.2,22.0,10.5,4.2,0.937,0.228,1.33,1.11,1.52,0.0,62.0,53.0,8.0,3.0,0.0,114.6751251,176.7711945,578.0821533,5761.452637,564.0710449,1861.999878,17022.50977,2000.900146,9324.011719,9526.085938,194.0,0.0,200.8000946
4031666.0,80.07,1.33,2.0,1.0,79.97,0.8,2.83,1.0,54.9,33.6,3.5,96.5,0.0,0.0,77.7,85.8,90.6,2.2,9.68,10.42,4.74,1.0,91.14,1.2,4.0,1.0,29.2,28.2,22.0,10.5,4.2,0.937,0.228,1.33,1.11,1.52,0.0,70.0,55.0,14.0,9.0,0.0,115.7489853,178.5679779,604.6328735,6275.421875,603.0037842,2121.892578,18511.44922,2004.700195,9812.097656,9792.967773,357.0,0.0,220.3999939
4031667.0,80.07,1.33,2.0,1.0,79.97,0.8,2.83,1.0,54.9,33.6,3.5,96.5,0.0,0.0,77.7,85.8,90.6,2.2,9.68,10.42,4.74,1.0,91.14,1.2,4.0,1.0,29.2,28.2,22.0,10.5,4.2,0.937,0.228,1.33,1.11,1.52,0.0,64.0,55.0,9.0,3.0,20.23834038,116.5350876,179.2655334,600.050415,6266.269531,609.2044067,2301.0,18502.85938,2002.700073,9876.010742,9552.606445,345.0,20238.33984,199.6000061
4031669.0,80.07,1.33,2.0,1.0,79.97,0.8,2.83,1.0,54.9,33.6,3.5,96.5,0.0,0.0,77.7,85.8,90.6,2.2,9.68,10.42,4.74,1.0,91.14,1.2,4.0,1.0,29.2,28.2,22.0,10.5,4.2,0.937,0.228,1.33,1.11,1.52,0.0,69.0,56.0,12.0,7.0,21.41189957,117.1116943,173.7692719,632.576416,6451.313477,632.5623779,2071.0,19063.21094,2000.200195,9755.112305,9904.966797,355.0,21411.89648,197.3999939
4031670.0,80.07,1.33,2.0,1.0,79.97,0.8,2.83,1.0,54.9,33.6,3.5,96.5,0.0,0.0,77.7,85.8,90.6,2.2,9.68,10.42,4.74,1.0,91.14,1.2,4.0,1.0,27.8,30.4,22.4,9.7,4.3,0.831,0.248,1.24,1.04,1.4,3.0,62.0,52.0,10.0,5.0,0.0,118.0680161,175.769165,586.2640381,5940.452148,593.7806396,1974.0,17583.05078,2002.5,9703.613281,9554.689453,349.0,0.0,214.6999969
4031671.0,80.07,1.33,2.0,1.0,79.97,0.8,2.83,1.0,54.9,33.6,3.5,96.5,0.0,0.0,77.7,85.8,90.6,2.2,9.68,10.42,4.74,1.0,91.14,1.2,4.0,1.0,27.8,30.4,22.4,9.7,4.3,0.831,0.248,1.24,1.04,1.4,3.0,64.0,55.0,9.0,4.0,0.0,117.4233017,176.3647156,617.7127075,6457.062012,659.4217529,1745.888306,19148.56055,2004.099854,10388.10352,10443.81348,350.0,0.0,227.1000977
4031678.0,80.07,1.33,2.0,1.0,80.13,0.93,2.67,1.0,54.6,33.6,4.0,96.0,0.0,0.0,79.8,86.6,92.1,2.1,9.35,8.75,4.17,1.0,91.13,1.2,4.0,1.0,27.8,30.4,22.4,9.7,4.3,0.831,0.248,1.24,1.04,1.4,3.0,62.0,53.0,9.0,4.0,0.0,116.540184,175.0797424,589.461731,5600.252441,559.2874146,2159.962891,16574.83008,2001.0,9502.116211,9055.788086,289.0,0.0,209.4001007
4031683.0,80.07,1.33,2.0,1.0,80.27,1.03,2.57,1.0,54.6,33.6,4.0,96.0,0.0,0.0,80.5,86.9,92.6,2.2,9.07,8.23,3.74,1.0,91.4,1.2,5.0,1.0,25.8,36.4,18.6,10.0,3.4,0.713,0.219,1.39,1.17,1.63,2.0,66.0,57.0,9.0,3.0,25.05710983,116.1272507,172.5778351,639.62677,6619.041504,636.6611328,2255.012451,19526.73047,2003.500244,9663.120117,9503.578125,324.0,25057.11133,0.0
4031685.0,80.07,1.33,2.0,1.0,80.27,1.03,2.57,1.0,54.6,33.6,4.0,96.0,0.0,0.0,80.5,86.9,92.6,2.2,9.07,8.23,3.74,1.0,91.4,1.2,5.0,1.0,25.8,36.4,18.6,10.0,3.4,0.713,0.219,1.39,1.17,1.63,2.0,67.0,58.0,9.0,4.0,26.1113205,115.619545,175.2768402,640.4000854,6040.611328,593.5233154,2305.0,17852.81055,2006.800049,10990.51074,9281.112305,309.0,26111.32031,0.0
4031686.0,80.07,1.33,2.0,1.0,80.27,1.03,2.57,1.0,54.6,33.6,4.0,96.0,0.0,0.0,80.5,86.9,92.6,2.2,9.07,8.23,3.74,1.0,91.4,1.2,5.0,1.0,32.1,22.6,23.9,11.1,4.3,0.942,0.234,1.34,1.14,1.53,3.0,64.0,56.0,7.0,2.0,30.89204025,114.6345901,172.5364075,624.9127808,5716.30957,563.2529907,1728.987061,16898.49023,2004.999756,10734.72754,9766.876953,268.0,30892.03516,0.0
4031687.0,80.07,1.33,2.0,1.0,80.27,1.03,2.57,1.0,54.6,33.6,4.0,96.0,0.0,0.0,80.5,86.9,92.6,2.2,9.07,8.23,3.74,1.0,91.4,1.2,5.0,1.0,32.1,22.6,23.9,11.1,4.3,0.942,0.234,1.34,1.14,1.53,3.0,58.0,50.0,8.0,3.0,0.0,115.1420364,176.0727539,547.4979248,5375.520996,533.1642456,1759.0,15900.12988,2000.300049,10087.7959,8881.896484,282.0,0.0,0.0
