Repository: heidaralavi/EAF-Data-Analysis

https://eaf-prek26v.kfirjgyswf.dopraxrocks.com/

Background Information

Electric arc furnaces (EAFs) play a pivotal role in modern steel manufacturing industries[4]

. Unlike blast furnaces, EAFs produce heat through an electric current between electrodes and the material to be melted[4]

. This allows for precise temperature control, making EAFs highly efficient for recycling scrap metal and smelting materials for casting and molding[4]

. They can achieve temperatures over 3,000 degrees Fahrenheit (1,650 degrees Celsius)[4]

.

The importance of steel in building a green economy cannot be overstated, given its strength, versatility, and recyclability[5]

.

File: data/eaf_and_feed_all.csv (part 16 of 30)
Heat,c (Coke1030),s (Coke1030),s112 (Coke1030),Coke1030_labels,c (CokeFine),s (CokeFine),s05 (CokeFine),CokeFine_labels,cao (Dolomite),mgo (Dolomite),s0_95 (Dolomite),s95_385 (Dolomite),s385_1000 (Dolomite),Dolomite_labels,fe_metal (DRI),fe_total (DRI),md (DRI),c (DRI),gunge (DRI),feo (DRI),feo_c (DRI),Dri_labels,cao (Lime),mgo (Lime),s0_95 (Lime),Lime_labels,cao (Slag),feo (Slag),sio2 (Slag),mgo (Slag),al2o3 (Slag),p2o5 (Slag),mno (Slag),b2 (Slag),b3 (Slag),b4 (Slag),Slag_labels,Duration (EAF),Power On (EAF),Power Off (EAF),Delays (EAF),DRI [t] (EAF),Ele [MW] (EAF),Tapped [t] (EAF),Tapped [kWh/t] (EAF),O2 [Nm3] (EAF),CH4 [Nm3] (EAF),C.inj [kg] (EAF),Chemical [MWh] (EAF),C [kg] (EAF),CaO [kg] (EAF),MgO [kg] (EAF),Tapping Time [Sec] (EAF),EAF_DRI (EAF),HDRI(T) (EAF)
4031688.0,80.07,1.33,2.0,1.0,80.27,1.03,2.57,1.0,54.6,33.6,4.0,96.0,0.0,0.0,80.5,86.9,92.6,2.2,9.07,8.23,3.74,1.0,91.4,1.2,5.0,1.0,32.1,22.6,23.9,11.1,4.3,0.942,0.234,1.34,1.14,1.53,3.0,62.0,51.0,10.0,5.0,24.01292038,114.7533035,174.4725037,569.472168,5654.598633,561.7939453,1792.962524,16728.08008,2003.199951,9576.693359,9256.439453,267.0,24012.92188,0.0
4031690.0,80.07,1.33,2.0,1.0,81.13,1.1,2.33,1.0,55.8,34.0,4.0,96.0,0.0,0.0,79.7,86.2,92.5,1.8,10.14,8.36,4.65,1.0,91.47,1.2,4.33,1.0,23.2,41.2,16.6,9.7,3.5,0.677,0.233,1.4,1.15,1.64,2.0,69.0,53.0,15.0,10.0,24.87811089,120.005394,172.991272,622.4100342,6115.904785,588.1651611,1873.0,18042.16992,2000.200073,9158.810547,9887.999023,306.0,24878.10742,175.1000061
4031692.0,80.07,1.33,2.0,1.0,81.13,1.1,2.33,1.0,55.8,34.0,4.0,96.0,0.0,0.0,79.7,86.2,92.5,1.8,10.14,8.36,4.65,1.0,91.47,1.2,4.33,1.0,23.2,41.2,16.6,9.7,3.5,0.677,0.233,1.4,1.15,1.64,2.0,60.0,51.0,9.0,4.0,0.0,119.8228302,173.4724579,591.3426514,5881.759766,568.9143677,1688.99585,17359.92969,2006.499756,10110.00977,9046.479492,319.0,0.0,201.8999939
4031694.0,80.07,1.33,2.0,1.0,81.13,1.1,2.33,1.0,55.8,34.0,4.0,96.0,0.0,0.0,79.7,86.2,92.5,1.8,10.14,8.36,4.65,1.0,91.47,1.2,4.33,1.0,23.2,41.2,16.6,9.7,3.5,0.677,0.233,1.4,1.15,1.64,2.0,65.0,56.0,8.0,3.0,67.43621063,118.6565094,170.8960724,659.0251465,6202.026367,611.9650879,2390.967529,18336.58008,2004.599854,9353.504883,8978.708984,287.0,67436.21094,132.6999969
4031698.0,80.07,1.33,2.0,1.0,83.59,0.7,2.25,1.0,55.3,34.1,2.0,98.0,0.0,0.0,81.5,87.0,93.7,2.4,9.02,7.08,2.95,0.0,91.75,1.2,4.5,0.0,25.6,34.5,20.3,10.8,3.6,0.768,0.215,1.26,1.07,1.53,2.0,63.0,55.0,8.0,3.0,0.0,118.1570969,175.4897156,621.305603,5612.377441,603.5028687,1189.884766,16722.51953,1990.300049,9399.708008,9098.305664,260.0,0.0,0.0
4031699.0,80.07,1.33,2.0,1.0,83.59,0.7,2.25,1.0,55.3,34.1,2.0,98.0,0.0,0.0,81.5,87.0,93.7,2.4,9.02,7.08,2.95,0.0,91.75,1.2,4.5,0.0,25.6,34.5,20.3,10.8,3.6,0.768,0.215,1.26,1.07,1.53,2.0,69.0,52.0,17.0,12.0,0.0,118.2448654,176.2123718,583.8013916,5312.44873,560.0888672,1148.999878,15799.83984,2002.899902,9285.925781,9194.116211,269.0,0.0,0.0
4031700.0,80.07,1.33,2.0,1.0,83.59,0.7,2.25,1.0,55.3,34.1,2.0,98.0,0.0,0.0,81.5,87.0,93.7,2.4,9.02,7.08,2.95,0.0,91.75,1.2,4.5,0.0,25.6,34.5,20.3,10.8,3.6,0.768,0.215,1.26,1.07,1.53,2.0,58.0,51.0,7.0,2.0,0.0,117.314476,175.8318176,567.8588257,4999.731934,541.6674805,1187.938477,14907.61035,2004.599854,8815.994141,8874.898438,239.0,0.0,0.0
4031708.0,80.07,1.33,2.0,1.0,83.59,0.7,2.25,1.0,55.8,34.0,2.0,98.0,0.0,0.0,79.9,87.1,91.7,1.9,8.94,9.26,4.88,0.0,91.75,1.2,4.5,0.0,29.7,28.2,23.0,9.3,3.9,0.905,0.263,1.29,1.1,1.45,0.0,60.0,50.0,10.0,5.0,1.093840003,113.4761887,174.7865448,546.2525635,5778.538574,555.7106934,1707.990234,17046.91016,1000.200073,9655.306641,9404.59082,390.0,1093.839111,0.0
4031709.0,80.07,1.33,2.0,1.0,83.59,0.7,2.25,1.0,55.8,34.0,2.0,98.0,0.0,0.0,79.9,87.1,91.7,1.9,8.94,9.26,4.88,0.0,91.75,1.2,4.5,0.0,29.7,28.2,23.0,9.3,3.9,0.905,0.263,1.29,1.1,1.45,0.0,62.0,52.0,9.0,4.0,0.0,112.9723434,174.2475433,569.2819824,5947.015137,579.3505249,1484.0,17563.25,1502.100098,10189.41309,9228.202148,337.0,0.0,0.0
4031710.0,80.07,1.33,2.0,1.0,83.59,0.7,2.25,1.0,55.8,34.0,2.0,98.0,0.0,0.0,79.9,87.1,91.7,1.9,8.94,9.26,4.88,0.0,91.75,1.2,4.5,0.0,29.7,28.2,23.0,9.3,3.9,0.905,0.263,1.29,1.1,1.45,0.0,63.0,53.0,9.0,4.0,17.83646965,111.3271179,174.7472687,572.3056641,5852.313477,593.5531616,1664.999878,17344.49023,1504.0,10132.5166,9045.285156,390.0,17836.4668,0.0
4031712.0,80.07,1.33,2.0,1.0,79.6,0.8,4.0,1.0,55.2,33.85,3.5,96.5,0.0,0.0,79.9,87.1,91.7,1.9,8.94,9.26,4.88,0.0,91.52,1.2,4.0,1.0,29.1,31.4,19.3,10.6,3.6,0.832,0.297,1.51,1.27,1.73,0.0,63.0,55.0,8.0,3.0,50.10385132,116.8191071,175.5252838,610.4481201,6317.768555,608.0784912,1830.882813,18638.98047,2006.0,9756.982422,9471.71875,298.0,50103.85156,0.0
4031713.0,80.07,1.33,2.0,1.0,79.6,0.8,4.0,1.0,55.2,33.85,3.5,96.5,0.0,0.0,79.9,87.1,91.7,1.9,8.94,9.26,4.88,0.0,91.52,1.2,4.0,1.0,29.1,31.4,19.3,10.6,3.6,0.832,0.297,1.51,1.27,1.73,0.0,61.0,53.0,8.0,2.0,51.39538956,116.7134705,170.0,615.6063232,6261.208984,612.3973999,1776.998657,18497.5,2000.599854,10126.80859,9597.198242,278.0,51395.39063,0.0
4031714.0,80.07,1.33,2.0,1.0,79.6,0.8,4.0,1.0,55.2,33.85,3.5,96.5,0.0,0.0,79.9,87.1,91.7,1.9,8.94,9.26,4.88,0.0,91.52,1.2,4.0,1.0,29.1,31.4,19.3,10.6,3.6,0.832,0.297,1.51,1.27,1.73,0.0,61.0,53.0,8.0,3.0,51.41667175,117.5815964,172.318924,610.1334839,6094.072754,607.5031738,1956.986816,18033.50977,2002.800171,9832.003906,9500.101563,292.0,51416.66406,0.0
4031715.0,80.07,1.33,2.0,1.0,79.6,0.8,4.0,1.0,55.2,33.85,3.5,96.5,0.0,0.0,79.9,87.1,91.7,1.9,8.94,9.26,4.88,0.0,91.52,1.2,4.0,1.0,31.4,21.9,25.1,11.2,4.6,0.884,0.246,1.25,1.06,1.43,3.0,59.0,51.0,8.0,3.0,37.68663025,117.5167007,170.0027313,588.1501465,5837.366699,578.7166748,1226.0,17265.55078,2002.39978,9601.1875,9500.792969,297.0,37686.625,0.0
4031716.0,80.07,1.33,2.0,1.0,79.6,0.8,4.0,1.0,55.2,33.85,3.5,96.5,0.0,0.0,79.9,87.1,91.7,1.9,8.94,9.26,4.88,0.0,91.52,1.2,4.0,1.0,31.4,21.9,25.1,11.2,4.6,0.884,0.246,1.25,1.06,1.43,3.0,59.0,50.0,8.0,3.0,35.80001831,117.1366501,172.8752289,574.8129883,5467.774414,534.7684937,1507.888916,16153.38965,2002.300049,9459.414063,9500.101563,293.0,35800.02344,0.0
4031717.0,80.07,1.33,2.0,1.0,79.6,0.8,4.0,1.0,55.2,33.85,3.5,96.5,0.0,0.0,79.9,87.1,91.7,1.9,8.94,9.26,4.88,0.0,91.52,1.2,4.0,1.0,31.4,21.9,25.1,11.2,4.6,0.884,0.246,1.25,1.06,1.43,3.0,58.0,50.0,8.0,3.0,34.0555191,116.5076218,176.4235535,551.0553589,6254.946289,630.0230103,1699.987427,18526.41016,2004.300049,9714.404297,9504.318359,267.0,34055.52344,0.0
4031718.0,80.07,1.33,2.0,1.0,79.6,0.8,4.0,1.0,55.2,33.85,3.5,96.5,0.0,0.0,79.9,87.1,91.7,1.9,8.94,9.26,4.88,0.0,91.52,1.2,4.0,1.0,31.4,21.9,25.1,11.2,4.6,0.884,0.246,1.25,1.06,1.43,3.0,57.0,49.0,8.0,3.0,0.0,117.4543152,176.7206573,544.6295166,5800.313477,586.2589722,1498.667969,17185.11914,2003.000122,9579.207031,9501.386719,284.0,0.0,0.0
4031719.0,80.07,1.33,2.0,1.0,79.6,0.8,4.0,1.0,55.2,33.85,3.5,96.5,0.0,0.0,79.9,87.1,91.7,1.9,8.94,9.26,4.88,0.0,91.52,1.2,4.0,1.0,31.4,21.9,25.1,11.2,4.6,0.884,0.246,1.25,1.06,1.43,3.0,60.0,52.0,8.0,3.0,66.01876831,117.4753494,172.6845551,590.5283813,6340.850586,639.1867065,1745.975342,18782.17969,2000.899902,9492.114258,8963.318359,310.0,66018.77344,0.0
4031722.0,80.07,1.33,2.0,1.0,79.6,0.8,4.0,1.0,54.1,33.6,3.0,97.0,0.0,0.0,77.95,86.5,90.1,1.55,9.5,11.0,7.08,1.0,91.03,1.2,4.33,1.0,31.4,21.9,25.1,11.2,4.6,0.884,0.246,1.25,1.06,1.43,3.0,67.0,58.0,9.0,4.0,142.9250793,118.4881973,177.4972229,648.2647705,6529.277832,631.277771,2199.095703,19270.36914,2000.400146,9396.21582,9507.469727,309.0,142925.0781,0.0
4031725.0,80.07,1.33,2.0,1.0,79.6,0.8,4.0,1.0,54.1,33.6,3.0,97.0,0.0,0.0,77.95,86.5,90.1,1.55,9.5,11.0,7.08,1.0,91.03,1.2,4.33,1.0,29.1,28.4,22.3,10.2,4.0,0.88,0.233,1.3,1.11,1.49,0.0,67.0,56.0,10.0,5.0,44.19041061,118.1818237,175.1894379,634.6809692,6149.05957,631.6732788,2181.0,18244.82031,2000.399658,9676.914063,9861.78125,277.0,44190.41016,0.0
4031726.0,80.07,1.33,2.0,1.0,79.6,0.8,4.0,1.0,54.1,33.6,3.0,97.0,0.0,0.0,77.95,86.5,90.1,1.55,9.5,11.0,7.08,1.0,91.03,1.2,4.33,1.0,29.1,28.4,22.3,10.2,4.0,0.88,0.233,1.3,1.11,1.49,0.0,64.0,54.0,9.0,4.0,30.56839943,117.5123444,178.8808289,597.4421387,6102.243164,601.2740479,2049.0,18039.36914,2004.199951,10634.80957,9275.679688,318.0,30568.4043,0.0
4031729.0,80.07,1.33,2.0,1.0,79.6,0.8,4.0,1.0,55.0,33.8,3.0,97.0,0.0,0.0,77.95,86.5,90.1,1.55,9.5,11.0,7.08,1.0,91.25,1.2,4.25,1.0,29.1,28.4,22.3,10.2,4.0,0.88,0.233,1.3,1.11,1.49,0.0,66.0,57.0,9.0,4.0,34.10720825,115.6151352,172.3759918,644.2588501,6167.44873,624.9923706,2168.888916,18277.08984,2001.299805,9791.506836,9702.602539,265.0,34107.21094,0.0
4031730.0,80.07,1.33,2.0,1.0,79.6,0.8,4.0,1.0,55.0,33.8,3.0,97.0,0.0,0.0,77.95,86.5,90.1,1.55,9.5,11.0,7.08,1.0,91.25,1.2,4.25,1.0,29.6,22.3,24.8,13.1,4.8,0.761,0.23,1.19,1.0,1.44,3.0,65.0,57.0,8.0,3.0,24.23456955,115.5034332,174.8412323,629.6065674,6333.419922,626.5395508,1840.0,18729.24023,2000.800049,10333.80566,10004.88867,289.0,24234.57031,0.0
4031731.0,80.07,1.33,2.0,1.0,79.6,0.8,4.0,1.0,55.0,33.8,3.0,97.0,0.0,0.0,77.95,86.5,90.1,1.55,9.5,11.0,7.08,1.0,91.25,1.2,4.25,1.0,29.6,22.3,24.8,13.1,4.8,0.761,0.23,1.19,1.0,1.44,3.0,62.0,51.0,10.0,5.0,0.0,114.8741455,177.4447021,558.9047241,5509.018066,539.3760986,1205.96167,16276.73047,2002.000244,9718.007813,9437.382813,364.0,0.0,0.0
4031732.0,80.07,1.33,2.0,1.0,79.6,0.8,4.0,1.0,55.0,33.8,3.0,97.0,0.0,0.0,77.95,86.5,90.1,1.55,9.5,11.0,7.08,1.0,91.25,1.2,4.25,1.0,29.6,22.3,24.8,13.1,4.8,0.761,0.23,1.19,1.0,1.44,3.0,61.0,50.0,10.0,5.0,0.0,115.1283875,170.4466705,573.9458008,5577.309082,552.6638794,1595.888916,16495.66016,2002.200073,9845.107422,10004.96973,354.0,0.0,0.0
4031733.0,80.07,1.33,2.0,1.0,79.6,0.8,4.0,1.0,55.0,33.8,3.0,97.0,0.0,0.0,77.95,86.5,90.1,1.55,9.5,11.0,7.08,1.0,91.25,1.2,4.25,1.0,29.8,23.9,24.7,11.2,4.9,0.912,0.235,1.21,1.01,1.39,3.0,57.0,48.0,8.0,3.0,0.0,115.9120102,177.7395935,531.498291,5505.844238,547.090271,2066.0,16288.20996,2001.899902,9419.507813,9497.802734,266.0,0.0,0.0
4031734.0,80.07,1.33,2.0,1.0,79.6,0.8,4.0,1.0,55.0,33.8,3.0,97.0,0.0,0.0,77.95,86.5,90.1,1.55,9.5,11.0,7.08,1.0,91.25,1.2,4.25,1.0,29.8,23.9,24.7,11.2,4.9,0.912,0.235,1.21,1.01,1.39,3.0,57.0,49.0,8.0,3.0,0.0,116.4997177,177.2432404,540.9839478,5593.818848,560.6663208,2013.0,16561.03906,2001.5,9656.808594,9842.488281,287.0,0.0,0.0
4031735.0,80.07,1.33,2.0,1.0,79.6,0.8,4.0,1.0,55.0,33.8,3.0,97.0,0.0,0.0,77.95,86.5,90.1,1.55,9.5,11.0,7.08,1.0,91.25,1.2,4.25,1.0,29.8,23.9,24.7,11.2,4.9,0.912,0.235,1.21,1.01,1.39,3.0,64.0,54.0,9.0,4.0,105.1317825,117.6574326,176.2440643,609.7252808,5825.179199,575.0887451,1594.998535,17223.21094,2001.100342,9991.212891,9508.175781,364.0,105131.7813,0.0
4031738.0,80.07,1.33,2.0,1.0,79.6,0.8,4.0,1.0,55.3,33.85,3.5,96.5,0.0,0.0,79.9,86.8,92.1,2.1,9.12,8.88,4.23,1.0,91.25,1.2,4.25,1.0,29.8,23.9,24.7,11.2,4.9,0.912,0.235,1.21,1.01,1.39,3.0,61.0,52.0,8.0,3.0,31.39834023,115.3034821,173.4010925,586.4511108,6393.316406,617.0259399,1159.0,18866.2207,2001.900146,9561.109375,9514.506836,267.0,31398.33789,0.0
4031739.0,80.07,1.33,2.0,1.0,79.6,0.8,4.0,1.0,55.3,33.85,3.5,96.5,0.0,0.0,79.9,86.8,92.1,2.1,9.12,8.88,4.23,1.0,91.25,1.2,4.25,1.0,29.8,23.9,24.7,11.2,4.9,0.912,0.235,1.21,1.01,1.39,3.0,67.0,52.0,14.0,9.0,29.45428085,114.900444,175.0101929,576.8395386,6437.77002,630.0647583,1760.987183,19020.15039,2000.200195,9584.3125,9618.193359,261.0,29454.28125,0.0
4031741.0,80.07,1.33,2.0,1.0,79.6,0.8,4.0,1.0,55.3,33.85,3.5,96.5,0.0,0.0,79.9,86.8,92.1,2.1,9.12,8.88,4.23,1.0,91.25,1.2,4.25,1.0,29.8,23.9,24.7,11.2,4.9,0.912,0.235,1.21,1.01,1.39,3.0,70.0,53.0,16.0,11.0,0.0,115.9025879,175.1954193,594.3029175,6336.020996,626.3530884,2104.888916,18735.76953,2003.799927,11905.79395,9763.898438,266.0,0.0,0.0
4031742.0,80.07,1.33,2.0,1.0,79.6,0.8,4.0,1.0,55.3,33.85,3.5,96.5,0.0,0.0,79.9,86.8,92.1,2.1,9.12,8.88,4.23,1.0,91.25,1.2,4.25,1.0,29.8,23.9,24.7,11.2,4.9,0.912,0.235,1.21,1.01,1.39,3.0,59.0,50.0,8.0,3.0,31.30117989,116.8531494,172.0285797,576.9986572,5788.547852,582.1998901,1545.283936,17142.80078,2004.800171,11305.40234,9342.894531,272.0,31301.18164,0.0
4031743.0,80.07,1.33,2.0,1.0,79.6,0.8,4.0,1.0,55.3,33.85,3.5,96.5,0.0,0.0,79.9,86.8,92.1,2.1,9.12,8.88,4.23,1.0,91.25,1.2,4.25,1.0,29.8,23.9,24.7,11.2,4.9,0.912,0.235,1.21,1.01,1.39,3.0,64.0,54.0,9.0,4.0,102.3171387,117.4798355,174.7902527,612.7484131,6668.945801,671.7340088,2044.77771,19752.66016,2000.600098,10302.91113,9301.916992,332.0,102317.1406,0.0
4031745.0,80.07,1.33,2.0,1.0,79.6,0.8,4.0,1.0,55.15,33.75,3.5,96.5,0.0,0.0,81.8,87.5,93.5,2.1,8.77,7.33,3.49,0.0,91.25,1.2,5.0,1.0,27.5,32.3,20.9,9.1,4.3,0.807,0.251,1.32,1.09,1.45,0.0,61.0,54.0,7.0,2.0,29.1718502,118.2030334,171.723587,619.8822632,6340.994629,609.3119507,2087.958496,18704.90039,2000.500244,9610.111328,9580.025391,275.0,29171.84766,0.0
4031746.0,80.07,1.33,2.0,1.0,79.6,0.8,4.0,1.0,55.15,33.75,3.5,96.5,0.0,0.0,81.8,87.5,93.5,2.1,8.77,7.33,3.49,0.0,91.25,1.2,5.0,1.0,27.5,32.3,20.9,9.1,4.3,0.807,0.251,1.32,1.09,1.45,0.0,61.0,53.0,8.0,3.0,28.51660919,118.1468887,171.9012909,609.7833252,5847.638672,567.1453857,2028.999512,17263.19922,2002.800171,9595.801758,9632.306641,268.0,28516.60742,0.0
4031748.0,80.07,1.33,2.0,1.0,79.6,0.8,4.0,1.0,55.15,33.75,3.5,96.5,0.0,0.0,81.8,87.5,93.5,2.1,8.77,7.33,3.49,0.0,91.25,1.2,5.0,1.0,27.5,32.3,20.9,9.1,4.3,0.807,0.251,1.32,1.09,1.45,0.0,62.0,54.0,8.0,3.0,29.4854908,112.6494598,175.3477173,578.5481567,5840.585449,570.2556763,1995.666504,17252.25,2001.599976,10335.41406,9315.216797,272.0,29485.48828,0.0
4031749.0,80.07,1.33,2.0,1.0,79.6,0.8,4.0,1.0,55.15,33.75,3.5,96.5,0.0,0.0,81.8,87.5,93.5,2.1,8.77,7.33,3.49,0.0,91.25,1.2,5.0,1.0,27.5,32.3,20.9,9.1,4.3,0.807,0.251,1.32,1.09,1.45,0.0,60.0,53.0,7.0,2.0,29.21073914,114.4265594,174.1239777,581.0351563,5726.391113,559.4481812,1969.893066,16915.83008,2000.300049,10095.58691,9333.380859,286.0,29210.74023,0.0
4031750.0,80.07,1.33,2.0,1.0,79.6,0.8,4.0,1.0,55.15,33.75,3.5,96.5,0.0,0.0,81.8,87.5,93.5,2.1,8.77,7.33,3.49,0.0,91.25,1.2,5.0,1.0,32.6,22.4,23.8,10.4,4.8,0.902,0.258,1.37,1.14,1.5,3.0,61.0,54.0,7.0,2.0,28.83913994,114.2977371,172.3527527,598.8718262,5849.478516,571.4659424,1949.888794,17279.41016,2004.0,10434.7998,9549.206055,246.0,28839.13477,0.0
4031751.0,80.07,1.33,2.0,1.0,79.6,0.8,4.0,1.0,55.15,33.75,3.5,96.5,0.0,0.0,81.8,87.5,93.5,2.1,8.77,7.33,3.49,0.0,91.25,1.2,5.0,1.0,32.6,22.4,23.8,10.4,4.8,0.902,0.258,1.37,1.14,1.5,3.0,68.0,60.0,7.0,2.0,0.0,109.834259,174.6005402,635.875061,6857.150391,678.9088135,2223.967041,20279.4707,2003.699951,10726.73242,10486.07227,276.0,0.0,0.0
4031754.0,81.65,1.4,0.0,1.0,81.65,1.4,2.0,1.0,54.8,33.7,2.0,98.0,0.0,0.0,80.6,87.2,92.4,2.1,8.81,8.49,4.04,1.0,91.5,1.2,4.5,1.0,33.8,24.4,22.1,9.3,4.3,1.087,0.238,1.53,1.28,1.63,0.0,63.0,53.0,9.0,4.0,28.71822929,116.1730423,170.0386047,607.8721313,5767.594238,562.6593628,1947.876465,17035.41016,2001.599854,10640.80469,9601.814453,276.0,28718.23047,0.0
4031755.0,81.65,1.4,0.0,1.0,81.65,1.4,2.0,1.0,54.8,33.7,2.0,98.0,0.0,0.0,80.6,87.2,92.4,2.1,8.81,8.49,4.04,1.0,91.5,1.2,4.5,1.0,32.1,24.0,23.3,10.2,4.2,1.052,0.26,1.38,1.17,1.54,0.0,64.0,55.0,9.0,4.0,30.07335091,115.4784851,177.2997894,602.4688721,6005.666016,586.8031006,2230.0,17740.98047,2003.300171,10862.81934,9516.806641,311.0,30073.35156,0.0
4031757.0,81.65,1.4,0.0,1.0,81.65,1.4,2.0,1.0,54.8,33.7,2.0,98.0,0.0,0.0,80.6,87.2,92.4,2.1,8.81,8.49,4.04,1.0,91.5,1.2,4.5,1.0,32.1,24.0,23.3,10.2,4.2,1.052,0.26,1.38,1.17,1.54,0.0,63.0,54.0,8.0,3.0,11.28209019,116.2146606,176.4029541,603.7189941,5929.231934,577.7220459,2470.987793,17511.00977,2004.299927,11384.11133,9340.012695,293.0,11282.09375,0.0
4031758.0,81.65,1.4,0.0,1.0,81.65,1.4,2.0,1.0,54.8,33.7,2.0,98.0,0.0,0.0,80.6,87.2,92.4,2.1,8.81,8.49,4.04,1.0,91.5,1.2,4.5,1.0,32.1,24.0,23.3,10.2,4.2,1.052,0.26,1.38,1.17,1.54,0.0,61.0,52.0,8.0,3.0,0.0,116.6374054,174.3040466,588.489563,5771.810547,563.1689453,2164.888672,17048.13086,2001.5,11488.30273,9451.106445,254.0,0.0,0.0
4031759.0,81.65,1.4,0.0,1.0,81.65,1.4,2.0,1.0,54.8,33.7,2.0,98.0,0.0,0.0,80.6,87.2,92.4,2.1,8.81,8.49,4.04,1.0,91.5,1.2,4.5,1.0,32.1,24.0,23.3,10.2,4.2,1.052,0.26,1.38,1.17,1.54,0.0,61.0,53.0,8.0,3.0,34.82117081,117.5457916,171.6300507,608.9714355,5980.728516,597.0967407,2314.830078,17700.41016,2004.400146,10678.79004,8995.90625,251.0,34821.16797,0.0
4031761.0,81.65,1.4,0.0,1.0,81.65,1.4,2.0,1.0,55.3,34.1,2.0,98.0,0.0,0.0,79.9,86.3,92.6,1.8,10.07,8.23,4.57,1.0,91.8,1.2,4.0,0.0,29.2,28.8,22.3,10.1,4.1,0.918,0.236,1.31,1.11,1.49,0.0,64.0,55.0,8.0,3.0,35.2997818,116.2875748,173.1365051,624.8234253,6177.53125,593.8218384,2196.987793,18223.26953,2005.599976,9785.418945,9701.621094,247.0,35299.78125,0.0
4031762.0,81.65,1.4,0.0,1.0,81.65,1.4,2.0,1.0,55.3,34.1,2.0,98.0,0.0,0.0,79.9,86.3,92.6,1.8,10.07,8.23,4.57,1.0,91.8,1.2,4.0,0.0,29.2,28.8,22.3,10.1,4.1,0.918,0.236,1.31,1.11,1.49,0.0,62.0,52.0,9.0,3.0,31.98538971,116.4359589,173.0435028,593.9956055,5806.444824,564.6473389,2025.0,17145.49023,2000.499756,9530.007813,9491.108398,294.0,31985.38477,0.0
4031763.0,81.65,1.4,0.0,1.0,81.65,1.4,2.0,1.0,55.3,34.1,2.0,98.0,0.0,0.0,79.9,86.3,92.6,1.8,10.07,8.23,4.57,1.0,91.8,1.2,4.0,0.0,29.2,28.8,22.3,10.1,4.1,0.918,0.236,1.31,1.11,1.49,0.0,62.0,53.0,8.0,3.0,34.09991074,117.3059387,174.8591156,599.3013916,5844.445801,569.9804077,2100.556152,17261.94922,2001.600098,9556.105469,9483.116211,282.0,34099.91016,0.0
4031765.0,81.65,1.4,0.0,1.0,81.65,1.4,2.0,1.0,55.3,34.1,2.0,98.0,0.0,0.0,79.9,86.3,92.6,1.8,10.07,8.23,4.57,1.0,91.8,1.2,4.0,0.0,29.5,29.9,20.9,10.3,3.8,1.007,0.209,1.41,1.19,1.61,0.0,64.0,53.0,11.0,5.0,0.0,117.5792542,173.6603851,608.0413818,5590.828613,538.2215576,2019.876465,16494.60938,2002.799927,10762.29883,9585.799805,272.0,0.0,0.0
4031769.0,81.65,1.4,0.0,1.0,81.65,1.4,2.0,1.0,56.4,34.1,2.0,98.0,0.0,0.0,80.8,87.5,92.35,1.75,8.83,8.62,5.35,0.0,90.9,1.2,5.0,1.0,29.5,29.9,20.9,10.3,3.8,1.007,0.209,1.41,1.19,1.61,0.0,64.0,56.0,8.0,3.0,57.97858047,117.9722443,177.0279236,628.8269043,5804.478027,564.2024536,1822.0,17139.01953,2006.0,10010.97949,9907.28125,235.0,57978.57813,0.0
4031770.0,81.65,1.4,0.0,1.0,81.65,1.4,2.0,1.0,56.4,34.1,2.0,98.0,0.0,0.0,80.8,87.5,92.35,1.75,8.83,8.62,5.35,0.0,90.9,1.2,5.0,1.0,34.8,16.2,26.9,11.9,4.8,0.824,0.264,1.29,1.1,1.47,3.0,63.0,55.0,8.0,3.0,36.68183899,117.8460693,178.0269012,609.1838989,5444.729492,533.210083,1873.779175,16087.12012,2001.200195,10151.48828,8828.310547,266.0,36681.84375,0.0
4031771.0,81.65,1.4,0.0,1.0,81.65,1.4,2.0,1.0,56.4,34.1,2.0,98.0,0.0,0.0,80.8,87.5,92.35,1.75,8.83,8.62,5.35,0.0,90.9,1.2,5.0,1.0,34.8,16.2,26.9,11.9,4.8,0.824,0.264,1.29,1.1,1.47,3.0,67.0,57.0,10.0,5.0,42.34289932,118.3041611,172.0182495,659.2769775,5918.646973,573.5910645,1878.333374,17471.67969,2001.800049,9449.998047,9662.801758,244.0,42342.89844,0.0
4031772.0,81.65,1.4,0.0,1.0,81.65,1.4,2.0,1.0,56.4,34.1,2.0,98.0,0.0,0.0,80.8,87.5,92.35,1.75,8.83,8.62,5.35,0.0,90.9,1.2,5.0,1.0,34.8,16.2,26.9,11.9,4.8,0.824,0.264,1.29,1.1,1.47,3.0,59.0,50.0,8.0,3.0,0.0,118.1154861,173.9253235,575.9281616,5813.730469,569.8060303,2117.062012,17178.57031,2003.099854,9752.805664,9580.178711,279.0,0.0,0.0
4031774.0,81.65,1.4,0.0,1.0,81.65,1.4,2.0,1.0,56.4,34.1,2.0,98.0,0.0,0.0,80.8,87.5,92.35,1.75,8.83,8.62,5.35,0.0,90.9,1.2,5.0,1.0,34.8,16.2,26.9,11.9,4.8,0.824,0.264,1.29,1.1,1.47,3.0,67.0,51.0,15.0,10.0,0.0,112.5822144,176.5314941,549.1699829,5625.657227,547.1083984,1607.0,16611.75977,2004.200195,9343.808594,9121.615234,257.0,0.0,0.0
4031779.0,81.65,1.4,0.0,1.0,81.65,1.4,2.0,1.0,56.4,34.1,2.0,98.0,0.0,0.0,80.8,87.5,92.35,1.75,8.83,8.62,5.35,0.0,90.9,1.2,5.0,1.0,34.8,16.2,26.9,11.9,4.8,0.824,0.264,1.29,1.1,1.47,3.0,61.0,53.0,8.0,3.0,35.13254166,114.6884689,176.5999908,578.3491211,5974.65332,579.5546875,1332.971069,17638.41016,2003.400024,10034.20215,8453.107422,226.0,35132.54297,0.0
4031780.0,82.45,1.31,1.75,1.0,82.45,1.31,2.0,1.0,55.0,33.8,3.0,97.0,0.0,0.0,78.9,86.4,91.3,2.0,9.45,9.65,4.82,1.0,90.85,1.2,4.5,1.0,34.8,16.2,26.9,11.9,4.8,0.824,0.264,1.29,1.1,1.47,3.0,66.0,58.0,8.0,3.0,34.05831909,112.2293396,177.0,613.6331177,6393.571289,630.2440186,2164.0,18901.26953,2001.099976,10778.09473,10413.40039,224.0,34058.32031,0.0
4031781.0,82.45,1.31,1.75,1.0,82.45,1.31,2.0,1.0,55.0,33.8,3.0,97.0,0.0,0.0,78.9,86.4,91.3,2.0,9.45,9.65,4.82,1.0,90.85,1.2,4.5,1.0,34.8,16.2,26.9,11.9,4.8,0.824,0.264,1.29,1.1,1.47,3.0,61.0,53.0,7.0,2.0,32.4715004,117.0730209,176.6712036,592.3447876,5794.736816,563.2510986,2023.999878,17110.24023,2002.800049,11677.7998,9006.503906,239.0,32471.50195,0.0
4031783.0,82.45,1.31,1.75,1.0,82.45,1.31,2.0,1.0,55.0,33.8,3.0,97.0,0.0,0.0,78.9,86.4,91.3,2.0,9.45,9.65,4.82,1.0,90.85,1.2,4.5,1.0,29.6,23.6,25.0,11.1,4.8,0.862,0.234,1.18,0.99,1.37,3.0,61.0,53.0,8.0,2.0,1.129719973,115.4294739,172.5292511,597.6783447,5813.728516,561.0386963,1948.888916,17155.76953,2005.000244,10798.00586,9619.615234,208.0,1129.722168,0.0
4031784.0,82.45,1.31,1.75,1.0,82.45,1.31,2.0,1.0,55.0,33.8,3.0,97.0,0.0,0.0,78.9,86.4,91.3,2.0,9.45,9.65,4.82,1.0,90.85,1.2,4.5,1.0,29.6,23.6,25.0,11.1,4.8,0.862,0.234,1.18,0.99,1.37,3.0,59.0,52.0,7.0,1.0,0.0,115.1625137,174.9000092,573.215332,5834.13916,567.4525146,2507.999512,17227.55078,2003.599976,9955.802734,10018.79883,196.0,0.0,0.0
4031785.0,82.45,1.31,1.75,1.0,82.45,1.31,2.0,1.0,55.0,33.8,3.0,97.0,0.0,0.0,78.9,86.4,91.3,2.0,9.45,9.65,4.82,1.0,90.85,1.2,4.5,1.0,29.8,24.4,24.5,10.8,4.7,0.91,0.226,1.22,1.02,1.39,3.0,61.0,53.0,7.0,2.0,0.0,115.7089233,177.1517334,581.8591919,5916.023438,574.53479,2263.996094,17467.06055,2004.900024,9966.211914,10020.99805,207.0,0.0,0.0
4031786.0,82.45,1.31,1.75,1.0,82.45,1.31,2.0,1.0,55.0,33.8,3.0,97.0,0.0,0.0,78.9,86.4,91.3,2.0,9.45,9.65,4.82,1.0,90.85,1.2,4.5,1.0,29.8,24.4,24.5,10.8,4.7,0.91,0.226,1.22,1.02,1.39,3.0,55.0,47.0,7.0,2.0,0.0,115.5683594,171.4576874,539.0401611,5331.162598,517.1592407,1454.110229,15738.75,2004.200195,9479.307617,9017.798828,219.0,0.0,0.0
4031787.0,82.45,1.31,1.75,1.0,82.45,1.31,2.0,1.0,55.0,33.8,3.0,97.0,0.0,0.0,78.9,86.4,91.3,2.0,9.45,9.65,4.82,1.0,90.85,1.2,4.5,1.0,29.8,24.4,24.5,10.8,4.7,0.91,0.226,1.22,1.02,1.39,3.0,62.0,55.0,7.0,2.0,92.55226898,115.8208084,173.8807526,610.9555664,6135.88623,595.7856445,1905.0,18115.92969,2005.000366,9468.407227,9615.785156,182.0,92552.27344,0.0
4031791.0,82.45,1.31,1.75,1.0,82.45,1.31,2.0,1.0,55.0,33.8,3.0,97.0,0.0,0.0,78.9,86.4,91.3,2.0,9.45,9.65,4.82,1.0,90.85,1.2,4.5,1.0,29.8,24.4,24.5,10.8,4.7,0.91,0.226,1.22,1.02,1.39,3.0,70.0,57.0,12.0,7.0,34.67060852,106.5630493,172.6898041,593.0803223,5254.077637,505.0685425,1212.88916,15499.19043,2000.899902,9889.6875,9802.692383,203.0,34670.60547,0.0
4031792.0,82.45,1.31,1.75,1.0,82.45,1.31,2.0,1.0,55.0,33.8,3.0,97.0,0.0,0.0,78.9,86.4,91.3,2.0,9.45,9.65,4.82,1.0,90.85,1.2,4.5,1.0,29.8,24.4,24.5,10.8,4.7,0.91,0.226,1.22,1.02,1.39,3.0,59.0,51.0,8.0,2.0,24.51395988,112.3437042,177.4091949,547.406189,5607.783203,539.5140991,1252.998657,16543.75,2003.099854,9419.296875,9357.185547,227.0,24513.96094,0.0
4031793.0,82.45,1.31,1.75,1.0,82.45,1.31,2.0,1.0,55.0,33.8,3.0,97.0,0.0,0.0,78.9,86.4,91.3,2.0,9.45,9.65,4.82,1.0,90.85,1.2,4.5,1.0,29.8,24.4,24.5,10.8,4.7,0.91,0.226,1.22,1.02,1.39,3.0,60.0,52.0,8.0,3.0,19.60009956,114.555954,174.4050446,571.8144531,5666.147949,547.628418,1047.888916,16722.43945,2004.300049,9491.008789,8760.894531,224.0,19600.09961,0.0
4031794.0,82.45,1.31,1.75,1.0,82.45,1.31,2.0,1.0,55.0,33.8,3.0,97.0,0.0,0.0,78.9,86.4,91.3,2.0,9.45,9.65,4.82,1.0,90.85,1.2,4.5,1.0,29.8,24.4,24.5,10.8,4.7,0.91,0.226,1.22,1.02,1.39,3.0,60.0,53.0,7.0,2.0,40.12454987,119.1936111,175.8779755,599.7700195,4735.554688,455.946167,1182.995728,13971.45996,2001.599976,9416.103516,9318.414063,209.0,40124.55078,0.0
4031795.0,81.95,1.38,1.25,1.0,81.95,1.38,2.0,1.0,55.0,33.8,3.0,97.0,0.0,0.0,78.53,86.27,91.03,1.93,9.58,9.95,5.11,1.0,91.2,1.2,4.0,1.0,29.8,24.4,24.5,10.8,4.7,0.91,0.226,1.22,1.02,1.39,3.0,58.0,50.0,8.0,3.0,35.31143951,119.9700089,171.7684326,586.8839722,4796.896484,460.7832642,969.999939,14149.66016,2004.300049,9428.704102,9388.484375,212.0,35311.44141,0.0
4031798.0,81.95,1.38,1.25,1.0,81.95,1.38,2.0,1.0,55.0,33.8,3.0,97.0,0.0,0.0,78.53,86.27,91.03,1.93,9.58,9.95,5.11,1.0,91.2,1.2,4.0,1.0,26.5,37.1,18.3,9.1,3.4,0.879,0.184,1.45,1.22,1.64,2.0,63.0,52.0,10.0,5.0,0.0,114.3556595,172.4174347,585.6855469,5050.450195,485.5458374,1629.995728,14898.63965,2001.800049,9289.298828,9448.107422,212.0,0.0,0.0
4031799.0,81.95,1.38,1.25,1.0,81.95,1.38,2.0,1.0,55.0,33.8,3.0,97.0,0.0,0.0,78.53,86.27,91.03,1.93,9.58,9.95,5.11,1.0,91.2,1.2,4.0,1.0,26.5,37.1,18.3,9.1,3.4,0.879,0.184,1.45,1.22,1.64,2.0,59.0,52.0,7.0,2.0,0.0,112.3287048,170.4115143,579.3297119,5138.296875,493.6538086,2079.0,15156.90039,2000.899902,9505.205078,9554.613281,199.0,0.0,0.0
4031800.0,81.95,1.38,1.25,1.0,81.95,1.38,2.0,1.0,55.0,33.8,3.0,97.0,0.0,0.0,78.53,86.27,91.03,1.93,9.58,9.95,5.11,1.0,91.2,1.2,4.0,1.0,28.6,26.5,23.7,11.0,4.6,0.951,0.238,1.21,1.01,1.4,3.0,65.0,57.0,7.0,2.0,0.0,108.5230942,172.2710419,608.0820923,5727.742188,550.0172729,1935.744873,16894.94922,2001.800049,10063.10645,10260.29102,216.0,0.0,0.0
4031802.0,81.95,1.38,1.25,1.0,81.95,1.38,2.0,1.0,55.0,33.8,3.0,97.0,0.0,0.0,78.53,86.27,91.03,1.93,9.58,9.95,5.11,1.0,91.2,1.2,4.0,1.0,28.6,26.5,23.7,11.0,4.6,0.951,0.238,1.21,1.01,1.4,3.0,63.0,56.0,6.0,1.0,171.2755432,114.4867325,174.3975372,617.8110962,6380.064941,614.3406372,1203.0,18823.4707,0.0,9928.905273,9502.501953,187.0,171275.5469,0.0
4031807.0,81.95,1.38,1.25,1.0,81.95,1.38,2.0,1.0,55.0,33.8,3.0,97.0,0.0,0.0,78.53,86.27,91.03,1.93,9.58,9.95,5.11,1.0,91.2,1.2,4.0,1.0,28.6,26.5,23.7,11.0,4.6,0.951,0.238,1.21,1.01,1.4,3.0,70.0,62.0,7.0,2.0,210.4563751,112.3257904,175.6207428,670.6842651,6877.496582,661.822937,1968.0,20289.98047,2002.800049,9481.808594,9501.788086,230.0,210456.375,0.0
4031809.0,81.95,1.38,1.25,1.0,81.95,1.38,2.0,1.0,55.0,33.8,3.0,97.0,0.0,0.0,78.53,86.27,91.03,1.93,9.58,9.95,5.11,1.0,91.2,1.2,4.0,1.0,28.6,26.5,23.7,11.0,4.6,0.951,0.238,1.21,1.01,1.4,3.0,65.0,52.0,12.0,7.0,25.17456055,110.0005646,170.8815002,565.583313,5746.606445,557.1464233,1272.880615,16964.41992,2003.699707,10159.08887,7202.707031,225.0,25174.55664,164.6000977
4031812.0,82.03,1.32,1.67,1.0,82.03,1.32,2.0,1.0,55.0,33.8,3.0,97.0,0.0,0.0,79.4,86.37,91.93,1.9,9.74,8.96,4.73,1.0,91.38,1.2,4.0,1.0,28.6,26.5,23.7,11.0,4.6,0.951,0.238,1.21,1.01,1.4,3.0,59.0,52.0,7.0,2.0,0.947780013,117.5016098,176.8977356,576.5925293,5645.359863,543.8605957,1194.998657,16656.5,2002.799805,9017.494141,9164.004883,211.0,947.7764893,208.6999969
4031813.0,82.03,1.32,1.67,1.0,82.03,1.32,2.0,1.0,55.0,33.8,3.0,97.0,0.0,0.0,79.4,86.37,91.93,1.9,9.74,8.96,4.73,1.0,91.38,1.2,4.0,1.0,28.6,26.5,23.7,11.0,4.6,0.951,0.238,1.21,1.01,1.4,3.0,61.0,54.0,7.0,2.0,19.24113083,116.6167526,175.1092834,602.6988525,4381.084961,421.7054138,1157.888916,12925.36035,2000.899902,9070.708984,9390.511719,191.0,19241.13086,190.8999939
4031814.0,82.03,1.32,1.67,1.0,82.03,1.32,2.0,1.0,55.0,33.8,3.0,97.0,0.0,0.0,79.4,86.37,91.93,1.9,9.74,8.96,4.73,1.0,91.38,1.2,4.0,1.0,28.6,26.5,23.7,11.0,4.6,0.951,0.238,1.21,1.01,1.4,3.0,61.0,51.0,10.0,5.0,29.13031006,115.1693954,171.2696991,574.0062256,4019.908203,388.2892761,0.0,11863.2998,2004.800293,9164.606445,8711.603516,233.0,29130.3125,179.5001068
4031815.0,82.03,1.32,1.67,1.0,82.03,1.32,2.0,1.0,55.0,33.8,3.0,97.0,0.0,0.0,79.4,86.37,91.93,1.9,9.74,8.96,4.73,1.0,91.38,1.2,4.0,1.0,28.6,26.5,23.7,11.0,4.6,0.951,0.238,1.21,1.01,1.4,3.0,62.0,55.0,7.0,1.0,3.618940115,113.6940842,177.9189758,589.852478,4857.333984,466.5004272,1249.96167,14327.7002,2000.599854,9850.894531,9433.600586,197.0,3618.935059,206.2001038
4031816.0,82.03,1.32,1.67,1.0,82.03,1.32,2.0,1.0,55.0,33.8,3.0,97.0,0.0,0.0,79.4,86.37,91.93,1.9,9.74,8.96,4.73,1.0,91.38,1.2,4.0,1.0,28.6,26.5,23.7,11.0,4.6,0.951,0.238,1.21,1.01,1.4,3.0,65.0,57.0,8.0,3.0,52.69987869,115.1365051,173.5688782,636.6294556,4639.17627,445.8308716,1150.0,13684.94043,2002.60022,9629.606445,9633.615234,208.0,52699.88281,157.1999969
4031818.0,82.03,1.32,1.67,1.0,82.03,1.32,2.0,1.0,55.0,33.8,3.0,97.0,0.0,0.0,79.4,86.37,91.93,1.9,9.74,8.96,4.73,1.0,91.38,1.2,4.0,1.0,28.6,26.5,23.7,11.0,4.6,0.951,0.238,1.21,1.01,1.4,3.0,64.0,57.0,7.0,2.0,0.0,114.6311188,179.4808502,607.6345825,4838.871582,464.5812378,1449.0,14272.86035,2002.199951,10221.99414,10966.81348,203.0,0.0,220.5
4031819.0,82.03,1.32,1.67,1.0,82.03,1.32,2.0,1.0,55.0,33.8,3.0,97.0,0.0,0.0,79.4,86.37,91.93,1.9,9.74,8.96,4.73,1.0,91.38,1.2,4.0,1.0,28.7,26.1,23.7,11.0,4.3,0.947,0.216,1.21,1.02,1.42,3.0,64.0,56.0,7.0,2.0,0.0,115.814209,171.9077911,635.1489868,5912.557129,569.9719238,660.6654053,17445.83984,2002.600098,10777.51367,10602.20313,182.0,0.0,241.1000061
4031824.0,82.03,1.32,1.67,1.0,82.03,1.32,2.0,1.0,55.0,33.8,3.0,97.0,0.0,0.0,79.4,86.37,91.93,1.9,9.74,8.96,4.73,1.0,91.38,1.2,4.0,1.0,28.7,26.1,23.7,11.0,4.3,0.947,0.216,1.21,1.02,1.42,3.0,68.0,57.0,11.0,5.0,43.49269867,117.1310577,175.0021515,636.5901489,6566.992676,632.5039673,2188.036621,19375.39063,2001.200073,10694.70313,10124.58594,328.0,43492.70313,178.3000031
4031827.0,82.03,1.32,1.67,1.0,82.03,1.32,2.0,1.0,55.0,33.8,3.0,97.0,0.0,0.0,79.4,86.37,91.93,1.9,9.74,8.96,4.73,1.0,91.38,1.2,4.0,1.0,30.1,22.2,25.8,10.9,4.9,0.921,0.22,1.17,0.98,1.34,3.0,61.0,52.0,9.0,4.0,49.5340004,112.7196655,171.1225891,577.2836304,6101.979492,593.5411987,1797.987549,18018.55078,2000.999756,9489.107422,9243.103516,310.0,49534.00391,155.8000031
4031830.0,82.03,1.32,1.67,1.0,82.03,1.32,2.0,1.0,55.0,33.8,3.0,97.0,0.0,0.0,79.4,86.37,91.93,1.9,9.74,8.96,4.73,1.0,91.38,1.2,4.0,1.0,30.2,22.6,25.6,10.9,4.6,1.009,0.213,1.18,1.0,1.36,3.0,60.0,52.0,8.0,2.0,14.13799,112.9921417,176.3212891,559.8370361,5874.390625,572.8236694,1729.651611,17350.19922,2000.500122,9611.012695,9137.702148,245.0,14137.99023,191.3000946
4031832.0,82.03,1.32,1.67,1.0,82.03,1.32,2.0,1.0,55.0,33.8,3.0,97.0,0.0,0.0,79.4,86.37,91.93,1.9,9.74,8.96,4.73,1.0,91.38,1.2,4.0,1.0,30.2,22.6,25.6,10.9,4.6,1.009,0.213,1.18,1.0,1.36,3.0,63.0,52.0,10.0,5.0,9.653800011,114.4186707,172.2369537,579.979248,6076.205566,591.6179199,2092.19751,17943.96094,2001.300049,9084.22168,9153.503906,233.0,9653.802734,195.0998993
4031834.0,82.31,1.32,1.62,1.0,82.31,1.32,2.0,1.0,55.0,33.8,3.0,97.0,0.0,0.0,79.15,87.35,90.62,1.88,8.43,10.55,6.12,0.0,91.05,1.2,4.0,1.0,30.2,22.6,25.6,10.9,4.6,1.009,0.213,1.18,1.0,1.36,3.0,61.0,50.0,10.0,5.0,19.20804024,118.1559296,177.4999847,563.2284546,5669.472168,546.1618042,2049.887695,16727.58984,2002.399902,9088.914063,9118.228516,206.0,19208.03711,184.1999969
4031836.0,82.31,1.32,1.62,1.0,82.31,1.32,2.0,1.0,55.0,33.8,3.0,97.0,0.0,0.0,79.15,87.35,90.62,1.88,8.43,10.55,6.12,0.0,91.05,1.2,4.0,1.0,30.2,22.6,25.6,10.9,4.6,1.009,0.213,1.18,1.0,1.36,3.0,60.0,50.0,10.0,5.0,19.55578041,120.1393051,170.5076294,589.317749,5829.570801,561.4966431,2084.999512,17199.73047,2003.900024,9222.713867,9010.283203,416.0,19555.78125,185.1999969
4031837.0,82.31,1.32,1.62,1.0,82.31,1.32,2.0,1.0,55.0,33.8,3.0,97.0,0.0,0.0,79.15,87.35,90.62,1.88,8.43,10.55,6.12,0.0,91.05,1.2,4.0,1.0,30.2,22.6,25.6,10.9,4.6,1.009,0.213,1.18,1.0,1.36,3.0,62.0,49.0,13.0,8.0,19.38711929,120.5563583,175.016037,569.4330444,5776.553223,559.7312622,2074.87793,17052.0,2004.5,8917.318359,8987.208984,476.0,19387.125,182.2998962
4031839.0,82.31,1.32,1.62,1.0,82.31,1.32,2.0,1.0,55.0,33.8,3.0,97.0,0.0,0.0,79.15,87.35,90.62,1.88,8.43,10.55,6.12,0.0,91.05,1.2,4.0,1.0,30.2,22.6,25.6,10.9,4.6,1.009,0.213,1.18,1.0,1.36,3.0,62.0,52.0,10.0,5.0,25.70916939,121.3137817,173.6241608,607.1055298,6072.044434,589.5825195,2167.998535,17927.42969,2001.199951,10881.40625,9407.399414,323.0,25709.17383,184.3000031
4031841.0,82.31,1.32,1.62,1.0,82.31,1.32,2.0,1.0,55.0,33.8,3.0,97.0,0.0,0.0,79.15,87.35,90.62,1.88,8.43,10.55,6.12,0.0,91.05,1.2,4.0,1.0,25.0,35.3,20.5,9.6,3.9,0.841,0.194,1.22,1.02,1.42,2.0,62.0,54.0,8.0,3.0,34.85531998,114.6134186,175.2217865,593.418457,6343.422363,610.7474365,1984.995361,18715.17969,2003.899902,9720.707031,9763.511719,270.0,34855.32422,185.3999939
4031842.0,82.31,1.32,1.62,1.0,82.31,1.32,2.0,1.0,55.0,33.8,3.0,97.0,0.0,0.0,79.15,87.35,90.62,1.88,8.43,10.55,6.12,0.0,91.05,1.2,4.0,1.0,26.3,32.6,21.4,10.0,4.1,0.832,0.199,1.23,1.03,1.42,0.0,66.0,57.0,8.0,3.0,34.38908005,114.7192459,172.6999817,641.0195923,6633.922852,645.5153198,2212.962402,19589.92969,2003.600098,10225.80762,10001.60449,266.0,34389.07813,185.9998932
4031843.0,82.31,1.32,1.62,1.0,82.31,1.32,2.0,1.0,55.0,33.8,3.0,97.0,0.0,0.0,79.15,87.35,90.62,1.88,8.43,10.55,6.12,0.0,91.05,1.2,4.0,1.0,26.3,32.6,21.4,10.0,4.1,0.832,0.199,1.23,1.03,1.42,0.0,66.0,55.0,10.0,5.0,0.0,113.5089111,175.3999939,596.989563,5840.515625,567.0119629,1849.987671,17243.63086,2000.200073,10141.70703,9721.611328,290.0,0.0,215.1999969
4031846.0,82.31,1.32,1.62,1.0,82.31,1.32,2.0,1.0,55.0,33.8,3.0,97.0,0.0,0.0,79.15,87.35,90.62,1.88,8.43,10.55,6.12,0.0,91.05,1.2,4.0,1.0,26.3,32.6,21.4,10.0,4.1,0.832,0.199,1.23,1.03,1.42,0.0,70.0,57.0,13.0,8.0,4.630430222,101.6891479,171.088089,572.9039307,5848.825684,567.6323242,1910.543213,17267.67969,2002.400146,9912.003906,9354.819336,182.0,4630.427734,205.5
4031847.0,82.31,1.32,1.62,1.0,82.31,1.32,2.0,1.0,55.0,33.8,3.0,97.0,0.0,0.0,79.15,87.35,90.62,1.88,8.43,10.55,6.12,0.0,91.05,1.2,4.0,1.0,25.9,31.5,22.5,10.2,4.2,0.899,0.196,1.15,0.97,1.35,2.0,68.0,54.0,13.0,8.0,0.232690006,106.5489273,177.5582886,544.7379761,6293.165527,608.0159912,1899.8396,18572.39063,2002.899902,10474.90527,8572.40918,182.0,232.6939087,210.1000061
4031851.0,82.31,1.32,1.62,1.0,82.31,1.32,2.0,1.0,55.0,33.8,3.0,97.0,0.0,0.0,79.15,87.35,90.62,1.88,8.43,10.55,6.12,0.0,91.05,1.2,4.0,1.0,25.9,31.5,22.5,10.2,4.2,0.899,0.196,1.15,0.97,1.35,2.0,64.0,52.0,12.0,7.0,0.0,117.6766052,171.5038452,599.805603,5357.594238,516.8445435,1228.432251,15809.2998,2003.200073,10060.10938,9901.803711,334.0,0.0,220.7998962
4031853.0,81.85,1.3,1.5,1.0,81.85,1.3,2.0,1.0,55.0,33.8,3.0,97.0,0.0,0.0,80.17,87.13,92.0,1.83,9.04,8.96,4.97,0.0,91.05,1.2,4.0,1.0,25.9,31.5,22.5,10.2,4.2,0.899,0.196,1.15,0.97,1.35,2.0,65.0,50.0,14.0,9.0,0.0,119.6865692,172.2074432,586.128418,5598.449219,540.9287109,2072.986328,16522.23047,2000.800171,9377.104492,9389.611328,339.0,0.0,209.3999939
4031859.0,81.85,1.3,1.5,1.0,81.85,1.3,2.0,1.0,55.0,33.8,3.0,97.0,0.0,0.0,80.17,87.13,92.0,1.83,9.04,8.96,4.97,0.0,91.05,1.2,4.0,1.0,25.9,31.5,22.5,10.2,4.2,0.899,0.196,1.15,0.97,1.35,2.0,62.0,54.0,8.0,3.0,200.3619537,121.4169235,174.5025635,631.041748,6090.03125,585.9716797,1007.958862,17966.60938,2002.800049,9058.238281,8698.615234,276.0,200361.9688,0.0
4031864.0,81.85,1.3,1.5,1.0,81.85,1.3,2.0,1.0,55.0,33.8,3.0,97.0,0.0,0.0,80.17,87.13,92.0,1.83,9.04,8.96,4.97,0.0,91.05,1.2,4.0,1.0,25.9,31.5,22.5,10.2,4.2,0.899,0.196,1.15,0.97,1.35,2.0,70.0,51.0,18.0,13.0,8.931839943,121.8217087,171.6402435,613.5396729,5907.534668,568.039856,1859.887085,17427.25,2001.399902,9513.796875,9440.421875,360.0,8931.836914,200.6999969
4031867.0,81.85,1.3,1.5,1.0,81.85,1.3,2.0,1.0,55.0,33.8,3.0,97.0,0.0,0.0,80.17,87.13,92.0,1.83,9.04,8.96,4.97,0.0,91.05,1.2,4.0,1.0,25.9,31.5,22.5,10.2,4.2,0.899,0.196,1.15,0.97,1.35,2.0,67.0,51.0,16.0,10.0,0.0,117.134407,174.5,576.9083862,5666.237793,545.5767212,1763.651489,16717.33984,2004.800049,9266.5,9356.294922,383.0,0.0,209.5
4031868.0,81.85,1.3,1.5,1.0,81.85,1.3,2.0,1.0,55.0,33.8,3.0,97.0,0.0,0.0,80.17,87.13,92.0,1.83,9.04,8.96,4.97,0.0,91.05,1.2,4.0,1.0,25.9,31.5,22.5,10.2,4.2,0.899,0.196,1.15,0.97,1.35,2.0,69.0,56.0,13.0,8.0,1.433179975,121.9161072,170.2554626,670.5270386,6138.758301,591.1348267,2007.961182,18111.59961,2000.800049,10715.89453,10404.68652,401.0,1433.178467,228.8999939
4031869.0,81.85,1.3,1.5,1.0,81.85,1.3,2.0,1.0,55.0,33.8,3.0,97.0,0.0,0.0,79.5,86.8,91.6,1.6,9.51,9.39,5.87,1.0,91.05,1.2,4.0,1.0,25.9,31.5,22.5,10.2,4.2,0.899,0.196,1.15,0.97,1.35,2.0,67.0,52.0,15.0,10.0,32.4128685,123.9107437,170.9168243,628.9174805,5784.742188,556.1806641,1554.888306,17064.88086,2003.900024,9991.205078,9897.711914,353.0,32412.875,187.6999969
4031871.0,81.85,1.3,1.5,1.0,81.85,1.3,2.0,1.0,55.0,33.8,3.0,97.0,0.0,0.0,79.5,86.8,91.6,1.6,9.51,9.39,5.87,1.0,91.05,1.2,4.0,1.0,25.9,31.5,22.5,10.2,4.2,0.899,0.196,1.15,0.97,1.35,2.0,63.0,53.0,10.0,5.0,0.0,123.1764374,174.1492767,625.5709229,5706.581055,549.685791,1864.987671,16836.96094,2004.699951,10482.71289,9904.899414,382.0,0.0,221.1999969
4031873.0,81.85,1.3,1.5,1.0,81.85,1.3,2.0,1.0,55.0,33.8,3.0,97.0,0.0,0.0,79.5,86.8,91.6,1.6,9.51,9.39,5.87,1.0,91.05,1.2,4.0,1.0,25.9,31.5,22.5,10.2,4.2,0.899,0.196,1.15,0.97,1.35,2.0,63.0,51.0,12.0,6.0,24.18906975,122.0235367,172.7650146,607.8084106,5661.168945,545.2234497,1851.999512,16702.74023,1920.300049,9622.608398,9701.397461,296.0,24189.06836,191.1999969
4031874.0,81.85,1.3,1.5,1.0,81.85,1.3,2.0,1.0,55.0,33.8,3.0,97.0,0.0,0.0,79.5,86.8,91.6,1.6,9.51,9.39,5.87,1.0,91.05,1.2,4.0,1.0,25.9,31.5,22.5,10.2,4.2,0.899,0.196,1.15,0.97,1.35,2.0,60.0,51.0,9.0,4.0,19.18964005,123.3402328,174.971344,608.578186,5806.73291,559.4821167,1914.998657,17132.83984,2002.600098,9733.407227,9704.591797,299.0,19189.64453,196.3999939
4031876.0,81.85,1.3,1.5,1.0,81.85,1.3,2.0,1.0,55.0,33.8,3.0,97.0,0.0,0.0,79.5,86.8,91.6,1.6,9.51,9.39,5.87,1.0,91.05,1.2,4.0,1.0,25.9,31.5,22.5,10.2,4.2,0.899,0.196,1.15,0.97,1.35,2.0,64.0,50.0,13.0,8.0,29.11804008,122.801651,170.9651337,609.3449097,5449.098145,523.7111816,1257.0,16074.20996,2002.600098,9545.611328,9701.598633,319.0,29118.04492,180.3999939
4031877.0,81.85,1.3,1.5,1.0,81.85,1.3,2.0,1.0,55.0,33.8,3.0,97.0,0.0,0.0,79.5,86.8,91.6,1.6,9.51,9.39,5.87,1.0,91.05,1.2,4.0,1.0,25.7,37.8,18.3,8.7,3.7,0.819,0.178,1.4,1.17,1.56,2.0,67.0,49.0,17.0,12.0,0.0,123.3105392,174.7639618,585.4381714,5469.849609,525.1716919,1644.888428,16134.04004,2003.400024,9631.016602,9464.806641,347.0,0.0,209.5
4031878.0,81.85,1.3,1.5,1.0,81.85,1.3,2.0,1.0,55.0,33.8,3.0,97.0,0.0,0.0,79.5,86.8,91.6,1.6,9.51,9.39,5.87,1.0,91.05,1.2,4.0,1.0,25.7,37.8,18.3,8.7,3.7,0.819,0.178,1.4,1.17,1.56,2.0,69.0,56.0,13.0,8.0,25.06187057,122.7261353,174.7707214,655.5931396,6425.925781,618.5961914,2203.0,18958.34961,2003.0,10861.9082,10064.50586,389.0,25061.87109,208.5
4031879.0,81.85,1.3,1.5,1.0,81.85,1.3,2.0,1.0,55.0,33.8,3.0,97.0,0.0,0.0,79.5,86.8,91.6,1.6,9.51,9.39,5.87,1.0,91.05,1.2,4.0,1.0,25.7,37.8,18.3,8.7,3.7,0.819,0.178,1.4,1.17,1.56,2.0,67.0,57.0,10.0,5.0,83.54708099,124.2189484,172.1715088,689.0169678,6109.950195,591.3261719,1508.884277,18034.31055,2000.600098,10938.11328,10844.68359,294.0,83547.08594,326.2999878
4031880.0,81.85,1.3,1.5,1.0,81.85,1.3,2.0,1.0,55.0,33.8,3.0,97.0,0.0,0.0,79.5,86.8,91.6,1.6,9.51,9.39,5.87,1.0,91.05,1.2,4.0,1.0,28.7,25.8,24.7,10.2,4.7,0.908,0.199,1.16,0.98,1.32,3.0,70.0,54.0,15.0,10.0,10.53394985,109.9286652,172.7033691,576.5784912,6466.496094,630.385437,435.0,19098.53906,2004.099976,9664.109375,9700.597656,276.0,10533.95313,210.8999939
4031881.0,81.85,1.3,1.5,1.0,81.85,1.3,2.0,1.0,55.0,33.8,3.0,97.0,0.0,0.0,79.5,86.8,91.6,1.6,9.51,9.39,5.87,1.0,91.05,1.2,4.0,1.0,28.7,25.8,24.7,10.2,4.7,0.908,0.199,1.16,0.98,1.32,3.0,54.0,45.0,8.0,3.0,0.0,123.3384933,175.1609497,530.4550171,5200.926758,509.6472168,1182.876587,15367.58984,2004.800049,9643.505859,9242.107422,331.0,0.0,209.8999939
4031882.0,81.85,1.3,1.5,1.0,81.85,1.3,2.0,1.0,55.0,33.8,3.0,97.0,0.0,0.0,79.5,86.8,91.6,1.6,9.51,9.39,5.87,1.0,91.05,1.2,4.0,1.0,28.7,25.8,24.7,10.2,4.7,0.908,0.199,1.16,0.98,1.32,3.0,55.0,47.0,8.0,3.0,0.0,117.6870422,178.3000183,527.1237793,5540.822754,544.5803833,566.5554199,16376.12988,2002.699951,9511.597656,9354.605469,263.0,0.0,210.2001038
4031883.0,81.85,1.3,1.5,1.0,81.85,1.3,2.0,1.0,55.0,33.8,3.0,97.0,0.0,0.0,79.5,86.8,91.6,1.6,9.51,9.39,5.87,1.0,91.05,1.2,4.0,1.0,28.7,25.8,24.7,10.2,4.7,0.908,0.199,1.16,0.98,1.32,3.0,64.0,52.0,12.0,7.0,26.18808937,118.8747406,174.7999878,589.5755615,5533.34668,537.7762451,767.8875732,16338.25,2002.39978,10369.28809,8912.688477,260.0,26188.08594,189.6999969
4031884.0,81.85,1.3,1.5,1.0,81.85,1.3,2.0,1.0,55.0,33.8,3.0,97.0,0.0,0.0,79.5,86.8,91.6,1.6,9.51,9.39,5.87,1.0,91.05,1.2,4.0,1.0,28.7,25.8,24.7,10.2,4.7,0.908,0.199,1.16,0.98,1.32,3.0,60.0,49.0,10.0,5.0,24.76761055,118.8464203,173.7000122,567.3200073,5374.036133,522.3760986,1314.0,15868.08008,2000.099976,10126.91602,8765.212891,273.0,24767.60938,186.5
4031885.0,81.85,1.3,1.5,1.0,81.85,1.3,2.0,1.0,55.0,33.8,3.0,97.0,0.0,0.0,79.5,86.8,91.6,1.6,9.51,9.39,5.87,1.0,91.05,1.2,4.0,1.0,23.8,35.7,20.6,10.2,3.8,0.86,0.172,1.16,0.98,1.39,2.0,70.0,49.0,20.0,15.0,0.0,119.4850769,177.0000153,558.4220581,5486.880859,531.6193848,1333.987793,16196.79004,2000.299805,9215.50293,9531.798828,312.0,0.0,200.6000061
4031887.0,81.85,1.3,1.5,1.0,81.85,1.3,2.0,1.0,55.0,33.8,3.0,97.0,0.0,0.0,79.5,86.8,91.6,1.6,9.51,9.39,5.87,1.0,91.05,1.2,4.0,1.0,24.0,35.1,20.9,10.3,3.8,0.882,0.169,1.15,0.97,1.39,2.0,61.0,49.0,11.0,6.0,0.0,113.3827438,174.5,539.4794922,5480.55957,528.9545898,1604.998657,16172.7998,2002.500122,8948.105469,9052.289063,286.0,0.0,200.0001068
