Repository: heidaralavi/EAF-Data-Analysis

https://eaf-prek26v.kfirjgyswf.dopraxrocks.com/

Background Information

Electric arc furnaces (EAFs) play a pivotal role in modern steel manufacturing industries[4]

. Unlike blast furnaces, EAFs produce heat through an electric current between electrodes and the material to be melted[4]

. This allows for precise temperature control, making EAFs highly efficient for recycling scrap metal and smelting materials for casting and molding[4]

. They can achieve temperatures over 3,000 degrees Fahrenheit (1,650 degrees Celsius)[4]

.

The importance of steel in building a green economy cannot be overstated, given its strength, versatility, and recyclability[5]

.

File: data/eaf_and_feed_all.csv (part 17 of 30)
Heat,c (Coke1030),s (Coke1030),s112 (Coke1030),Coke1030_labels,c (CokeFine),s (CokeFine),s05 (CokeFine),CokeFine_labels,cao (Dolomite),mgo (Dolomite),s0_95 (Dolomite),s95_385 (Dolomite),s385_1000 (Dolomite),Dolomite_labels,fe_metal (DRI),fe_total (DRI),md (DRI),c (DRI),gunge (DRI),feo (DRI),feo_c (DRI),Dri_labels,cao (Lime),mgo (Lime),s0_95 (Lime),Lime_labels,cao (Slag),feo (Slag),sio2 (Slag),mgo (Slag),al2o3 (Slag),p2o5 (Slag),mno (Slag),b2 (Slag),b3 (Slag),b4 (Slag),Slag_labels,Duration (EAF),Power On (EAF),Power Off (EAF),Delays (EAF),DRI [t] (EAF),Ele [MW] (EAF),Tapped [t] (EAF),Tapped [kWh/t] (EAF),O2 [Nm3] (EAF),CH4 [Nm3] (EAF),C.inj [kg] (EAF),Chemical [MWh] (EAF),C [kg] (EAF),CaO [kg] (EAF),MgO [kg] (EAF),Tapping Time [Sec] (EAF),EAF_DRI (EAF),HDRI(T) (EAF)
4031889.0,82.1,1.25,0.67,1.0,82.1,1.25,2.0,1.0,55.0,33.8,3.0,97.0,0.0,0.0,80.5,86.15,93.45,2.0,10.23,7.27,3.67,1.0,91.05,1.2,4.0,1.0,24.0,35.1,20.9,10.3,3.8,0.882,0.169,1.15,0.97,1.39,2.0,62.0,46.0,15.0,10.0,8.531749725,120.8039169,182.9999847,513.4349976,5088.576172,489.7862244,1725.987671,15012.59961,2003.200195,9218.104492,8124.013184,260.0,8531.753906,181.2001038
4031892.0,82.1,1.25,0.67,1.0,82.1,1.25,2.0,1.0,55.0,33.8,3.0,97.0,0.0,0.0,80.5,86.15,93.45,2.0,10.23,7.27,3.67,1.0,91.05,1.2,4.0,1.0,24.0,35.1,20.9,10.3,3.8,0.882,0.169,1.15,0.97,1.39,2.0,59.0,50.0,9.0,3.0,0.0,122.8144989,177.6242981,579.0713501,5771.945313,555.0644531,1412.999878,17027.41992,2001.999878,9958.001953,9902.904297,243.0,0.0,219.8000031
4031894.0,82.1,1.25,0.67,1.0,82.1,1.25,2.0,1.0,55.0,33.8,3.0,97.0,0.0,0.0,80.5,86.15,93.45,2.0,10.23,7.27,3.67,1.0,91.05,1.2,4.0,1.0,24.0,35.1,20.9,10.3,3.8,0.882,0.169,1.15,0.97,1.39,2.0,61.0,51.0,10.0,4.0,1.560600042,123.5571136,174.7227173,605.2120972,5496.834961,532.0911865,2080.99585,16224.88965,2000.699951,10284.60547,9907.30957,330.0,1560.603638,218.6000061
4031896.0,82.1,1.25,0.67,1.0,82.1,1.25,2.0,1.0,55.0,33.8,3.0,97.0,0.0,0.0,80.5,86.15,93.45,2.0,10.23,7.27,3.67,1.0,91.05,1.2,4.0,1.0,22.2,40.8,18.9,8.9,3.6,0.768,0.165,1.17,0.99,1.38,2.0,67.0,50.0,17.0,12.0,19.44915962,119.9109039,171.9017334,581.489563,5594.918457,537.552002,1368.002808,16503.91992,2003.199951,9249.108398,9328.999023,252.0,19449.16016,189.6999969
4031897.0,82.1,1.25,0.67,1.0,82.1,1.25,2.0,1.0,55.0,33.8,3.0,97.0,0.0,0.0,80.5,86.15,93.45,2.0,10.23,7.27,3.67,1.0,91.05,1.2,4.0,1.0,22.2,40.8,18.9,8.9,3.6,0.768,0.165,1.17,0.99,1.38,2.0,57.0,50.0,6.0,1.0,20.11075974,119.0635757,179.3028717,563.3239746,5611.13623,549.7130127,2044.888916,16579.33008,2002.400024,9108.908203,9028.891602,248.0,20110.76367,188.6000977
4031898.0,82.1,1.25,0.67,1.0,82.1,1.25,2.0,1.0,55.0,33.8,3.0,97.0,0.0,0.0,80.5,86.15,93.45,2.0,10.23,7.27,3.67,1.0,91.05,1.2,4.0,1.0,22.2,40.8,18.9,8.9,3.6,0.768,0.165,1.17,0.99,1.38,2.0,66.0,52.0,14.0,9.0,19.28255081,116.2567444,173.706604,581.8937378,5920.750977,581.4801025,2035.888916,17497.86914,2001.800049,9315.595703,9248.699219,283.0,19282.55273,189.0001068
4031899.0,82.1,1.25,0.67,1.0,82.1,1.25,2.0,1.0,55.0,33.8,3.0,97.0,0.0,0.0,80.5,86.15,93.45,2.0,10.23,7.27,3.67,1.0,91.05,1.2,4.0,1.0,22.2,40.8,18.9,8.9,3.6,0.768,0.165,1.17,0.99,1.38,2.0,65.0,56.0,9.0,4.0,19.43683052,110.2683334,177.8330536,579.2454834,6981.628418,696.0083008,2042.987671,20660.01953,2001.300049,9732.493164,9727.505859,295.0,19436.83398,199.6999969
4031901.0,82.1,1.25,0.67,1.0,82.1,1.25,2.0,1.0,55.0,33.8,3.0,97.0,0.0,0.0,80.5,86.15,93.45,2.0,10.23,7.27,3.67,1.0,91.05,1.2,4.0,1.0,22.2,40.8,18.9,8.9,3.6,0.768,0.165,1.17,0.99,1.38,2.0,65.0,53.0,11.0,6.0,0.0,114.0350266,175.5177002,579.3217773,6698.362793,649.3413696,2171.983398,19773.86914,2002.0,9322.898438,9317.986328,268.0,0.0,219.1999969
4031903.0,82.1,1.25,0.67,1.0,82.1,1.25,2.0,1.0,55.0,33.8,3.0,97.0,0.0,0.0,80.5,86.15,93.45,2.0,10.23,7.27,3.67,1.0,91.05,1.2,4.0,1.0,22.2,40.8,18.9,8.9,3.6,0.768,0.165,1.17,0.99,1.38,2.0,67.0,55.0,12.0,7.0,30.13344002,113.8616409,172.3586273,608.1271973,6325.967773,621.1985474,1861.0,18695.23047,2000.099976,9383.229492,9539.499023,249.0,30133.4375,189.3000031
4031906.0,82.1,1.25,0.67,1.0,82.1,1.25,2.0,1.0,55.0,33.8,3.0,97.0,0.0,0.0,80.5,86.15,93.45,2.0,10.23,7.27,3.67,1.0,91.05,1.2,4.0,1.0,22.2,40.8,18.9,8.9,3.6,0.768,0.165,1.17,0.99,1.38,2.0,70.0,57.0,12.0,7.0,0.0,110.0158539,172.5121765,615.7618408,6315.63916,612.3190918,2265.888916,18644.25,2001.799927,10390.80859,9924.780273,253.0,0.0,220.6999969
4031908.0,80.3,1.1,1.0,1.0,80.3,1.1,2.0,1.0,55.0,33.8,3.0,97.0,0.0,0.0,79.05,86.65,91.2,2.0,9.17,9.78,4.88,1.0,93.1,2.4,1.33,0.0,22.2,40.8,18.9,8.9,3.6,0.768,0.165,1.17,0.99,1.38,2.0,65.0,49.0,15.0,10.0,0.0,117.6611786,173.0798187,563.2970581,5653.125488,545.343811,1256.95874,16681.33008,2002.899902,10371.50391,8482.703125,284.0,0.0,209.6999969
4031909.0,80.3,1.1,1.0,1.0,80.3,1.1,2.0,1.0,55.0,33.8,3.0,97.0,0.0,0.0,79.05,86.65,91.2,2.0,9.17,9.78,4.88,1.0,93.1,2.4,1.33,0.0,22.2,40.8,18.9,8.9,3.6,0.768,0.165,1.17,0.99,1.38,2.0,68.0,51.0,17.0,11.0,0.0,112.0219727,176.1059875,542.8099976,5728.024414,555.6523438,1346.962891,16910.35938,2003.300049,8926.407227,8264.685547,280.0,0.0,209.3000031
4031919.0,80.3,1.1,1.0,1.0,80.3,1.1,2.0,1.0,55.0,33.8,3.0,97.0,0.0,0.0,79.05,86.65,91.2,2.0,9.17,9.78,4.88,1.0,93.1,2.4,1.33,0.0,22.2,40.8,18.9,8.9,3.6,0.768,0.165,1.17,0.99,1.38,2.0,60.0,50.0,10.0,5.0,0.0,118.8421631,175.83461,570.7385864,5420.85791,520.8480835,2100.0,15990.51953,2000.099731,9657.806641,9685.894531,364.0,0.0,210.3000946
4031920.0,80.3,1.1,1.0,1.0,80.3,1.1,2.0,1.0,55.0,33.8,3.0,97.0,0.0,0.0,79.05,86.65,91.2,2.0,9.17,9.78,4.88,1.0,93.1,2.4,1.33,0.0,28.3,27.1,24.2,10.4,4.4,0.949,0.217,1.17,0.99,1.35,3.0,63.0,54.0,9.0,3.0,0.0,117.607933,174.8363647,606.1542969,5924.802246,573.0681763,2124.997314,17486.94922,2003.099976,10001.62305,10076.99219,327.0,0.0,219.5001068
4031921.0,81.55,1.27,0.75,1.0,81.55,1.27,2.0,1.0,55.0,33.8,3.0,97.0,0.0,0.0,79.05,86.3,91.6,1.8,9.82,9.33,5.18,1.0,91.28,1.3,4.25,1.0,28.3,27.1,24.2,10.4,4.4,0.949,0.217,1.17,0.99,1.35,3.0,61.0,52.0,8.0,3.0,0.0,117.2633362,171.7263641,601.8563843,5600.966309,548.4140625,1682.22229,16548.48047,2004.699951,10267.91895,10274.49023,322.0,0.0,216.3999939
4031922.0,81.55,1.27,0.75,1.0,81.55,1.27,2.0,1.0,55.0,33.8,3.0,97.0,0.0,0.0,79.05,86.3,91.6,1.8,9.82,9.33,5.18,1.0,91.28,1.3,4.25,1.0,29.4,25.0,24.7,11.0,4.4,0.858,0.275,1.19,1.01,1.39,3.0,68.0,53.0,14.0,9.0,10.29734039,115.354454,175.1000061,592.3636475,5797.036621,559.5444946,2017.776489,17106.82031,2002.5,9625.199219,9568.490234,303.0,10297.33594,203.8000946
4031923.0,81.55,1.27,0.75,1.0,81.55,1.27,2.0,1.0,55.0,33.8,3.0,97.0,0.0,0.0,79.05,86.3,91.6,1.8,9.82,9.33,5.18,1.0,91.28,1.3,4.25,1.0,29.4,25.0,24.7,11.0,4.4,0.858,0.275,1.19,1.01,1.39,3.0,64.0,55.0,8.0,3.0,32.75334167,115.754425,175.6917725,610.7167969,5915.472168,580.6384277,2026.666504,17481.4707,2001.299805,9832.697266,9638.104492,315.0,32753.34375,181.6000061
4031924.0,81.55,1.27,0.75,1.0,81.55,1.27,2.0,1.0,55.0,33.8,3.0,97.0,0.0,0.0,79.05,86.3,91.6,1.8,9.82,9.33,5.18,1.0,91.28,1.3,4.25,1.0,29.4,25.0,24.7,11.0,4.4,0.858,0.275,1.19,1.01,1.39,3.0,62.0,53.0,9.0,4.0,25.32128906,115.3832092,180.4970551,565.3834229,5684.024414,558.2924194,1938.960693,16798.42969,2004.699951,9414.609375,9388.408203,334.0,25321.28906,184.3000031
4031925.0,81.55,1.27,0.75,1.0,81.55,1.27,2.0,1.0,55.0,33.8,3.0,97.0,0.0,0.0,79.05,86.3,91.6,1.8,9.82,9.33,5.18,1.0,91.28,1.3,4.25,1.0,29.4,25.0,24.7,11.0,4.4,0.858,0.275,1.19,1.01,1.39,3.0,61.0,52.0,9.0,4.0,33.28351974,114.7604523,179.3999939,561.6837158,5612.121582,549.045166,1776.96167,16580.24023,2004.599854,11914.30957,10382.80273,326.0,33283.52344,178.1000061
4031926.0,81.55,1.27,0.75,1.0,81.55,1.27,2.0,1.0,55.0,33.8,3.0,97.0,0.0,0.0,79.05,86.3,91.6,1.8,9.82,9.33,5.18,1.0,91.28,1.3,4.25,1.0,32.4,16.9,28.7,11.4,5.2,0.722,0.248,1.13,0.96,1.29,3.0,64.0,54.0,9.0,4.0,34.57294083,115.1014252,179.8999939,577.6043091,5541.251953,538.9035645,1673.999878,16362.53027,2002.699829,10238.58691,9724.602539,330.0,34572.9375,169.8000031
4031927.0,81.55,1.27,0.75,1.0,81.55,1.27,2.0,1.0,55.0,33.8,3.0,97.0,0.0,0.0,79.05,86.3,91.6,1.8,9.82,9.33,5.18,1.0,91.28,1.3,4.25,1.0,32.4,16.9,28.7,11.4,5.2,0.722,0.248,1.13,0.96,1.29,3.0,61.0,51.0,10.0,4.0,30.90217018,116.2112732,175.0,570.5419922,5166.057617,498.9765625,1666.999878,15245.69043,2005.099976,10047.30566,9432.822266,357.0,30902.16602,170.5
4031928.0,81.55,1.27,0.75,1.0,81.55,1.27,2.0,1.0,55.0,33.8,3.0,97.0,0.0,0.0,79.05,86.3,91.6,1.8,9.82,9.33,5.18,1.0,91.28,1.3,4.25,1.0,32.4,16.9,28.7,11.4,5.2,0.722,0.248,1.13,0.96,1.29,3.0,64.0,54.0,9.0,4.0,33.29788971,115.1743317,176.7999878,592.6281128,5658.972656,552.7572632,1725.03479,16716.40039,2000.400024,10457.99902,10052.19922,359.0,33297.89063,181.3000031
4031929.0,81.55,1.27,0.75,1.0,81.55,1.27,2.0,1.0,55.0,33.8,3.0,97.0,0.0,0.0,79.05,86.3,91.6,1.8,9.82,9.33,5.18,1.0,91.28,1.3,4.25,1.0,32.4,16.9,28.7,11.4,5.2,0.722,0.248,1.13,0.96,1.29,3.0,65.0,51.0,13.0,8.0,35.84883118,116.4012375,179.1999969,561.5089722,5457.322266,536.0427246,1503.860107,16128.48047,2003.900024,10110.39355,9502.200195,579.0,35848.82813,174.3000946
4031931.0,81.55,1.27,0.75,1.0,81.55,1.27,2.0,1.0,55.0,33.8,3.0,97.0,0.0,0.0,79.05,86.3,91.6,1.8,9.82,9.33,5.18,1.0,91.28,1.3,4.25,1.0,32.1,19.3,26.8,11.1,4.8,0.818,0.227,1.2,1.02,1.37,3.0,60.0,51.0,8.0,3.0,28.68243027,118.1016998,174.1999969,581.5443115,5761.279297,567.4171753,1736.946533,17030.74023,2001.999878,9866.205078,9840.598633,302.0,28682.42773,181.8999939
4031932.0,81.55,1.27,0.75,1.0,81.55,1.27,2.0,1.0,55.0,33.8,3.0,97.0,0.0,0.0,79.05,86.3,91.6,1.8,9.82,9.33,5.18,1.0,91.28,1.3,4.25,1.0,32.1,19.3,26.8,11.1,4.8,0.818,0.227,1.2,1.02,1.37,3.0,60.0,51.0,8.0,3.0,29.62508011,118.6524124,177.6999817,578.498291,5723.490723,571.2573853,1723.995361,16938.68945,2002.5,10236.20703,9465.891602,290.0,29625.08008,179.8999939
4031934.0,81.55,1.27,0.75,1.0,81.55,1.27,2.0,1.0,55.0,33.8,3.0,97.0,0.0,0.0,79.05,86.3,91.6,1.8,9.82,9.33,5.18,1.0,91.28,1.3,4.25,1.0,30.8,22.8,25.1,10.8,4.7,0.874,0.208,1.23,1.03,1.4,3.0,60.0,51.0,9.0,4.0,24.85144997,119.4645157,174.0033722,584.723999,5455.800781,535.3222046,1794.880615,16122.5,2002.100098,9713.810547,8578.019531,299.0,24851.44727,184.6999969
4031935.0,81.55,1.27,0.75,1.0,81.55,1.27,2.0,1.0,55.0,33.8,3.0,97.0,0.0,0.0,79.05,86.3,91.6,1.8,9.82,9.33,5.18,1.0,91.28,1.3,4.25,1.0,27.2,31.2,21.9,9.6,4.1,0.887,0.215,1.24,1.05,1.42,0.0,68.0,51.0,17.0,11.0,26.56983948,119.4119263,175.8000183,582.6444092,5819.083496,563.5482178,1942.0,17176.75977,2006.099976,9600.688477,9502.40625,281.0,26569.8418,184.1999969
4031937.0,81.55,1.27,0.75,1.0,81.55,1.27,2.0,1.0,55.0,33.8,3.0,97.0,0.0,0.0,79.05,86.3,91.6,1.8,9.82,9.33,5.18,1.0,91.28,1.3,4.25,1.0,27.2,31.2,21.9,9.6,4.1,0.887,0.215,1.24,1.05,1.42,0.0,66.0,50.0,16.0,11.0,0.0,117.6713486,182.3113708,544.1431274,5616.472168,540.9484253,1834.773071,16570.93945,2003.599976,10027.30859,9222.897461,271.0,0.0,209.1000061
4031939.0,81.55,1.27,0.75,1.0,81.55,1.27,2.0,1.0,55.0,33.8,3.0,97.0,0.0,0.0,79.05,86.3,91.6,1.8,9.82,9.33,5.18,1.0,91.28,1.3,4.25,1.0,27.2,31.2,21.9,9.6,4.1,0.887,0.215,1.24,1.05,1.42,0.0,63.0,55.0,8.0,3.0,30.42136955,107.9128799,170.9047394,579.1536255,5914.655762,579.5432739,1857.883423,17476.39063,2000.899902,9237.300781,8950.989258,275.0,30421.36719,179.5
4031940.0,81.55,1.27,0.75,1.0,81.55,1.27,2.0,1.0,55.0,33.8,3.0,97.0,0.0,0.0,79.05,86.3,91.6,1.8,9.82,9.33,5.18,1.0,91.28,1.3,4.25,1.0,27.6,27.8,23.7,10.5,4.5,0.876,0.217,1.16,0.98,1.35,3.0,61.0,52.0,8.0,3.0,29.81196022,112.9446335,176.4269104,563.0010376,5769.911621,567.510437,1797.628296,17054.28906,2001.200073,10155.70898,9355.084961,280.0,29811.95898,180.6000061
4031947.0,82.44,1.42,0.6,1.0,82.44,1.42,2.0,1.0,55.0,33.8,3.0,97.0,0.0,0.0,79.05,86.3,91.6,1.8,9.82,9.33,5.18,1.0,91.37,1.2,4.0,1.0,27.6,27.8,23.7,10.5,4.5,0.876,0.217,1.16,0.98,1.35,3.0,68.0,58.0,9.0,4.0,0.0,107.2792282,175.1306915,596.4017334,6170.768555,607.637207,2182.876465,18240.92969,2001.399902,10379.30859,10397.09766,298.0,0.0,210.0001068
4031955.0,82.44,1.42,0.6,1.0,82.44,1.42,2.0,1.0,55.0,33.8,3.0,97.0,0.0,0.0,80.1,86.9,92.2,1.5,9.65,8.75,5.83,0.0,91.1,1.2,5.0,1.0,27.6,27.8,23.7,10.5,4.5,0.876,0.217,1.16,0.98,1.35,3.0,67.0,57.0,9.0,4.0,19.2898407,98.25741577,172.9195404,545.4971313,5901.942383,566.5723877,2016.629517,17408.33008,2005.400024,9119.99707,9003.726563,299.0,19289.83594,179.1000061
4031956.0,82.44,1.42,0.6,1.0,82.44,1.42,2.0,1.0,55.0,33.8,3.0,97.0,0.0,0.0,80.1,86.9,92.2,1.5,9.65,8.75,5.83,0.0,91.1,1.2,5.0,1.0,27.6,27.8,23.7,10.5,4.5,0.876,0.217,1.16,0.98,1.35,3.0,61.0,53.0,8.0,2.0,19.29977989,102.1656036,170.0,535.0339355,6328.234863,609.8840332,1909.954224,18671.92969,2002.999756,8793.59668,8870.605469,229.0,19299.77539,179.8999939
4032070.0,82.44,1.42,0.6,1.0,82.44,1.42,2.0,1.0,55.0,33.8,3.0,97.0,0.0,0.0,80.1,86.9,92.2,1.5,9.65,8.75,5.83,0.0,91.3,1.2,4.5,1.0,28.8,27.8,23.9,9.4,4.1,0.902,0.219,1.21,1.03,1.36,3.0,63.0,53.0,10.0,5.0,0.0,85.66758728,175.0588226,437.437561,5784.691895,557.737854,1703.936279,17068.7793,2003.199951,8306.008789,7031.0,271.0,0.0,170.6999969
4032109.0,81.2,1.43,3.33,1.0,81.2,1.43,2.0,1.0,55.15,34.75,2.5,97.5,0.0,0.0,79.9,86.0,92.9,2.0,10.25,7.85,3.92,1.0,91.66,1.2,4.6,0.0,28.8,27.8,23.9,9.4,4.1,0.902,0.219,1.21,1.03,1.36,3.0,67.0,59.0,8.0,3.0,39.82263947,107.7286606,173.4984131,613.3311157,6413.206543,617.9250488,2131.776367,18922.25977,1502.700073,9727.716797,10188.99512,297.0,39822.63672,179.6999054
4032110.0,81.2,1.43,3.33,1.0,81.2,1.43,2.0,1.0,55.15,34.75,2.5,97.5,0.0,0.0,79.9,86.0,92.9,2.0,10.25,7.85,3.92,1.0,91.66,1.2,4.6,0.0,28.8,27.8,23.9,9.4,4.1,0.902,0.219,1.21,1.03,1.36,3.0,62.0,54.0,7.0,2.0,0.0,103.5085526,171.9967651,550.986084,5888.439941,576.9094238,2055.995361,17398.75977,1502.900024,9658.709961,9496.519531,278.0,0.0,210.1000977
4032113.0,82.16,1.39,0.38,1.0,82.16,1.39,2.0,1.0,53.0,33.25,3.5,84.5,12.0,0.0,80.25,86.85,92.4,2.05,9.21,8.49,4.17,1.0,91.34,1.2,4.0,1.0,27.7,29.8,22.9,9.8,4.4,0.836,0.212,1.21,1.01,1.37,3.0,64.0,56.0,8.0,3.0,0.0,101.5148773,171.8750763,552.0765991,6093.154785,591.8399048,1991.963013,17990.30078,1506.200073,9267.701172,9329.226563,292.0,0.0,210.1000977
4032114.0,82.16,1.39,0.38,1.0,82.16,1.39,2.0,1.0,53.0,33.25,3.5,84.5,12.0,0.0,80.25,86.85,92.4,2.05,9.21,8.49,4.17,1.0,91.34,1.2,4.0,1.0,27.7,29.8,22.9,9.8,4.4,0.836,0.212,1.21,1.01,1.37,3.0,64.0,56.0,8.0,3.0,0.0,101.5470886,174.0000153,547.7770996,5826.533203,570.8793945,2008.963013,17215.92969,1501.699951,9469.8125,9255.303711,266.0,0.0,209.8000031
4032115.0,82.16,1.39,0.38,1.0,82.16,1.39,2.0,1.0,53.0,33.25,3.5,84.5,12.0,0.0,80.25,86.85,92.4,2.05,9.21,8.49,4.17,1.0,91.34,1.2,4.0,1.0,25.4,33.4,21.5,10.0,4.2,0.788,0.215,1.18,0.99,1.38,2.0,61.0,53.0,8.0,2.0,0.0,102.3382111,175.0999908,525.3608398,5729.578125,563.0456543,1908.962769,16933.7793,1502.099976,9347.619141,9232.835938,249.0,0.0,209.3999939
4032133.0,81.47,1.43,1.14,1.0,81.47,1.43,2.0,1.0,55.47,33.5,3.0,78.0,19.0,0.0,79.65,86.75,91.85,1.95,9.27,9.13,4.7,1.0,91.98,1.2,3.8,0.0,25.4,33.4,21.5,10.0,4.2,0.788,0.215,1.18,0.99,1.38,2.0,62.0,50.0,12.0,6.0,29.21044922,114.3158417,175.8999939,546.4501343,5468.251953,550.9360962,1864.962891,16196.71973,1503.300049,9292.408203,9054.823242,231.0,29210.45313,170.1000061
4032157.0,81.6,1.35,1.75,1.0,81.6,1.35,2.0,1.0,55.25,33.25,7.0,85.5,7.5,0.0,79.8,86.0,92.8,2.0,10.22,7.98,3.99,1.0,91.68,1.2,3.8,0.0,25.0,34.5,21.2,9.5,3.7,0.801,0.209,1.18,1.0,1.39,2.0,68.0,60.0,7.0,2.0,0.0,98.23997498,171.4375916,580.0401611,6998.486816,672.7637939,2215.666504,20645.09961,1501.300049,9836.288086,9901.516602,240.0,0.0,220.1000061
4032158.0,81.6,1.35,1.75,1.0,81.6,1.35,2.0,1.0,55.25,33.25,7.0,85.5,7.5,0.0,79.8,86.0,92.8,2.0,10.22,7.98,3.99,1.0,91.68,1.2,3.8,0.0,25.0,34.5,21.2,9.5,3.7,0.801,0.209,1.18,1.0,1.39,2.0,63.0,56.0,7.0,2.0,0.0,98.23884583,175.5007629,529.2870483,6323.67041,611.7091675,2093.098633,18664.34961,1500.199951,10020.70801,9902.014648,222.0,0.0,220.4001007
4032159.0,81.6,1.35,1.75,1.0,81.6,1.35,2.0,1.0,55.25,33.25,7.0,85.5,7.5,0.0,79.8,86.0,92.8,2.0,10.22,7.98,3.99,1.0,91.68,1.2,3.8,0.0,25.0,34.5,21.2,9.5,3.7,0.801,0.209,1.18,1.0,1.39,2.0,66.0,59.0,7.0,2.0,0.0,102.4021606,175.8948822,579.1055298,5967.794434,574.637085,2325.98584,17607.10938,1500.300049,9989.188477,9903.598633,219.0,0.0,220.1999969
4032160.0,81.6,1.35,1.75,1.0,81.6,1.35,2.0,1.0,55.25,33.25,7.0,85.5,7.5,0.0,79.8,86.0,92.8,2.0,10.22,7.98,3.99,1.0,91.68,1.2,3.8,0.0,23.6,40.3,18.6,8.3,3.6,0.708,0.181,1.27,1.06,1.44,2.0,65.0,57.0,8.0,3.0,0.0,104.9343948,175.0980377,574.8184204,6336.687012,613.5180664,2137.998535,18704.19922,1504.800049,10028.79395,9900.196289,270.0,0.0,220.1000061
4032161.0,81.6,1.35,1.75,1.0,81.6,1.35,2.0,1.0,55.25,33.25,7.0,85.5,7.5,0.0,79.8,86.0,92.8,2.0,10.22,7.98,3.99,1.0,91.68,1.2,3.8,0.0,23.6,40.3,18.6,8.3,3.6,0.708,0.181,1.27,1.06,1.44,2.0,69.0,61.0,7.0,2.0,0.0,98.40613556,173.3990479,581.0697632,6489.599121,629.2067261,2332.998535,19157.84961,1504.0,10076.88574,9795.825195,239.0,0.0,221.4001007
4032166.0,81.6,1.35,1.75,1.0,81.6,1.35,2.0,1.0,55.25,33.25,7.0,85.5,7.5,0.0,79.8,86.0,92.8,2.0,10.22,7.98,3.99,1.0,91.68,1.2,3.8,0.0,23.6,40.3,18.6,8.3,3.6,0.708,0.181,1.27,1.06,1.44,2.0,68.0,61.0,7.0,2.0,0.0,97.60748291,174.2810211,570.170166,6979.116699,681.0269775,2312.0,20614.28906,2000.199951,9643.902344,9716.647461,221.0,0.0,219.5
4032168.0,81.6,1.35,1.75,1.0,81.6,1.35,2.0,1.0,55.25,33.25,7.0,85.5,7.5,0.0,79.8,86.0,92.8,2.0,10.22,7.98,3.99,1.0,91.68,1.2,3.8,0.0,23.6,40.3,18.6,8.3,3.6,0.708,0.181,1.27,1.06,1.44,2.0,67.0,57.0,10.0,5.0,9.606699944,97.33240509,174.4774475,532.9025879,6516.839844,632.2581787,2067.994629,19239.33984,2000.099854,9356.007813,9299.720703,217.0,9606.702148,199.1000061
4032170.0,81.6,1.35,1.75,1.0,81.6,1.35,2.0,1.0,55.25,33.25,7.0,85.5,7.5,0.0,79.8,86.0,92.8,2.0,10.22,7.98,3.99,1.0,91.68,1.2,3.8,0.0,27.6,32.2,21.5,8.6,4.4,0.816,0.208,1.28,1.07,1.4,0.0,65.0,57.0,7.0,2.0,0.0,100.5347137,177.6000061,540.4432373,6588.442383,638.5893555,2119.998047,19449.11914,2000.499756,9944.996094,9842.597656,232.0,0.0,209.8999023
4032171.0,81.6,1.35,1.75,1.0,81.6,1.35,2.0,1.0,55.25,33.25,7.0,85.5,7.5,0.0,79.8,86.0,92.8,2.0,10.22,7.98,3.99,1.0,91.68,1.2,3.8,0.0,27.6,32.2,21.5,8.6,4.4,0.816,0.208,1.28,1.07,1.4,0.0,66.0,58.0,7.0,2.0,10.00617027,97.7932663,178.0000153,539.4805908,6486.700684,628.2045898,2414.662598,19147.42969,2004.800049,9923.603516,9555.119141,232.0,10006.17188,200.0998993
4032172.0,81.6,1.35,1.75,1.0,81.6,1.35,2.0,1.0,55.25,33.25,7.0,85.5,7.5,0.0,79.8,86.0,92.8,2.0,10.22,7.98,3.99,1.0,91.68,1.2,3.8,0.0,27.6,32.2,21.5,8.6,4.4,0.816,0.208,1.28,1.07,1.4,0.0,67.0,59.0,7.0,2.0,10.51531982,101.0390625,177.7999878,565.1166382,6546.512695,634.206543,1916.106934,19324.51953,2000.100098,9909.413086,9778.827148,243.0,10515.31934,209.6999969
4032174.0,81.6,1.35,1.75,1.0,81.6,1.35,2.0,1.0,54.85,33.95,2.0,48.0,0.0,1.0,80.6,87.1,92.55,2.35,8.69,8.36,3.56,1.0,91.95,1.2,4.0,0.0,27.6,32.2,21.5,8.6,4.4,0.816,0.208,1.28,1.07,1.4,0.0,57.0,51.0,6.0,1.0,14.89373016,115.2589874,177.5205078,554.2252197,6054.270508,586.5509644,1919.0,17871.56055,2000.100098,9399.009766,9704.709961,210.0,14893.73438,198.1999969
4032175.0,81.6,1.35,1.75,1.0,81.6,1.35,2.0,1.0,54.85,33.95,2.0,48.0,0.0,1.0,80.6,87.1,92.55,2.35,8.69,8.36,3.56,1.0,91.95,1.2,4.0,0.0,28.6,26.0,24.8,10.3,4.7,0.846,0.219,1.15,0.97,1.32,3.0,63.0,53.0,10.0,5.0,36.93791962,116.0092239,177.3066406,579.5881958,5663.607422,550.5477905,1731.888916,16723.16016,2002.999756,9661.899414,9566.905273,392.0,36937.92188,178.5
4032178.0,81.6,1.35,1.75,1.0,81.6,1.35,2.0,1.0,54.85,33.95,2.0,48.0,0.0,1.0,80.6,87.1,92.55,2.35,8.69,8.36,3.56,1.0,91.95,1.2,4.0,0.0,28.6,26.0,24.8,10.3,4.7,0.846,0.219,1.15,0.97,1.32,3.0,60.0,53.0,7.0,2.0,40.04394913,118.0020981,177.204834,597.0974121,5626.376953,541.6563721,2293.147949,16599.51953,1500.699951,9860.310547,9703.179688,213.0,40043.94922,179.6999969
4032179.0,81.6,1.35,1.75,1.0,81.6,1.35,2.0,1.0,54.85,33.95,2.0,48.0,0.0,1.0,80.6,87.1,92.55,2.35,8.69,8.36,3.56,1.0,91.95,1.2,4.0,0.0,28.6,26.0,24.8,10.3,4.7,0.846,0.219,1.15,0.97,1.32,3.0,62.0,55.0,7.0,1.0,37.41344833,113.7479553,177.8014679,592.8322144,6003.957031,579.4588623,2490.888672,17717.2793,1500.000122,10438.80566,8991.800781,230.0,37413.44531,182.9001007
4032181.0,81.6,1.35,1.75,1.0,81.6,1.35,2.0,1.0,54.85,33.95,2.0,48.0,0.0,1.0,80.6,87.1,92.55,2.35,8.69,8.36,3.56,1.0,91.95,1.2,4.0,0.0,28.6,26.0,24.8,10.3,4.7,0.846,0.219,1.15,0.97,1.32,3.0,65.0,57.0,7.0,2.0,0.0,97.5424881,177.2790527,530.5038452,6058.478516,582.2581787,1992.874756,17871.76953,1502.399902,9381.8125,9171.996094,212.0,0.0,210.3000946
4032182.0,81.6,1.35,1.75,1.0,81.6,1.35,2.0,1.0,54.85,33.95,2.0,48.0,0.0,1.0,80.6,87.1,92.55,2.35,8.69,8.36,3.56,1.0,91.95,1.2,4.0,0.0,28.6,26.0,24.8,10.3,4.7,0.846,0.219,1.15,0.97,1.32,3.0,67.0,60.0,7.0,2.0,0.0,96.24234772,172.031311,562.710144,6038.588379,581.5734863,2045.0,17816.2793,1501.5,9281.412109,8477.407227,238.0,0.0,210.1999969
4032183.0,81.6,1.35,1.75,1.0,81.6,1.35,2.0,1.0,54.85,33.95,2.0,48.0,0.0,1.0,80.6,87.1,92.55,2.35,8.69,8.36,3.56,1.0,91.95,1.2,4.0,0.0,28.6,26.0,24.8,10.3,4.7,0.846,0.219,1.15,0.97,1.32,3.0,67.0,60.0,7.0,2.0,0.0,94.89601135,175.373291,547.4216309,6360.739258,620.2582397,2153.998535,18786.66992,1501.0,9551.206055,9516.307617,213.0,0.0,209.6000977
4032184.0,81.6,1.35,1.75,1.0,81.6,1.35,2.0,1.0,54.85,33.95,2.0,48.0,0.0,1.0,80.6,87.1,92.55,2.35,8.69,8.36,3.56,1.0,91.95,1.2,4.0,0.0,29.1,24.2,25.2,11.0,4.8,0.944,0.242,1.15,0.97,1.34,3.0,70.0,60.0,9.0,4.0,0.0,95.56832886,175.4719696,551.7463989,6106.15625,592.7223511,2102.667969,18027.69922,1502.399902,9877.814453,9700.78418,226.0,0.0,210.8999939
4032185.0,81.6,1.35,1.75,1.0,81.6,1.35,2.0,1.0,54.85,33.95,2.0,48.0,0.0,1.0,80.6,87.1,92.55,2.35,8.69,8.36,3.56,1.0,91.95,1.2,4.0,0.0,27.6,27.4,24.8,9.9,4.6,0.931,0.241,1.11,0.94,1.28,3.0,70.0,59.0,10.0,5.0,0.0,95.75814819,176.2709503,537.6607666,6390.450684,620.4137573,2114.66626,18867.28906,1502.799927,9822.521484,9441.189453,209.0,0.0,210.6000061
4032186.0,81.6,1.35,1.75,1.0,81.6,1.35,2.0,1.0,54.85,33.95,2.0,48.0,0.0,1.0,80.6,87.1,92.55,2.35,8.69,8.36,3.56,1.0,91.95,1.2,4.0,0.0,27.6,27.4,24.8,9.9,4.6,0.931,0.241,1.11,0.94,1.28,3.0,67.0,60.0,7.0,2.0,0.0,95.88743591,176.368866,543.6755371,6257.664551,616.2651367,1977.875244,18497.98047,1501.699951,9612.613281,9329.804688,209.0,0.0,211.0
4032187.0,81.6,1.35,1.75,1.0,81.6,1.35,2.0,1.0,54.85,33.95,2.0,48.0,0.0,1.0,80.6,87.1,92.55,2.35,8.69,8.36,3.56,1.0,91.95,1.2,4.0,0.0,29.5,23.6,25.4,10.8,5.0,0.756,0.227,1.16,0.97,1.33,3.0,65.0,57.0,7.0,2.0,0.0,96.29459381,173.7288818,533.649292,5886.67334,580.0059204,2132.66626,17402.03906,1502.100098,9225.292969,9001.212891,218.0,0.0,200.3000031
4032189.0,81.6,1.35,1.75,1.0,81.6,1.35,2.0,1.0,54.85,33.95,2.0,48.0,0.0,1.0,80.6,87.1,92.55,2.35,8.69,8.36,3.56,1.0,91.95,1.2,4.0,0.0,29.5,23.6,25.4,10.8,5.0,0.756,0.227,1.16,0.97,1.33,3.0,67.0,59.0,7.0,2.0,0.0,98.73544312,173.2893524,564.7074585,6411.38623,616.8300171,2001.109619,18914.5,1501.199951,9376.236328,9498.124023,202.0,0.0,210.6999969
4032191.0,81.6,1.35,1.75,1.0,81.6,1.35,2.0,1.0,54.85,33.95,2.0,48.0,0.0,1.0,80.6,87.1,92.55,2.35,8.69,8.36,3.56,1.0,91.95,1.2,4.0,0.0,29.5,23.6,25.4,10.8,5.0,0.756,0.227,1.16,0.97,1.33,3.0,67.0,57.0,10.0,5.0,10.00644016,99.44976044,174.3962097,542.3728638,6613.429199,637.7484741,2252.998535,19514.41016,1500.500244,9455.505859,9308.514648,204.0,10006.43555,199.6999969
4032192.0,81.26,1.38,0.8,1.0,81.26,1.38,2.0,1.0,55.5,33.82,2.8,76.8,0.4,1.0,80.6,87.1,92.55,2.35,8.69,8.36,3.56,1.0,91.47,1.2,4.0,1.0,29.5,23.6,25.4,10.8,5.0,0.756,0.227,1.16,0.97,1.33,3.0,64.0,57.0,7.0,2.0,10.00459957,98.87483978,174.9406433,537.87323,6645.13623,641.2589111,2217.987793,19609.14063,1500.200073,9305.491211,9281.719727,189.0,10004.60254,199.1000061
4032193.0,81.26,1.38,0.8,1.0,81.26,1.38,2.0,1.0,55.5,33.82,2.8,76.8,0.4,1.0,80.6,87.1,92.55,2.35,8.69,8.36,3.56,1.0,91.47,1.2,4.0,1.0,29.5,23.6,25.4,10.8,5.0,0.756,0.227,1.16,0.97,1.33,3.0,62.0,55.0,6.0,1.0,10.00691986,99.14693451,177.5722351,517.711792,6476.487305,624.8412476,2100.0,19111.09961,1500.900024,9173.522461,9145.71875,182.0,10006.91602,194.4998932
4032195.0,81.26,1.38,0.8,1.0,81.26,1.38,2.0,1.0,55.5,33.82,2.8,76.8,0.4,1.0,80.6,87.1,92.55,2.35,8.69,8.36,3.56,1.0,91.47,1.2,4.0,1.0,25.1,35.5,20.9,8.2,4.5,0.769,0.219,1.2,0.99,1.31,2.0,61.0,54.0,6.0,1.0,10.00823975,98.91014099,175.2998047,512.8261719,6361.993652,612.869873,2100.0,18770.84961,1500.699951,8939.100586,8860.920898,184.0,10008.2373,189.8000031
4032196.0,81.26,1.38,0.8,1.0,81.26,1.38,2.0,1.0,55.5,33.82,2.8,76.8,0.4,1.0,80.6,87.1,92.55,2.35,8.69,8.36,3.56,1.0,91.47,1.2,4.0,1.0,25.1,35.5,20.9,8.2,4.5,0.769,0.219,1.2,0.99,1.31,2.0,64.0,55.0,8.0,3.0,10.00419998,99.15999603,178.977066,511.0995178,6464.491211,624.9820557,2100.0,19079.08008,1500.000122,8947.402344,8924.933594,204.0,10004.20313,189.1000061
4032197.0,81.26,1.38,0.8,1.0,81.26,1.38,2.0,1.0,55.5,33.82,2.8,76.8,0.4,1.0,80.6,87.1,92.55,2.35,8.69,8.36,3.56,1.0,91.47,1.2,4.0,1.0,25.1,35.5,20.9,8.2,4.5,0.769,0.219,1.2,0.99,1.31,2.0,62.0,53.0,8.0,3.0,9.699350357,99.14460754,178.3999939,493.6853333,6171.074219,596.4313965,2152.975342,18212.61914,1501.000122,8415.496094,8446.921875,188.0,9699.351563,179.1999969
4032198.0,81.26,1.38,0.8,1.0,81.26,1.38,2.0,1.0,55.5,33.82,2.8,76.8,0.4,1.0,80.6,87.1,92.55,2.35,8.69,8.36,3.56,1.0,91.47,1.2,4.0,1.0,25.1,35.5,20.9,8.2,4.5,0.769,0.219,1.2,0.99,1.31,2.0,63.0,53.0,9.0,4.0,24.18231964,99.21975708,182.7393799,486.8520813,6208.626465,600.8175049,1839.999878,18325.41992,1500.399902,9855.311523,6801.111816,209.0,24182.32227,155.8000031
4032202.0,81.26,1.38,0.8,1.0,81.26,1.38,2.0,1.0,55.5,33.82,2.8,76.8,0.4,1.0,80.6,87.1,92.55,2.35,8.69,8.36,3.56,1.0,91.47,1.2,4.0,1.0,25.1,35.5,20.9,8.2,4.5,0.769,0.219,1.2,0.99,1.31,2.0,70.0,59.0,10.0,5.0,35.86365128,97.96167755,173.249588,561.0388184,6225.419922,604.4084473,1150.913574,18380.09961,1502.099854,9603.107422,9330.511719,336.0,35863.64844,175.3999023
4032203.0,81.26,1.38,0.8,1.0,81.26,1.38,2.0,1.0,55.5,33.82,2.8,76.8,0.4,1.0,80.6,87.1,92.55,2.35,8.69,8.36,3.56,1.0,91.47,1.2,4.0,1.0,25.1,35.5,20.9,8.2,4.5,0.769,0.219,1.2,0.99,1.31,2.0,66.0,56.0,10.0,5.0,30.36046028,100.0340042,171.0990906,549.4136963,6340.359863,618.2530518,1062.074097,18726.41992,1503.199951,9891.220703,9502.416016,376.0,30360.46094,180.8000031
4032204.0,81.26,1.38,0.8,1.0,81.26,1.38,2.0,1.0,55.5,33.82,2.8,76.8,0.4,1.0,80.6,87.1,92.55,2.35,8.69,8.36,3.56,1.0,91.47,1.2,4.0,1.0,25.1,35.5,20.9,8.2,4.5,0.769,0.219,1.2,0.99,1.31,2.0,67.0,58.0,9.0,4.0,0.0,99.61219788,175.2693939,552.2347412,6479.804688,632.3242798,2003.185059,19139.50977,1505.499878,9860.893555,9502.522461,326.0,0.0,210.1999969
4032205.0,81.26,1.38,0.8,1.0,81.26,1.38,2.0,1.0,55.5,33.82,2.8,76.8,0.4,1.0,80.6,87.1,92.55,2.35,8.69,8.36,3.56,1.0,91.47,1.2,4.0,1.0,25.1,35.5,20.9,8.2,4.5,0.769,0.219,1.2,0.99,1.31,2.0,65.0,57.0,8.0,3.0,0.0,99.3391571,171.8905029,551.272522,6054.73584,590.7872314,2044.962524,17883.83984,2001.100098,9815.510742,9502.294922,337.0,0.0,210.1000061
4032209.0,81.1,1.36,2.71,1.0,81.1,1.36,2.0,1.0,55.3,34.1,4.0,96.0,0.0,0.0,78.75,85.8,91.8,1.8,10.38,9.07,5.04,1.0,92.1,1.2,3.0,0.0,25.1,35.5,20.9,8.2,4.5,0.769,0.219,1.2,0.99,1.31,2.0,68.0,59.0,8.0,3.0,0.0,99.26272583,171.0335999,575.2108765,6859.602539,670.9918213,2200.0,20265.5,2000.400024,9560.017578,9531.426758,326.0,0.0,213.6000061
4032210.0,81.1,1.36,2.71,1.0,81.1,1.36,2.0,1.0,55.3,34.1,4.0,96.0,0.0,0.0,78.75,85.8,91.8,1.8,10.38,9.07,5.04,1.0,92.1,1.2,3.0,0.0,22.5,41.6,18.6,8.6,3.4,0.685,0.182,1.21,1.02,1.41,2.0,68.0,59.0,9.0,4.0,0.0,98.91661072,174.971756,560.303894,6898.078613,670.4133911,2199.998535,20367.89063,2001.499878,9675.383789,9677.708008,340.0,0.0,214.3999939
4032211.0,81.1,1.36,2.71,1.0,81.1,1.36,2.0,1.0,55.3,34.1,4.0,96.0,0.0,0.0,78.75,85.8,91.8,1.8,10.38,9.07,5.04,1.0,92.1,1.2,3.0,0.0,22.5,41.6,18.6,8.6,3.4,0.685,0.182,1.21,1.02,1.41,2.0,68.0,59.0,8.0,3.0,0.0,99.37003326,175.4615021,558.9414063,6865.054688,666.9174194,2199.987793,20269.63086,2000.699829,9677.802734,9676.537109,327.0,0.0,214.5
4032213.0,81.1,1.36,2.71,1.0,81.1,1.36,2.0,1.0,55.3,34.1,4.0,96.0,0.0,0.0,78.75,85.8,91.8,1.8,10.38,9.07,5.04,1.0,92.1,1.2,3.0,0.0,22.5,41.6,18.6,8.6,3.4,0.685,0.182,1.21,1.02,1.41,2.0,67.0,58.0,8.0,3.0,0.0,100.0732193,171.1712341,572.9453125,6902.242676,663.0770264,2199.962891,20360.06055,2000.899902,9501.211914,9499.726563,314.0,0.0,215.1999969
4032214.0,81.1,1.36,2.71,1.0,81.1,1.36,2.0,1.0,55.3,34.1,4.0,96.0,0.0,0.0,78.75,85.8,91.8,1.8,10.38,9.07,5.04,1.0,92.1,1.2,3.0,0.0,22.5,41.6,18.6,8.6,3.4,0.685,0.182,1.21,1.02,1.41,2.0,67.0,59.0,7.0,2.0,0.0,98.17543793,175.2579193,558.7764282,6919.62207,669.520813,2200.0,20423.74023,2002.5,9676.300781,9657.241211,300.0,0.0,214.1000061
4032216.0,81.1,1.36,2.71,1.0,81.1,1.36,2.0,1.0,55.3,34.1,4.0,96.0,0.0,0.0,78.75,85.8,91.8,1.8,10.38,9.07,5.04,1.0,92.1,1.2,3.0,0.0,22.5,41.6,18.6,8.6,3.4,0.685,0.182,1.21,1.02,1.41,2.0,70.0,61.0,9.0,4.0,0.0,97.78625488,171.9888916,579.7747192,6889.741699,663.1875,2095.974121,20326.58984,2000.099976,10001.80176,9679.191406,324.0,0.0,207.6999969
4032219.0,81.1,1.36,2.71,1.0,81.1,1.36,2.0,1.0,55.3,34.1,4.0,96.0,0.0,0.0,78.75,85.8,91.8,1.8,10.38,9.07,5.04,1.0,92.1,1.2,3.0,0.0,22.5,41.6,18.6,8.6,3.4,0.685,0.182,1.21,1.02,1.41,2.0,69.0,61.0,8.0,3.0,36.46096039,95.85990906,173.7062378,563.9607544,6987.379883,685.0116577,2138.925781,20646.94922,2006.100098,9923.908203,9678.50293,310.0,36460.96094,174.5001068
4032220.0,81.1,1.36,2.71,1.0,81.1,1.36,2.0,1.0,55.3,34.1,4.0,96.0,0.0,0.0,78.75,85.8,91.8,1.8,10.38,9.07,5.04,1.0,92.1,1.2,3.0,0.0,25.3,34.6,21.2,9.2,3.8,0.853,0.191,1.19,1.01,1.38,2.0,65.0,57.0,7.0,2.0,30.16826057,98.15280914,174.2946472,536.706543,6357.02832,616.1309204,1862.892944,18765.91992,2002.699951,9099.09668,8833.30957,279.0,30168.25977,169.0
4032221.0,81.1,1.36,2.71,1.0,81.1,1.36,2.0,1.0,55.3,34.1,4.0,96.0,0.0,0.0,78.75,85.8,91.8,1.8,10.38,9.07,5.04,1.0,92.1,1.2,3.0,0.0,25.3,34.6,21.2,9.2,3.8,0.853,0.191,1.19,1.01,1.38,2.0,63.0,53.0,9.0,4.0,24.64545059,96.33162689,171.5333252,505.1201782,5502.155273,533.8271484,1116.445679,16243.76953,2004.800049,9051.804688,8823.314453,284.0,24645.44922,165.3000031
4032222.0,81.1,1.36,2.71,1.0,81.1,1.36,2.0,1.0,55.3,34.1,4.0,96.0,0.0,0.0,78.75,85.8,91.8,1.8,10.38,9.07,5.04,1.0,92.1,1.2,3.0,0.0,25.3,34.6,21.2,9.2,3.8,0.853,0.191,1.19,1.01,1.38,2.0,63.0,49.0,13.0,8.0,20.23510933,98.73055267,177.8260193,462.3654785,5608.719727,549.6591797,1538.0,16572.65039,2001.900024,9447.107422,7119.000977,297.0,20235.11133,149.8999939
4032228.0,81.1,1.36,2.71,1.0,81.1,1.36,2.0,1.0,55.2,33.8,4.0,96.0,0.0,0.0,79.4,86.15,92.15,1.82,10.09,8.68,4.84,1.0,92.1,1.2,3.0,0.0,25.3,34.6,21.2,9.2,3.8,0.853,0.191,1.19,1.01,1.38,2.0,68.0,60.0,8.0,3.0,38.81570053,99.54610443,170.0999146,587.9849243,6272.200684,605.5531006,2056.998779,18509.38086,2000.199951,9668.700195,9702.112305,286.0,38815.69531,175.8000031
4032230.0,81.1,1.36,2.71,1.0,81.1,1.36,2.0,1.0,55.2,33.8,4.0,96.0,0.0,0.0,79.4,86.15,92.15,1.82,10.09,8.68,4.84,1.0,92.1,1.2,3.0,0.0,25.6,33.5,21.6,9.7,3.7,0.834,0.187,1.19,1.01,1.4,2.0,67.0,59.0,7.0,2.0,49.15800095,100.3495026,175.2827911,566.9346313,6290.111328,607.1102295,2115.012207,18561.7793,2000.5,9506.914063,9324.429688,287.0,49158.00391,160.1999969
4032231.0,81.1,1.36,2.71,1.0,81.1,1.36,2.0,1.0,55.2,33.8,4.0,96.0,0.0,0.0,79.4,86.15,92.15,1.82,10.09,8.68,4.84,1.0,92.1,1.2,3.0,0.0,25.6,33.5,21.6,9.7,3.7,0.834,0.187,1.19,1.01,1.4,2.0,70.0,61.0,8.0,3.0,44.87229919,99.65210724,171.3832397,597.609314,6461.585938,626.3322754,2242.62915,19074.75,2000.000122,10047.80762,9700.107422,319.0,44872.30469,165.6000061
4032232.0,81.1,1.36,2.71,1.0,81.1,1.36,2.0,1.0,55.2,33.8,4.0,96.0,0.0,0.0,79.4,86.15,92.15,1.82,10.09,8.68,4.84,1.0,92.1,1.2,3.0,0.0,25.6,33.5,21.6,9.7,3.7,0.834,0.187,1.19,1.01,1.4,2.0,68.0,60.0,8.0,3.0,54.53477097,99.11062622,172.7800293,574.4198608,6174.790039,600.7286377,2078.326416,18233.83008,2000.699951,9204.805664,9016.529297,336.0,54534.77344,145.8000031
4032233.0,81.1,1.36,2.71,1.0,81.1,1.36,2.0,1.0,55.2,33.8,4.0,96.0,0.0,0.0,79.4,86.15,92.15,1.82,10.09,8.68,4.84,1.0,92.1,1.2,3.0,0.0,25.6,33.5,21.6,9.7,3.7,0.834,0.187,1.19,1.01,1.4,2.0,64.0,56.0,8.0,3.0,0.0,100.3312607,173.5856323,539.9416504,6777.759766,665.1437378,1975.974731,20029.33008,2000.399902,9578.370117,9332.400391,294.0,0.0,205.1000061
4032234.0,81.1,1.36,2.71,1.0,81.1,1.36,2.0,1.0,55.2,33.8,4.0,96.0,0.0,0.0,79.4,86.15,92.15,1.82,10.09,8.68,4.84,1.0,92.1,1.2,3.0,0.0,25.6,33.5,21.6,9.7,3.7,0.834,0.187,1.19,1.01,1.4,2.0,63.0,54.0,8.0,3.0,0.0,99.93686676,171.8556671,529.5028687,5837.374023,571.0184326,1811.962769,17245.56055,1500.799927,9723.006836,8889.311523,344.0,0.0,200.4001007
4032238.0,81.1,1.36,2.71,1.0,81.1,1.36,2.0,1.0,55.2,33.8,4.0,96.0,0.0,0.0,79.4,86.15,92.15,1.82,10.09,8.68,4.84,1.0,92.1,1.2,3.0,0.0,24.7,36.0,20.4,9.0,4.2,0.851,0.209,1.21,1.0,1.37,2.0,68.0,59.0,8.0,3.0,0.0,97.98497009,171.8178711,568.0661621,6340.255859,613.1164551,1758.555664,18712.78906,1502.600098,10020.6084,9102.712891,328.0,0.0,210.8000031
4032239.0,81.1,1.36,2.71,1.0,81.1,1.36,2.0,1.0,55.2,33.8,4.0,96.0,0.0,0.0,79.4,86.15,92.15,1.82,10.09,8.68,4.84,1.0,92.1,1.2,3.0,0.0,24.7,36.0,20.4,9.0,4.2,0.851,0.209,1.21,1.0,1.37,2.0,67.0,58.0,8.0,3.0,49.87760162,98.64191437,174.5236206,553.7455444,6313.418457,611.2523804,2137.999512,18635.49023,1503.900024,9362.305664,9243.310547,319.0,49877.59766,157.1999969
4032241.0,81.1,1.36,2.71,1.0,81.1,1.36,2.0,1.0,55.2,33.8,4.0,96.0,0.0,0.0,79.4,86.15,92.15,1.82,10.09,8.68,4.84,1.0,92.1,1.2,3.0,0.0,24.7,36.0,20.4,9.0,4.2,0.851,0.209,1.21,1.0,1.37,2.0,69.0,60.0,8.0,3.0,29.54829979,97.90035248,171.6441956,578.4481812,6805.208496,660.2865601,2539.0,20090.81055,1502.800049,9838.995117,9483.109375,294.0,29548.30469,180.2998962
4032242.0,81.1,1.36,2.71,1.0,81.1,1.36,2.0,1.0,55.2,33.8,4.0,96.0,0.0,0.0,79.4,86.15,92.15,1.82,10.09,8.68,4.84,1.0,92.1,1.2,3.0,0.0,24.7,36.0,20.4,9.0,4.2,0.851,0.209,1.21,1.0,1.37,2.0,67.0,58.0,9.0,4.0,34.60398102,97.31330872,173.1361847,545.3564453,6321.844727,611.3617554,2177.617188,18658.51953,1504.200195,8978.507813,8923.211914,340.0,34603.97656,162.3000031
4032248.0,81.1,1.36,2.71,1.0,81.1,1.36,2.0,1.0,54.8,34.1,3.0,97.0,0.0,0.0,80.73,86.4,93.4,1.77,10.21,7.29,4.17,1.0,91.35,1.2,4.5,1.0,25.8,31.4,23.6,9.3,4.3,0.868,0.211,1.09,0.92,1.26,2.0,63.0,55.0,8.0,2.0,0.0,98.81954193,173.6988831,527.192627,6173.819824,595.2645264,1888.960938,18217.00977,1504.600098,9563.1875,9504.393555,268.0,0.0,210.3999939
4032249.0,81.1,1.36,2.71,1.0,81.1,1.36,2.0,1.0,54.8,34.1,3.0,97.0,0.0,0.0,80.73,86.4,93.4,1.77,10.21,7.29,4.17,1.0,91.35,1.2,4.5,1.0,25.8,31.4,23.6,9.3,4.3,0.868,0.211,1.09,0.92,1.26,2.0,66.0,59.0,7.0,2.0,0.0,98.74938965,173.7864075,562.8562012,6606.164063,637.7058105,2340.0,19494.67969,1501.399902,9577.705078,9500.592773,245.0,0.0,210.1999969
4032250.0,81.1,1.36,2.71,1.0,81.1,1.36,2.0,1.0,54.8,34.1,3.0,97.0,0.0,0.0,80.73,86.4,93.4,1.77,10.21,7.29,4.17,1.0,91.35,1.2,4.5,1.0,30.5,24.6,25.3,9.3,4.5,0.948,0.215,1.21,1.02,1.34,3.0,64.0,56.0,7.0,2.0,0.0,98.85806274,177.0109558,527.9239502,6023.557617,583.5143433,2079.986328,17780.74023,1501.599976,9949.404297,9506.912109,262.0,0.0,210.6999969
4032252.0,81.1,1.36,2.71,1.0,81.1,1.36,2.0,1.0,54.8,34.1,3.0,97.0,0.0,0.0,80.73,86.4,93.4,1.77,10.21,7.29,4.17,1.0,91.35,1.2,4.5,1.0,30.5,24.6,25.3,9.3,4.5,0.948,0.215,1.21,1.02,1.34,3.0,64.0,56.0,8.0,3.0,34.21263123,99.84623718,171.9268951,547.0325317,6765.290039,655.7235718,2102.852051,19971.16992,1501.400146,9200.710938,9200.200195,243.0,34212.63281,174.8999939
4032254.0,81.1,1.36,2.71,1.0,81.1,1.36,2.0,1.0,54.8,34.1,3.0,97.0,0.0,0.0,80.73,86.4,93.4,1.77,10.21,7.29,4.17,1.0,91.35,1.2,4.5,1.0,30.5,24.6,25.3,9.3,4.5,0.948,0.215,1.21,1.02,1.34,3.0,62.0,55.0,7.0,2.0,25.00267982,99.48680115,176.6105347,518.8728027,6448.041992,623.7893677,2099.0,19031.56055,1501.599854,8817.416016,8784.107422,231.0,25002.67578,175.1000061
4032256.0,81.1,1.36,2.71,1.0,81.1,1.36,2.0,1.0,54.8,34.1,3.0,97.0,0.0,0.0,80.73,86.4,93.4,1.77,10.21,7.29,4.17,1.0,91.35,1.2,4.5,1.0,30.5,24.6,25.3,9.3,4.5,0.948,0.215,1.21,1.02,1.34,3.0,66.0,58.0,8.0,3.0,29.35238075,98.38831329,172.9971161,550.2443848,6289.891113,609.8835449,1456.887085,18568.40039,1501.599854,9997.900391,9679.083984,260.0,29352.375,180.1000061
4032257.0,81.1,1.36,2.71,1.0,81.1,1.36,2.0,1.0,54.8,34.1,3.0,97.0,0.0,0.0,80.73,86.4,93.4,1.77,10.21,7.29,4.17,1.0,91.35,1.2,4.5,1.0,30.5,24.6,25.3,9.3,4.5,0.948,0.215,1.21,1.02,1.34,3.0,67.0,58.0,8.0,3.0,29.48917961,100.3065033,175.8000183,558.8432007,6726.453613,652.6810913,2295.962891,19858.40039,1501.0,9825.274414,9247.491211,255.0,29489.17773,180.8000031
4032258.0,81.1,1.36,2.71,1.0,81.1,1.36,2.0,1.0,54.8,34.1,3.0,97.0,0.0,0.0,80.73,86.4,93.4,1.77,10.21,7.29,4.17,1.0,91.35,1.2,4.5,1.0,30.5,24.6,25.3,9.3,4.5,0.948,0.215,1.21,1.02,1.34,3.0,64.0,56.0,8.0,2.0,24.87332916,100.3424683,174.1309814,542.312561,6358.580566,615.7995605,1187.987671,18769.25,1502.700073,9030.295898,9793.779297,274.0,24873.32617,180.5998993
4032260.0,81.1,1.36,2.71,1.0,81.1,1.36,2.0,1.0,54.8,34.1,3.0,97.0,0.0,0.0,80.73,86.4,93.4,1.77,10.21,7.29,4.17,1.0,91.35,1.2,4.5,1.0,27.2,35.1,19.4,8.6,3.9,0.869,0.2,1.4,1.17,1.54,2.0,69.0,57.0,11.0,6.0,29.57414055,100.7679443,171.3408661,565.8963013,6601.93457,636.3546143,2232.002686,19479.75,2002.400146,9255.605469,8818.40332,268.0,29574.14258,175.6000061
4032261.0,81.1,1.36,2.71,1.0,81.1,1.36,2.0,1.0,54.8,34.1,3.0,97.0,0.0,0.0,80.73,86.4,93.4,1.77,10.21,7.29,4.17,1.0,91.35,1.2,4.5,1.0,27.2,35.1,19.4,8.6,3.9,0.869,0.2,1.4,1.17,1.54,2.0,67.0,58.0,8.0,3.0,30.00177956,99.81978607,172.542038,568.4002686,6511.112305,637.2786255,2162.0,19236.92969,2003.999878,9480.404297,9188.013672,287.0,30001.77539,175.1000061
4032262.0,81.1,1.36,2.71,1.0,81.1,1.36,2.0,1.0,54.8,34.1,3.0,97.0,0.0,0.0,80.73,86.4,93.4,1.77,10.21,7.29,4.17,1.0,91.35,1.2,4.5,1.0,27.2,35.1,19.4,8.6,3.9,0.869,0.2,1.4,1.17,1.54,2.0,65.0,56.0,9.0,4.0,0.0,100.8352127,172.9438782,545.1532593,6471.873535,626.2796631,1760.88855,19102.39063,2004.600098,9900.008789,9659.000977,295.0,0.0,209.0
4032263.0,81.1,1.36,2.71,1.0,81.1,1.36,2.0,1.0,54.8,34.1,3.0,97.0,0.0,0.0,80.73,86.4,93.4,1.77,10.21,7.29,4.17,1.0,91.35,1.2,4.5,1.0,27.2,35.1,19.4,8.6,3.9,0.869,0.2,1.4,1.17,1.54,2.0,64.0,56.0,8.0,2.0,0.0,101.3003464,176.2335968,543.9912109,6484.231445,627.5213623,1925.998291,19138.98047,2000.399902,9296.599609,10647.05859,266.0,0.0,210.1999054
4032265.0,82.02,1.38,1.0,1.0,82.02,1.38,2.0,1.0,52.8,35.75,2.5,97.5,0.0,0.0,80.73,86.4,93.4,1.77,10.21,7.29,4.17,1.0,91.48,1.2,4.25,1.0,23.8,38.3,19.2,9.0,3.8,0.792,0.194,1.24,1.03,1.43,2.0,64.0,56.0,7.0,2.0,0.0,98.04908752,171.1752625,542.0910034,6522.211426,627.2714844,2101.888916,19240.88086,2027.5,9439.726563,9240.208008,235.0,0.0,209.4001007
4032266.0,82.02,1.38,1.0,1.0,82.02,1.38,2.0,1.0,52.8,35.75,2.5,97.5,0.0,0.0,80.73,86.4,93.4,1.77,10.21,7.29,4.17,1.0,91.48,1.2,4.25,1.0,23.8,38.3,19.2,9.0,3.8,0.792,0.194,1.24,1.03,1.43,2.0,68.0,60.0,7.0,2.0,29.55397034,96.71016693,174.4222717,562.6228027,6969.951172,673.3464355,2194.876465,20569.57031,2003.700073,9308.417969,9151.518555,280.0,29553.97461,175.0001068
4032267.0,82.02,1.38,1.0,1.0,82.02,1.38,2.0,1.0,52.8,35.75,2.5,97.5,0.0,0.0,80.73,86.4,93.4,1.77,10.21,7.29,4.17,1.0,91.48,1.2,4.25,1.0,23.8,38.3,19.2,9.0,3.8,0.792,0.194,1.24,1.03,1.43,2.0,70.0,58.0,12.0,7.0,0.0,95.48786163,177.201828,527.4889526,6698.429199,646.611084,2107.0,19766.94922,2004.300049,9140.209961,8866.324219,239.0,0.0,205.1000061
4032273.0,82.3,1.4,3.0,1.0,82.3,1.4,2.0,1.0,56.07,33.83,3.0,96.0,1.0,0.0,79.57,86.5,92.0,2.0,9.51,8.92,4.46,1.0,91.38,1.2,4.0,1.0,23.8,38.3,19.2,9.0,3.8,0.792,0.194,1.24,1.03,1.43,2.0,69.0,60.0,9.0,4.0,38.26137161,98.4642868,172.8492432,572.3441772,6747.972168,649.0275879,2230.888916,19907.0,1500.699951,9403.185547,9393.720703,349.0,38261.37109,171.1999969
4032275.0,82.3,1.4,3.0,1.0,82.3,1.4,2.0,1.0,56.07,33.83,3.0,96.0,1.0,0.0,79.57,86.5,92.0,2.0,9.51,8.92,4.46,1.0,91.38,1.2,4.0,1.0,24.2,36.1,21.3,8.9,3.9,0.809,0.228,1.14,0.96,1.31,2.0,68.0,58.0,9.0,4.0,38.3905983,99.38011932,172.0462799,564.1577759,6876.562012,660.9494629,2371.0,20285.18945,1501.000122,9451.791016,9451.520508,313.0,38390.60156,169.8999939
4032281.0,82.3,1.4,3.0,1.0,82.3,1.4,2.0,1.0,55.55,33.45,3.5,96.0,0.5,0.0,79.1,85.7,92.3,2.05,10.36,8.49,4.15,1.0,91.7,1.2,5.0,0.0,24.2,36.1,21.3,8.9,3.9,0.809,0.228,1.14,0.96,1.31,2.0,69.0,59.0,9.0,4.0,0.0,95.94152832,174.2476349,549.8397217,5825.429199,560.9736328,2046.0,17187.18945,2001.5,9525.794922,9614.803711,318.0,0.0,209.3000031
4032283.0,82.3,1.4,3.0,1.0,82.3,1.4,2.0,1.0,55.55,33.45,3.5,96.0,0.5,0.0,79.1,85.7,92.3,2.05,10.36,8.49,4.15,1.0,91.7,1.2,5.0,0.0,24.2,36.1,21.3,8.9,3.9,0.809,0.228,1.14,0.96,1.31,2.0,65.0,59.0,5.0,1.0,0.0,98.52256012,175.344223,560.3200684,6471.14502,621.8775024,2305.0,19088.9707,2004.100098,9341.988281,9466.188477,298.0,0.0,210.0
