Repository: heidaralavi/EAF-Data-Analysis

https://eaf-prek26v.kfirjgyswf.dopraxrocks.com/

Background Information

Electric arc furnaces (EAFs) play a pivotal role in modern steel manufacturing industries[4]

. Unlike blast furnaces, EAFs produce heat through an electric current between electrodes and the material to be melted[4]

. This allows for precise temperature control, making EAFs highly efficient for recycling scrap metal and smelting materials for casting and molding[4]

. They can achieve temperatures over 3,000 degrees Fahrenheit (1,650 degrees Celsius)[4]

.

The importance of steel in building a green economy cannot be overstated, given its strength, versatility, and recyclability[5]

.

File: data/eaf_and_feed_all.csv (part 18 of 30)
Heat,c (Coke1030),s (Coke1030),s112 (Coke1030),Coke1030_labels,c (CokeFine),s (CokeFine),s05 (CokeFine),CokeFine_labels,cao (Dolomite),mgo (Dolomite),s0_95 (Dolomite),s95_385 (Dolomite),s385_1000 (Dolomite),Dolomite_labels,fe_metal (DRI),fe_total (DRI),md (DRI),c (DRI),gunge (DRI),feo (DRI),feo_c (DRI),Dri_labels,cao (Lime),mgo (Lime),s0_95 (Lime),Lime_labels,cao (Slag),feo (Slag),sio2 (Slag),mgo (Slag),al2o3 (Slag),p2o5 (Slag),mno (Slag),b2 (Slag),b3 (Slag),b4 (Slag),Slag_labels,Duration (EAF),Power On (EAF),Power Off (EAF),Delays (EAF),DRI [t] (EAF),Ele [MW] (EAF),Tapped [t] (EAF),Tapped [kWh/t] (EAF),O2 [Nm3] (EAF),CH4 [Nm3] (EAF),C.inj [kg] (EAF),Chemical [MWh] (EAF),C [kg] (EAF),CaO [kg] (EAF),MgO [kg] (EAF),Tapping Time [Sec] (EAF),EAF_DRI (EAF),HDRI(T) (EAF)
4032284.0,82.3,1.4,3.0,1.0,82.3,1.4,2.0,1.0,55.55,33.45,3.5,96.0,0.5,0.0,79.1,85.7,92.3,2.05,10.36,8.49,4.15,1.0,91.7,1.2,5.0,0.0,24.2,36.1,21.3,8.9,3.9,0.809,0.228,1.14,0.96,1.31,2.0,70.0,59.0,10.0,5.0,0.0,98.37879181,174.7345886,561.923645,6165.0625,592.9448242,2278.962891,18187.33008,2000.300049,9583.785156,9624.116211,291.0,0.0,209.8999939
4032285.0,82.3,1.4,3.0,1.0,82.3,1.4,2.0,1.0,55.55,33.45,3.5,96.0,0.5,0.0,79.1,85.7,92.3,2.05,10.36,8.49,4.15,1.0,91.7,1.2,5.0,0.0,24.2,36.1,21.3,8.9,3.9,0.809,0.228,1.14,0.96,1.31,2.0,68.0,57.0,10.0,5.0,0.0,98.45726776,176.243103,534.2815552,6769.095703,654.0216064,1981.963013,19977.00977,2002.500122,10462.89648,8646.507813,313.0,0.0,210.0
4032290.0,82.3,1.4,3.0,1.0,82.3,1.4,2.0,1.0,55.55,33.45,3.5,96.0,0.5,0.0,79.1,85.7,92.3,2.05,10.36,8.49,4.15,1.0,91.7,1.2,5.0,0.0,24.2,36.1,21.3,8.9,3.9,0.809,0.228,1.14,0.96,1.31,2.0,64.0,56.0,8.0,3.0,27.19292068,97.33811188,174.2145996,524.8914185,6346.363281,610.8220215,1958.987671,18723.32031,2001.800049,9239.416016,7854.402832,273.0,27192.91992,162.3999023
4032291.0,82.3,1.4,3.0,1.0,82.3,1.4,2.0,1.0,55.55,33.45,3.5,96.0,0.5,0.0,79.1,85.7,92.3,2.05,10.36,8.49,4.15,1.0,91.7,1.2,5.0,0.0,24.2,36.1,21.3,8.9,3.9,0.809,0.228,1.14,0.96,1.31,2.0,62.0,53.0,8.0,3.0,19.72587967,97.40325928,171.7213898,506.8712463,6308.355469,607.7264404,1771.987671,18612.65039,2003.199951,9541.8125,8292.794922,274.0,19725.88086,174.6000061
4032292.0,82.3,1.4,3.0,1.0,82.3,1.4,2.0,1.0,55.55,33.45,3.5,96.0,0.5,0.0,79.1,85.7,92.3,2.05,10.36,8.49,4.15,1.0,91.7,1.2,5.0,0.0,24.2,36.1,21.3,8.9,3.9,0.809,0.228,1.14,0.96,1.31,2.0,68.0,54.0,13.0,8.0,19.36403084,97.32637787,172.7812653,514.3173218,6552.318359,633.8916016,1801.774658,19339.36914,2001.900024,8856.619141,7835.90918,270.0,19364.03125,174.6000061
4032295.0,82.3,1.4,3.0,1.0,82.3,1.4,2.0,1.0,55.55,33.45,3.5,96.0,0.5,0.0,79.1,85.7,92.3,2.05,10.36,8.49,4.15,1.0,91.7,1.2,5.0,0.0,29.2,24.4,25.5,10.7,4.7,0.847,0.22,1.15,0.97,1.32,3.0,65.0,56.0,9.0,4.0,20.00206947,97.34809113,177.0188751,516.6292114,6752.594727,653.7037354,2031.999878,19931.64063,2000.899902,9865.610352,7805.01416,324.0,20002.06641,174.8999939
4032296.0,82.3,1.4,3.0,1.0,82.3,1.4,2.0,1.0,55.55,33.45,3.5,96.0,0.5,0.0,79.1,85.7,92.3,2.05,10.36,8.49,4.15,1.0,91.7,1.2,5.0,0.0,29.2,24.4,25.5,10.7,4.7,0.847,0.22,1.15,0.97,1.32,3.0,64.0,53.0,11.0,6.0,20.00016975,97.355896,171.326355,508.266449,6359.572266,615.4880371,2029.987671,18771.10938,2000.300049,9846.099609,7861.703613,277.0,20000.16992,174.6999969
4032299.0,81.0,1.4,0.0,1.0,81.0,1.4,2.0,1.0,55.52,33.62,1.5,48.5,0.0,1.0,79.5,86.6,91.8,1.8,9.57,9.13,5.07,1.0,91.45,1.2,4.0,1.0,29.2,24.4,25.5,10.7,4.7,0.847,0.22,1.15,0.97,1.32,3.0,62.0,54.0,8.0,2.0,0.0,97.97782898,174.5425568,511.5996094,5977.979492,574.5852661,2304.555664,17634.46094,2001.899902,9451.195313,7653.901855,275.0,0.0,194.8999939
4032300.0,81.0,1.4,0.0,1.0,81.0,1.4,2.0,1.0,55.52,33.62,1.5,48.5,0.0,1.0,79.5,86.6,91.8,1.8,9.57,9.13,5.07,1.0,91.45,1.2,4.0,1.0,31.2,18.4,28.2,10.8,5.8,0.849,0.272,1.11,0.92,1.24,3.0,63.0,55.0,7.0,2.0,0.0,97.4139328,175.5469818,512.6812744,6029.381836,583.7729492,2134.875732,17797.14063,2001.100098,9561.599609,7837.895508,268.0,0.0,195.0
4032302.0,81.0,1.4,0.0,1.0,81.0,1.4,2.0,1.0,55.52,33.62,1.5,48.5,0.0,1.0,79.5,86.6,91.8,1.8,9.57,9.13,5.07,1.0,91.45,1.2,4.0,1.0,31.2,18.4,28.2,10.8,5.8,0.849,0.272,1.11,0.92,1.24,3.0,66.0,56.0,10.0,5.0,0.0,99.3230896,173.255127,539.9946289,6848.576172,661.4460449,2328.987793,20210.91992,2000.800049,9968.783203,8200.099609,322.0,0.0,210.0
4032304.0,81.0,1.4,0.0,1.0,81.0,1.4,2.0,1.0,55.52,33.62,1.5,48.5,0.0,1.0,79.5,86.6,91.8,1.8,9.57,9.13,5.07,1.0,91.45,1.2,4.0,1.0,31.2,18.4,28.2,10.8,5.8,0.849,0.272,1.11,0.92,1.24,3.0,68.0,57.0,11.0,6.0,0.0,98.04797363,177.1379852,525.9900513,6929.712891,670.4746094,2255.0,20453.46094,2000.400024,10492.60254,8435.708984,280.0,0.0,207.9001007
4032305.0,81.0,1.4,0.0,1.0,81.0,1.4,2.0,1.0,55.52,33.62,1.5,48.5,0.0,1.0,79.5,86.6,91.8,1.8,9.57,9.13,5.07,1.0,91.45,1.2,4.0,1.0,31.2,18.4,28.2,10.8,5.8,0.849,0.272,1.11,0.92,1.24,3.0,68.0,58.0,9.0,4.0,0.0,98.40789032,171.9792023,560.6049805,6523.994141,627.5908203,2082.0,19246.51953,2002.700073,9950.189453,8514.413086,301.0,0.0,210.1000061
4032306.0,81.0,1.4,0.0,1.0,81.0,1.4,2.0,1.0,55.52,33.62,1.5,48.5,0.0,1.0,79.5,86.6,91.8,1.8,9.57,9.13,5.07,1.0,91.45,1.2,4.0,1.0,31.2,18.4,28.2,10.8,5.8,0.849,0.272,1.11,0.92,1.24,3.0,68.0,59.0,9.0,4.0,0.0,97.91207123,174.3650665,556.3875122,6859.835449,662.484436,2221.629639,20244.01953,2004.300049,11082.49902,8447.717773,268.0,0.0,210.0998993
4032307.0,81.0,1.4,0.0,1.0,81.0,1.4,2.0,1.0,55.52,33.62,1.5,48.5,0.0,1.0,79.5,86.6,91.8,1.8,9.57,9.13,5.07,1.0,91.45,1.2,4.0,1.0,31.2,18.4,28.2,10.8,5.8,0.849,0.272,1.11,0.92,1.24,3.0,67.0,58.0,8.0,3.0,0.0,97.74727631,176.9152374,542.8401489,6680.376953,648.0332031,1940.0,19721.91016,2003.599854,11034.70703,8738.818359,267.0,0.0,211.6000061
4032308.0,81.0,1.4,0.0,1.0,81.0,1.4,2.0,1.0,55.52,33.62,1.5,48.5,0.0,1.0,79.5,86.6,91.8,1.8,9.57,9.13,5.07,1.0,91.45,1.2,4.0,1.0,32.5,17.0,28.5,11.1,5.0,0.895,0.252,1.14,0.97,1.3,3.0,66.0,58.0,8.0,2.0,0.0,98.07003784,172.8012543,548.6131592,7237.875,701.7032471,1951.987427,21366.68945,2001.900146,11980.2002,8770.199219,274.0,0.0,210.0001068
4032309.0,81.0,1.4,0.0,1.0,81.0,1.4,2.0,1.0,55.52,33.62,1.5,48.5,0.0,1.0,79.5,86.6,91.8,1.8,9.57,9.13,5.07,1.0,91.45,1.2,4.0,1.0,31.3,18.3,28.5,11.0,5.1,0.82,0.253,1.1,0.93,1.26,3.0,63.0,55.0,8.0,3.0,0.0,98.253479,176.4993591,510.289032,6913.961426,670.401062,2011.99939,20410.74023,1699.100098,9844.808594,8354.324219,285.0,0.0,199.7001038
4032311.0,81.0,1.4,0.0,1.0,81.0,1.4,2.0,1.0,55.52,33.62,1.5,48.5,0.0,1.0,79.5,86.6,91.8,1.8,9.57,9.13,5.07,1.0,91.45,1.2,4.0,1.0,31.3,18.3,28.5,11.0,5.1,0.82,0.253,1.1,0.93,1.26,3.0,68.0,59.0,8.0,3.0,51.50458908,95.10319519,177.5027618,532.0635986,7043.162598,678.3358765,2010.998657,20780.2207,2003.199951,9965.106445,8200.208008,268.0,51504.58984,153.6000061
4032315.0,81.0,1.4,0.0,1.0,81.0,1.4,2.0,1.0,55.52,33.62,1.5,48.5,0.0,1.0,79.5,86.6,91.8,1.8,9.57,9.13,5.07,1.0,91.45,1.2,4.0,1.0,29.1,22.5,27.4,10.2,5.1,0.785,0.254,1.06,0.9,1.21,3.0,59.0,53.0,5.0,0.0,0.0,97.06819916,174.2016449,498.0905151,6513.841797,630.2032471,2019.986328,19225.90039,1503.600098,9944.211914,8080.504883,232.0,0.0,200.1000977
4032316.0,81.0,1.4,0.0,1.0,81.0,1.4,2.0,1.0,55.52,33.62,1.5,48.5,0.0,1.0,79.5,86.6,91.8,1.8,9.57,9.13,5.07,1.0,91.45,1.2,4.0,1.0,29.1,22.5,27.4,10.2,5.1,0.785,0.254,1.06,0.9,1.21,3.0,65.0,57.0,8.0,3.0,0.0,97.16902924,170.9957123,540.6307373,6810.114258,659.2695313,2100.557861,20101.41016,1502.0,10137.30859,8050.802246,248.0,0.0,199.0001068
4032317.0,81.5,1.4,2.0,1.0,81.5,1.4,2.0,1.0,56.35,33.6,3.5,96.5,0.0,0.0,80.45,86.5,93.0,2.3,9.47,7.78,3.38,1.0,91.47,1.2,4.33,1.0,29.1,22.5,27.4,10.2,5.1,0.785,0.254,1.06,0.9,1.21,3.0,63.0,55.0,7.0,2.0,19.60655022,97.34525299,175.7991486,511.8925781,6702.386719,646.7236938,2151.0,19777.92969,1501.800049,9666.30957,7932.430664,245.0,19606.54688,179.5
4032318.0,81.5,1.4,2.0,1.0,81.5,1.4,2.0,1.0,56.35,33.6,3.5,96.5,0.0,0.0,80.45,86.5,93.0,2.3,9.47,7.78,3.38,1.0,91.47,1.2,4.33,1.0,29.1,22.5,27.4,10.2,5.1,0.785,0.254,1.06,0.9,1.21,3.0,64.0,55.0,9.0,4.0,19.37470055,97.51802826,175.3945465,513.0574341,6716.474121,648.6077881,2150.0,19820.85938,1500.900024,9988.811523,7758.80957,239.0,19374.69531,179.0
4032319.0,81.5,1.4,2.0,1.0,81.5,1.4,2.0,1.0,56.35,33.6,3.5,96.5,0.0,0.0,80.45,86.5,93.0,2.3,9.47,7.78,3.38,1.0,91.47,1.2,4.33,1.0,29.1,22.5,27.4,10.2,5.1,0.785,0.254,1.06,0.9,1.21,3.0,68.0,55.0,13.0,8.0,19.23196983,97.4307785,171.3197327,525.5803223,6848.21582,661.833252,2148.994629,20210.94922,1501.800049,9703.814453,7816.614258,253.0,19231.9668,179.8000031
4032321.0,81.5,1.4,2.0,1.0,81.5,1.4,2.0,1.0,56.35,33.6,3.5,96.5,0.0,0.0,80.45,86.5,93.0,2.3,9.47,7.78,3.38,1.0,91.47,1.2,4.33,1.0,29.1,22.5,27.4,10.2,5.1,0.785,0.254,1.06,0.9,1.21,3.0,63.0,55.0,8.0,3.0,19.50746918,97.75685883,172.2832947,523.9171143,6797.09082,656.6834717,2150.0,20059.51953,1500.999878,9759.726563,7870.706055,251.0,19507.46875,178.3999939
4032322.0,81.5,1.4,2.0,1.0,81.5,1.4,2.0,1.0,56.35,33.6,3.5,96.5,0.0,0.0,80.45,86.5,93.0,2.3,9.47,7.78,3.38,1.0,91.47,1.2,4.33,1.0,29.1,22.5,27.4,10.2,5.1,0.785,0.254,1.06,0.9,1.21,3.0,61.0,53.0,8.0,3.0,19.51992035,98.3187561,173.5021057,501.5045776,6527.703613,630.9472046,2099.998535,19265.25977,1500.800049,9327.607422,7675.123535,243.0,19519.91797,169.8000031
4032323.0,81.5,1.4,2.0,1.0,81.5,1.4,2.0,1.0,56.35,33.6,3.5,96.5,0.0,0.0,80.45,86.5,93.0,2.3,9.47,7.78,3.38,1.0,91.47,1.2,4.33,1.0,29.1,22.5,27.4,10.2,5.1,0.785,0.254,1.06,0.9,1.21,3.0,67.0,53.0,14.0,9.0,19.49044037,97.48496246,173.3302002,501.4942322,6639.885742,641.4554443,2099.998535,19595.4707,1500.700195,9224.911133,7451.411621,260.0,19490.44336,169.7998962
4032325.0,81.5,1.4,2.0,1.0,81.5,1.4,2.0,1.0,56.35,33.6,3.5,96.5,0.0,0.0,80.45,86.5,93.0,2.3,9.47,7.78,3.38,1.0,91.47,1.2,4.33,1.0,27.6,30.4,23.1,8.9,4.1,0.838,0.228,1.19,1.01,1.34,3.0,63.0,55.0,8.0,3.0,7.923520088,97.12976074,170.1511688,524.5421753,6668.829102,646.5665894,2118.321045,19686.91016,1500.600098,9742.217773,7808.506836,256.0,7923.523438,194.0
4032326.0,81.5,1.4,2.0,1.0,81.5,1.4,2.0,1.0,56.35,33.6,3.5,96.5,0.0,0.0,80.45,86.5,93.0,2.3,9.47,7.78,3.38,1.0,91.47,1.2,4.33,1.0,27.6,30.4,23.1,8.9,4.1,0.838,0.228,1.19,1.01,1.34,3.0,62.0,55.0,7.0,2.0,10.00720978,97.04980469,174.8130341,509.8250732,6051.701172,581.8821411,2100.987793,17852.5,1505.400024,9794.604492,8001.005859,227.0,10007.20801,190.5001068
4032327.0,81.5,1.4,2.0,1.0,81.5,1.4,2.0,1.0,56.35,33.6,3.5,96.5,0.0,0.0,80.45,86.5,93.0,2.3,9.47,7.78,3.38,1.0,91.47,1.2,4.33,1.0,27.6,30.4,23.1,8.9,4.1,0.838,0.228,1.19,1.01,1.34,3.0,64.0,56.0,8.0,3.0,10.0092001,97.44100189,171.64505,535.8352661,6279.420898,605.5166016,1991.999878,18528.7793,1501.39978,9849.806641,8000.604004,246.0,10009.19922,190.1000061
4032328.0,81.5,1.4,2.0,1.0,81.5,1.4,2.0,1.0,56.35,33.6,3.5,96.5,0.0,0.0,80.45,86.5,93.0,2.3,9.47,7.78,3.38,1.0,91.47,1.2,4.33,1.0,27.6,30.4,23.1,8.9,4.1,0.838,0.228,1.19,1.01,1.34,3.0,66.0,56.0,9.0,4.0,10.0143404,96.90261841,170.619873,538.1274414,6608.46582,638.7753906,2244.888916,19503.66992,1500.099976,9968.011719,7802.291504,200.0,10014.33887,190.0
4032329.0,81.5,1.4,2.0,1.0,81.5,1.4,2.0,1.0,56.35,33.6,3.5,96.5,0.0,0.0,80.45,86.5,93.0,2.3,9.47,7.78,3.38,1.0,91.47,1.2,4.33,1.0,27.6,30.4,23.1,8.9,4.1,0.838,0.228,1.19,1.01,1.34,3.0,65.0,57.0,8.0,3.0,10.00300026,96.57445526,170.6062317,539.1782227,6701.392578,647.8360596,2224.0,19778.14063,1501.199951,10330.37988,8004.012695,296.0,10003.00098,189.4001007
4032332.0,81.5,1.4,2.0,1.0,81.5,1.4,2.0,1.0,56.35,33.6,3.5,96.5,0.0,0.0,80.45,86.5,93.0,2.3,9.47,7.78,3.38,1.0,91.47,1.2,4.33,1.0,27.6,30.4,23.1,8.9,4.1,0.838,0.228,1.19,1.01,1.34,3.0,68.0,59.0,9.0,4.0,23.47884941,99.1135788,177.9981537,553.5755005,6342.009766,611.9725342,2235.99585,18714.55078,1503.600098,10627.50977,8634.119141,253.0,23478.84766,191.1000061
4032333.0,81.5,1.4,2.0,1.0,81.5,1.4,2.0,1.0,56.35,33.6,3.5,96.5,0.0,0.0,80.45,86.5,93.0,2.3,9.47,7.78,3.38,1.0,91.47,1.2,4.33,1.0,27.6,30.4,23.1,8.9,4.1,0.838,0.228,1.19,1.01,1.34,3.0,65.0,58.0,7.0,2.0,19.27792931,98.402565,173.6925507,550.3238525,6500.548828,624.8632202,2131.0,19176.13086,1504.900024,10093.79785,8294.50293,236.0,19277.93164,190.3999939
4032334.0,81.5,1.4,2.0,1.0,81.5,1.4,2.0,1.0,56.35,33.6,3.5,96.5,0.0,0.0,80.45,86.5,93.0,2.3,9.47,7.78,3.38,1.0,91.47,1.2,4.33,1.0,27.6,30.4,23.1,8.9,4.1,0.838,0.228,1.19,1.01,1.34,3.0,65.0,57.0,7.0,2.0,0.0,98.76837158,176.2977448,540.6278687,6566.556641,632.7329102,2202.987793,19374.80078,1502.199951,10287.82227,8501.902344,231.0,0.0,210.6000061
4032335.0,81.5,1.4,2.0,1.0,81.5,1.4,2.0,1.0,56.35,33.6,3.5,96.5,0.0,0.0,80.45,86.5,93.0,2.3,9.47,7.78,3.38,1.0,91.47,1.2,4.33,1.0,25.3,32.3,22.9,9.4,4.1,0.847,0.212,1.1,0.94,1.29,2.0,69.0,59.0,10.0,4.0,0.0,98.47577667,175.5023651,559.2376099,6479.717773,624.2946167,2139.543457,19118.41016,1503.699829,10033.31543,8500.108398,232.0,0.0,210.0
4032336.0,81.5,1.4,2.0,1.0,81.5,1.4,2.0,1.0,56.35,33.6,3.5,96.5,0.0,0.0,80.45,86.5,93.0,2.3,9.47,7.78,3.38,1.0,91.47,1.2,4.33,1.0,25.3,32.3,22.9,9.4,4.1,0.847,0.212,1.1,0.94,1.29,2.0,67.0,59.0,7.0,2.0,0.0,98.92203522,177.5984802,551.1187744,6398.664063,616.7332764,2343.0,18879.90039,1502.100098,9947.926758,8502.213867,230.0,0.0,209.5
4032337.0,81.5,1.4,2.0,1.0,81.5,1.4,2.0,1.0,56.35,33.6,3.5,96.5,0.0,0.0,80.45,86.5,93.0,2.3,9.47,7.78,3.38,1.0,91.47,1.2,4.33,1.0,25.3,32.3,22.9,9.4,4.1,0.847,0.212,1.1,0.94,1.29,2.0,66.0,57.0,8.0,3.0,34.4584198,98.88993073,175.9967651,539.8777466,6248.835449,601.5439453,2111.99585,18435.86914,1504.899902,10258.81348,8498.612305,242.0,34458.42188,175.3000031
4032341.0,81.5,1.4,2.0,1.0,81.5,1.4,2.0,1.0,55.05,34.1,3.0,97.0,0.0,0.0,80.0,86.3,92.7,2.0,9.9,8.1,4.05,1.0,91.67,1.2,3.33,0.0,25.3,32.3,22.9,9.4,4.1,0.847,0.212,1.1,0.94,1.29,2.0,67.0,49.0,18.0,12.0,0.0,96.88776398,181.4345245,438.9261475,5728.999023,551.0845947,1800.0,16901.11914,1502.100098,7848.204102,6987.208008,303.0,0.0,168.3999939
4032347.0,81.5,1.4,2.0,1.0,81.5,1.4,2.0,1.0,55.05,34.1,3.0,97.0,0.0,0.0,80.0,86.3,92.7,2.0,9.9,8.1,4.05,1.0,91.67,1.2,3.33,0.0,25.3,32.3,22.9,9.4,4.1,0.847,0.212,1.1,0.94,1.29,2.0,66.0,59.0,7.0,2.0,0.0,95.49468994,176.5020599,533.3753662,6564.569824,642.5202637,2137.0,19394.89063,2004.599854,10853.58984,9645.496094,244.0,0.0,216.1999969
4032348.0,81.5,1.4,2.0,1.0,81.5,1.4,2.0,1.0,55.05,34.1,3.0,97.0,0.0,0.0,80.0,86.3,92.7,2.0,9.9,8.1,4.05,1.0,91.67,1.2,3.33,0.0,25.3,32.3,22.9,9.4,4.1,0.847,0.212,1.1,0.94,1.29,2.0,70.0,60.0,9.0,4.0,0.0,95.2869339,176.1016083,546.2009277,6749.586914,666.1294556,2200.0,19955.83008,2005.899658,9783.808594,10026.78516,211.0,0.0,214.8000031
4032350.0,81.5,1.4,2.0,1.0,81.5,1.4,2.0,1.0,55.05,34.1,3.0,97.0,0.0,0.0,80.0,86.3,92.7,2.0,9.9,8.1,4.05,1.0,91.67,1.2,3.33,0.0,31.9,27.5,21.7,8.2,4.5,0.918,0.261,1.47,1.22,1.53,0.0,65.0,56.0,8.0,3.0,0.0,95.0454483,171.5272369,519.480835,6205.508301,616.9089966,1999.999878,18358.83008,2001.100098,8723.310547,8923.290039,228.0,0.0,199.0
4032351.0,81.5,1.4,2.0,1.0,81.5,1.4,2.0,1.0,55.05,34.1,3.0,97.0,0.0,0.0,80.0,86.3,92.7,2.0,9.9,8.1,4.05,1.0,91.67,1.2,3.33,0.0,31.9,27.5,21.7,8.2,4.5,0.918,0.261,1.47,1.22,1.53,0.0,70.0,62.0,8.0,3.0,0.0,95.59571075,176.0335541,561.7590942,6614.535156,659.4249268,2408.0,19573.75,2001.800049,10626.80273,10790.86328,229.0,0.0,215.1000061
4032352.0,81.5,1.4,2.0,1.0,81.5,1.4,2.0,1.0,55.05,34.1,3.0,97.0,0.0,0.0,80.0,86.3,92.7,2.0,9.9,8.1,4.05,1.0,91.67,1.2,3.33,0.0,31.9,27.5,21.7,8.2,4.5,0.918,0.261,1.47,1.22,1.53,0.0,68.0,59.0,8.0,3.0,10.0083704,96.0433197,176.9022369,537.0358887,6674.899902,665.4298706,2416.96167,19752.34961,2000.599976,9926.391602,8846.495117,240.0,10008.36719,189.0
4032354.0,81.5,1.4,2.0,1.0,81.5,1.4,2.0,1.0,55.05,34.1,3.0,97.0,0.0,0.0,80.0,86.3,92.7,2.0,9.9,8.1,4.05,1.0,91.67,1.2,3.33,0.0,31.9,27.5,21.7,8.2,4.5,0.918,0.261,1.47,1.22,1.53,0.0,62.0,54.0,7.0,2.0,10.00631046,96.69168854,177.8089142,497.5729065,6194.077637,618.0444336,2032.888916,18330.92969,2000.699951,9083.419922,8554.112305,219.0,10006.31152,179.8999939
4032358.0,82.9,0.9,3.0,0.0,82.9,0.9,2.0,1.0,55.8,33.85,3.5,96.5,0.0,0.0,80.5,87.0,92.5,2.2,8.94,8.36,3.8,1.0,91.98,1.2,4.4,0.0,33.0,20.8,25.4,9.7,5.0,0.951,0.226,1.3,1.09,1.4,3.0,68.0,59.0,8.0,3.0,20.03389931,97.0915451,178.7063141,539.0765991,6340.513672,631.8855591,2073.987305,18762.2793,2004.0,9468.897461,8930.415039,220.0,20033.9043,179.3000031
4032359.0,82.9,0.9,3.0,0.0,82.9,0.9,2.0,1.0,55.8,33.85,3.5,96.5,0.0,0.0,80.5,87.0,92.5,2.2,8.94,8.36,3.8,1.0,91.98,1.2,4.4,0.0,33.0,20.8,25.4,9.7,5.0,0.951,0.226,1.3,1.09,1.4,3.0,65.0,55.0,9.0,4.0,19.59691048,98.25462341,174.2065582,521.8679199,6164.946289,606.9225464,1898.998535,18223.34961,2002.0,9991.894531,9002.293945,201.0,19596.91406,180.0
4032362.0,82.9,0.9,3.0,0.0,82.9,0.9,2.0,1.0,55.8,33.85,3.5,96.5,0.0,0.0,80.5,87.0,92.5,2.2,8.94,8.36,3.8,1.0,91.98,1.2,4.4,0.0,33.0,20.8,25.4,9.7,5.0,0.951,0.226,1.3,1.09,1.4,3.0,64.0,55.0,8.0,3.0,0.0,99.12944794,175.6541595,526.5646973,6248.074219,617.2027588,1999.963013,18474.5293,2002.100098,10361.00293,8001.010742,208.0,0.0,200.8000031
4032369.0,82.9,0.9,3.0,0.0,82.9,0.9,2.0,1.0,55.8,33.85,3.5,96.5,0.0,0.0,80.5,87.0,92.5,2.2,8.94,8.36,3.8,1.0,91.98,1.2,4.4,0.0,33.0,20.8,25.4,9.7,5.0,0.951,0.226,1.3,1.09,1.4,3.0,69.0,60.0,9.0,4.0,26.58569908,97.14996338,173.2950745,564.3416748,6440.273926,632.7496338,2105.555664,19033.89063,2003.0,9360.818359,9062.619141,364.0,26585.70117,182.6999969
4032375.0,83.9,0.95,2.75,0.0,83.9,0.95,2.0,1.0,55.85,33.85,2.5,97.5,0.0,0.0,78.7,86.2,91.3,1.85,9.8,9.65,5.42,1.0,91.65,1.2,3.75,0.0,33.0,20.8,25.4,9.7,5.0,0.951,0.226,1.3,1.09,1.4,3.0,61.0,51.0,9.0,4.0,0.0,96.98103333,171.0637054,490.2364197,6122.595215,607.8039551,1728.666138,18111.30078,1504.600098,9659.296875,8600.020508,311.0,0.0,189.8999939
4032377.0,83.9,0.95,2.75,0.0,83.9,0.95,2.0,1.0,55.85,33.85,2.5,97.5,0.0,0.0,78.7,86.2,91.3,1.85,9.8,9.65,5.42,1.0,91.65,1.2,3.75,0.0,33.0,20.8,25.4,9.7,5.0,0.951,0.226,1.3,1.09,1.4,3.0,63.0,53.0,9.0,4.0,0.0,98.99102783,174.0525513,507.1284485,5973.15918,590.3816528,1808.987671,17662.51953,1503.800049,9392.6875,8501.798828,320.0,0.0,196.6000061
4032381.0,83.9,0.95,2.75,0.0,83.9,0.95,2.0,1.0,55.85,33.85,2.5,97.5,0.0,0.0,78.7,86.2,91.3,1.85,9.8,9.65,5.42,1.0,91.65,1.2,3.75,0.0,33.0,20.8,25.4,9.7,5.0,0.951,0.226,1.3,1.09,1.4,3.0,68.0,59.0,9.0,4.0,10.95726013,99.02509308,176.4783173,556.9092407,6813.770508,672.0074463,2311.876709,20144.40039,2001.799805,8831.012695,8799.320313,325.0,10957.25781,189.6999969
4032392.0,83.9,0.95,2.75,0.0,83.9,0.95,2.0,1.0,55.7,34.0,2.0,98.0,0.0,0.0,79.7,85.9,92.8,2.1,10.22,7.98,3.8,1.0,92.05,1.2,4.25,0.0,33.0,20.8,25.4,9.7,5.0,0.951,0.226,1.3,1.09,1.4,3.0,66.0,58.0,8.0,3.0,0.0,97.37902069,170.8743591,551.840271,6029.933594,594.3341675,1957.872437,17826.08984,2007.5,10198.10938,9128.503906,299.0,0.0,200.0
4032396.0,83.9,0.95,2.75,0.0,83.9,0.95,2.0,1.0,55.7,34.0,2.0,98.0,0.0,0.0,79.7,85.9,92.8,2.1,10.22,7.98,3.8,1.0,92.05,1.2,4.25,0.0,28.6,22.3,27.2,11.2,4.9,0.865,0.21,1.05,0.89,1.24,3.0,66.0,58.0,8.0,3.0,0.0,95.44226074,176.113205,524.0230103,6781.917969,682.7648315,1928.884644,20086.36914,2003.300049,10526.60059,9225.905273,282.0,0.0,199.1999054
4032399.0,83.9,0.95,2.75,0.0,83.9,0.95,2.0,1.0,55.7,34.0,2.0,98.0,0.0,0.0,79.7,85.9,92.8,2.1,10.22,7.98,3.8,1.0,92.05,1.2,4.25,0.0,29.1,21.5,27.8,10.5,5.2,0.88,0.256,1.05,0.88,1.2,3.0,63.0,55.0,7.0,2.0,0.0,100.8064957,175.6915741,534.5620728,6929.943359,708.5097656,1800.888916,20552.9707,2001.10022,11579.78809,9541.689453,268.0,0.0,210.3999939
4032400.0,83.9,0.95,2.75,0.0,83.9,0.95,2.0,1.0,55.7,34.0,2.0,98.0,0.0,0.0,79.7,85.9,92.8,2.1,10.22,7.98,3.8,1.0,92.05,1.2,4.25,0.0,28.6,24.1,26.3,10.3,5.0,0.908,0.239,1.09,0.91,1.24,3.0,64.0,55.0,8.0,3.0,0.0,101.1507721,176.4904785,531.4124756,6761.834961,689.5539551,1714.0,20049.78906,2001.89978,11303.5127,9098.792969,287.0,0.0,199.8000031
4032401.0,83.9,0.95,2.75,0.0,83.9,0.95,2.0,1.0,55.7,34.0,2.0,98.0,0.0,0.0,79.7,85.9,92.8,2.1,10.22,7.98,3.8,1.0,92.05,1.2,4.25,0.0,28.6,24.1,26.3,10.3,5.0,0.908,0.239,1.09,0.91,1.24,3.0,64.0,55.0,8.0,3.0,10.0619297,97.76119232,179.5177917,507.2125854,6419.473633,646.4997559,1741.884888,19013.48047,2002.100098,10224.90234,8949.430664,261.0,10061.93066,189.8999023
4032404.0,83.9,0.95,2.75,0.0,83.9,0.95,2.0,1.0,55.7,34.0,2.0,98.0,0.0,0.0,79.7,85.9,92.8,2.1,10.22,7.98,3.8,1.0,92.05,1.2,4.25,0.0,28.6,24.1,26.3,10.3,5.0,0.908,0.239,1.09,0.91,1.24,3.0,69.0,60.0,9.0,4.0,10.00708961,96.51847839,176.3750458,553.4666748,6897.213867,680.2680054,2169.999023,20391.16992,2005.299805,10052.59766,8039.998047,267.0,10007.08887,192.3000031
4032405.0,83.9,0.95,2.75,0.0,83.9,0.95,2.0,1.0,55.7,34.0,2.0,98.0,0.0,0.0,79.7,85.9,92.8,2.1,10.22,7.98,3.8,1.0,92.05,1.2,4.25,0.0,27.1,25.4,26.1,10.2,5.1,1.007,0.237,1.04,0.87,1.2,3.0,63.0,55.0,7.0,2.0,0.0,98.53928375,173.7303314,524.0267944,5756.07959,573.9193115,2029.864258,17033.59961,2005.399902,9785.410156,8076.094238,257.0,0.0,192.8999939
4032406.0,83.9,0.95,2.75,0.0,83.9,0.95,2.0,1.0,55.7,34.0,2.0,98.0,0.0,0.0,79.7,85.9,92.8,2.1,10.22,7.98,3.8,1.0,92.05,1.2,4.25,0.0,27.1,25.4,26.1,10.2,5.1,1.007,0.237,1.04,0.87,1.2,3.0,67.0,60.0,7.0,2.0,0.0,95.81163788,171.4335632,560.1269531,5747.927734,565.7297974,2101.0,16990.30078,2046.5,9756.013672,8453.598633,244.0,0.0,195.3000031
4032410.0,83.9,0.95,2.75,0.0,83.9,0.95,2.0,1.0,55.7,34.0,2.0,98.0,0.0,0.0,79.7,85.9,92.8,2.1,10.22,7.98,3.8,1.0,92.05,1.2,4.25,0.0,30.3,19.9,28.0,10.6,5.1,0.88,0.231,1.08,0.92,1.24,3.0,63.0,56.0,7.0,2.0,29.80632019,96.52128601,175.5753632,514.3148804,6574.624512,664.3950806,1924.875244,19478.91016,2001.200195,9823.68457,7696.02002,254.0,29806.32422,159.6000061
4032411.0,83.9,0.95,2.75,0.0,83.9,0.95,2.0,1.0,55.7,34.0,2.0,98.0,0.0,0.0,79.9,86.2,92.7,1.85,10.15,8.1,4.38,1.0,92.05,1.2,4.25,0.0,30.3,19.9,28.0,10.6,5.1,0.88,0.231,1.08,0.92,1.24,3.0,60.0,52.0,8.0,3.0,17.09217072,109.0640182,173.5576477,550.899292,6240.017578,628.914978,1730.994507,18483.23047,2001.399902,10365.50977,8164.115234,257.0,17092.16992,183.1999969
4032414.0,83.9,0.95,2.75,0.0,83.9,0.95,2.0,1.0,55.7,34.0,2.0,98.0,0.0,0.0,79.9,86.2,92.7,1.85,10.15,8.1,4.38,1.0,92.05,1.2,4.25,0.0,30.3,19.9,28.0,10.6,5.1,0.88,0.231,1.08,0.92,1.24,3.0,59.0,51.0,7.0,2.0,49.10153961,114.5678406,176.0179291,560.1246948,6520.088379,667.5474854,1259.824951,19339.85938,1001.900146,11461.99609,8474.712891,242.0,49101.53906,160.6999969
4032415.0,83.9,0.95,2.75,0.0,83.9,0.95,2.0,1.0,55.7,34.0,2.0,98.0,0.0,0.0,79.9,86.2,92.7,1.85,10.15,8.1,4.38,1.0,92.05,1.2,4.25,0.0,30.3,19.9,28.0,10.6,5.1,0.88,0.231,1.08,0.92,1.24,3.0,56.0,49.0,7.0,2.0,40.81655121,114.2374344,175.6199493,536.4660645,6184.996582,628.211853,1603.963013,18332.83984,1003.599976,11020.41113,8703.099609,245.0,40816.55078,158.6999969
4032417.0,83.9,0.95,2.75,0.0,83.9,0.95,2.0,1.0,55.7,34.0,2.0,98.0,0.0,0.0,79.9,86.2,92.7,1.85,10.15,8.1,4.38,1.0,92.05,1.2,4.25,0.0,30.3,19.9,28.0,10.6,5.1,0.88,0.231,1.08,0.92,1.24,3.0,57.0,50.0,7.0,2.0,62.50035858,115.7950745,170.1317902,567.9394531,6137.80957,623.0088501,1462.997559,18191.91016,1000.100098,10854.40723,8566.30957,244.0,62500.36328,138.3000031
4032418.0,83.9,0.95,2.75,0.0,83.9,0.95,2.0,1.0,55.7,34.0,2.0,98.0,0.0,0.0,79.9,86.2,92.7,1.85,10.15,8.1,4.38,1.0,92.05,1.2,4.25,0.0,30.3,19.9,28.0,10.6,5.1,0.88,0.231,1.08,0.92,1.24,3.0,69.0,52.0,16.0,11.0,29.42041016,111.1438751,174.7184753,558.0284424,6282.574219,620.4467163,1958.888916,18576.10938,1000.900024,9840.802734,8001.520996,257.0,29420.41211,171.0
4032419.0,83.9,0.95,2.75,0.0,83.9,0.95,2.0,1.0,55.7,34.0,2.0,98.0,0.0,0.0,79.9,86.2,92.7,1.85,10.15,8.1,4.38,1.0,92.05,1.2,4.25,0.0,30.3,19.9,28.0,10.6,5.1,0.88,0.231,1.08,0.92,1.24,3.0,59.0,50.0,8.0,3.0,28.65497971,106.3636169,173.9864044,518.9536743,6098.169434,616.4631348,1465.884644,18067.85938,1003.099976,10161.90137,8001.12207,237.0,28654.98438,171.8999939
4032426.0,83.9,0.95,2.75,0.0,83.9,0.95,2.0,1.0,55.7,34.0,2.0,98.0,0.0,0.0,79.9,86.2,92.7,1.85,10.15,8.1,4.38,1.0,92.05,1.2,4.25,0.0,30.3,19.9,28.0,10.6,5.1,0.88,0.231,1.08,0.92,1.24,3.0,67.0,57.0,9.0,4.0,106.5101624,110.2554779,174.4653778,608.789978,6377.912598,648.3032227,2000.0,18905.96094,1002.600098,11123.51855,8840.100586,230.0,106510.1563,103.0
4032430.0,83.9,0.95,2.75,0.0,83.9,0.95,2.0,1.0,55.7,34.0,2.0,98.0,0.0,0.0,79.9,86.2,92.7,1.85,10.15,8.1,4.38,1.0,92.05,1.2,4.25,0.0,27.8,25.4,25.9,10.2,5.0,0.877,0.234,1.07,0.9,1.23,3.0,67.0,58.0,9.0,4.0,38.46995163,97.63899231,174.0705109,547.8283081,6268.186523,623.5765381,2178.884766,18545.40039,2001.599854,10340.99414,8194.509766,212.0,38469.95313,164.5
4032431.0,81.05,1.25,2.5,1.0,81.05,1.25,2.0,1.0,55.57,33.97,1.67,65.0,0.0,1.0,79.9,86.2,92.7,1.85,10.15,8.1,4.38,1.0,91.87,1.2,4.33,0.0,27.8,25.4,25.9,10.2,5.0,0.877,0.234,1.07,0.9,1.23,3.0,64.0,56.0,8.0,3.0,39.20856094,102.6020508,175.2107849,549.4805298,6140.639648,609.8943481,2034.0,18165.44922,2001.199951,10197.70801,8063.313965,227.0,39208.55469,159.3999939
4032433.0,81.05,1.25,2.5,1.0,81.05,1.25,2.0,1.0,55.57,33.97,1.67,65.0,0.0,1.0,79.9,86.2,92.7,1.85,10.15,8.1,4.38,1.0,91.87,1.2,4.33,0.0,27.8,25.4,25.9,10.2,5.0,0.877,0.234,1.07,0.9,1.23,3.0,57.0,50.0,7.0,2.0,14.64846039,113.9692078,177.2638245,538.2799072,5591.334961,560.868042,2080.998535,16554.85938,2001.799927,10030.30762,8623.405273,211.0,14648.45703,179.1999969
4032434.0,81.05,1.25,2.5,1.0,81.05,1.25,2.0,1.0,55.57,33.97,1.67,65.0,0.0,1.0,79.9,86.2,92.7,1.85,10.15,8.1,4.38,1.0,91.87,1.2,4.33,0.0,27.8,25.4,25.9,10.2,5.0,0.877,0.234,1.07,0.9,1.23,3.0,63.0,52.0,11.0,6.0,31.91037941,110.8998871,176.7609863,545.3153687,5713.541992,564.6646729,1923.987183,16894.68945,2000.000244,10922.50195,7793.697266,231.0,31910.38477,163.3999939
4032435.0,81.05,1.25,2.5,1.0,81.05,1.25,2.0,1.0,55.57,33.97,1.67,65.0,0.0,1.0,79.9,86.2,92.7,1.85,10.15,8.1,4.38,1.0,91.87,1.2,4.33,0.0,26.7,27.7,25.4,9.8,4.7,0.921,0.227,1.05,0.89,1.21,3.0,65.0,52.0,12.0,7.0,18.66032028,112.507637,173.6340942,563.1837158,5844.098633,574.7050781,2167.999512,17273.30078,2003.099854,10872.59863,7796.791992,238.0,18660.31641,171.1000061
4032436.0,81.05,1.25,2.5,1.0,81.05,1.25,2.0,1.0,55.57,33.97,1.67,65.0,0.0,1.0,79.9,86.2,92.7,1.85,10.15,8.1,4.38,1.0,91.87,1.2,4.33,0.0,26.7,27.7,25.4,9.8,4.7,0.921,0.227,1.05,0.89,1.21,3.0,60.0,52.0,7.0,2.0,54.80820084,113.3085556,173.3628693,570.6220093,5906.218262,588.0616455,2078.99585,17475.75,2000.800293,10740.9082,7991.507813,217.0,54808.20313,140.9001007
4032439.0,81.05,1.25,2.5,1.0,81.05,1.25,2.0,1.0,55.57,33.97,1.67,65.0,0.0,1.0,79.9,86.2,92.7,1.85,10.15,8.1,4.38,1.0,91.87,1.2,4.33,0.0,26.7,27.7,25.4,9.8,4.7,0.921,0.227,1.05,0.89,1.21,3.0,68.0,58.0,9.0,4.0,54.1986618,97.85183716,177.319458,541.2623291,6353.932617,620.5715332,2102.994385,18769.09961,2003.700195,10702.00781,8049.807617,248.0,54198.66016,146.3999939
4032440.0,81.05,1.25,2.5,1.0,81.05,1.25,2.0,1.0,55.57,33.97,1.67,65.0,0.0,1.0,79.9,86.2,92.7,1.85,10.15,8.1,4.38,1.0,91.87,1.2,4.33,0.0,29.8,25.9,24.4,9.3,4.5,0.97,0.225,1.22,1.03,1.35,3.0,69.0,61.0,8.0,3.0,53.83383942,97.86915588,176.1008301,568.1065063,6750.883789,672.612854,2054.99585,19976.17969,2004.600098,10918.21094,8002.705566,243.0,53833.83984,146.0
4032441.0,81.05,1.25,2.5,1.0,81.05,1.25,2.0,1.0,55.57,33.97,1.67,65.0,0.0,1.0,79.9,86.2,92.7,1.85,10.15,8.1,4.38,1.0,91.87,1.2,4.33,0.0,29.8,25.9,24.4,9.3,4.5,0.97,0.225,1.22,1.03,1.35,3.0,66.0,58.0,7.0,2.0,30.00132942,97.16395569,176.7275085,534.3705444,6120.724121,610.9265747,2116.987793,18114.35938,2004.599854,10198.20898,8000.509766,230.0,30001.33203,170.1999969
4032443.0,81.05,1.25,2.5,1.0,81.05,1.25,2.0,1.0,55.57,33.97,1.67,65.0,0.0,1.0,79.9,86.2,92.7,1.85,10.15,8.1,4.38,1.0,91.87,1.2,4.33,0.0,29.8,25.9,24.4,9.3,4.5,0.97,0.225,1.22,1.03,1.35,3.0,69.0,60.0,8.0,3.0,0.0,93.63487244,175.292511,542.4727783,6341.11377,632.9498291,2087.650391,18766.67969,2002.300049,10306.70996,8000.717285,221.0,0.0,200.6000061
4032447.0,82.22,1.35,1.5,1.0,82.22,1.35,2.0,1.0,55.5,33.93,2.0,64.67,0.0,1.0,79.9,86.25,92.65,1.75,10.18,8.17,4.68,1.0,91.95,1.2,4.25,0.0,29.8,25.9,24.4,9.3,4.5,0.97,0.225,1.22,1.03,1.35,3.0,59.0,52.0,7.0,2.0,48.98305893,110.0659561,172.7216797,561.8372803,6021.816895,591.3522339,1937.99585,17796.41992,1500.800049,10044.29102,7958.681152,193.0,48983.05859,150.6000061
4032448.0,82.22,1.35,1.5,1.0,82.22,1.35,2.0,1.0,55.5,33.93,2.0,64.67,0.0,1.0,79.9,86.25,92.65,1.75,10.18,8.17,4.68,1.0,91.95,1.2,4.25,0.0,29.8,25.9,24.4,9.3,4.5,0.97,0.225,1.22,1.03,1.35,3.0,59.0,52.0,7.0,2.0,49.57254028,114.1650238,176.0429688,562.5794678,5770.246582,576.2301636,1832.0,17077.85938,1500.200073,10670.50293,8055.500977,212.0,49572.54688,149.5
4032450.0,82.22,1.35,1.5,1.0,82.22,1.35,2.0,1.0,55.5,33.93,2.0,64.67,0.0,1.0,79.9,86.25,92.65,1.75,10.18,8.17,4.68,1.0,91.95,1.2,4.25,0.0,27.5,30.0,23.0,9.4,4.2,0.847,0.2,1.2,1.01,1.36,3.0,61.0,54.0,7.0,2.0,59.69498062,114.251152,176.4158783,589.3378296,6103.465332,613.3979492,1499.998657,18074.18945,1502.799805,11662.00586,8259.207031,205.0,59694.98047,149.8000031
4032451.0,82.22,1.35,1.5,1.0,82.22,1.35,2.0,1.0,55.5,33.93,2.0,64.67,0.0,1.0,79.9,86.25,92.65,1.75,10.18,8.17,4.68,1.0,91.95,1.2,4.25,0.0,27.5,30.0,23.0,9.4,4.2,0.847,0.2,1.2,1.01,1.36,3.0,61.0,54.0,7.0,2.0,59.71430969,113.5927124,174.7276611,592.8668823,6143.15918,614.7247314,1200.999512,18184.82031,1502.700195,11825.50879,8453.603516,198.0,59714.3125,150.2998962
4032453.0,82.22,1.35,1.5,1.0,82.22,1.35,2.0,1.0,55.5,33.93,2.0,64.67,0.0,1.0,79.9,86.25,92.65,1.75,10.18,8.17,4.68,1.0,91.95,1.2,4.25,0.0,27.5,30.0,23.0,9.4,4.2,0.847,0.2,1.2,1.01,1.36,3.0,61.0,52.0,8.0,3.0,39.18719864,113.510704,181.3421783,551.7032471,5919.832031,587.560791,2058.950684,17511.21094,1003.799805,11797.80859,8405.707031,200.0,39187.19531,170.9998932
4032455.0,82.22,1.35,1.5,1.0,82.22,1.35,2.0,1.0,55.5,33.93,2.0,64.67,0.0,1.0,79.9,86.25,92.65,1.75,10.18,8.17,4.68,1.0,91.95,1.2,4.25,0.0,27.5,30.0,23.0,9.4,4.2,0.847,0.2,1.2,1.01,1.36,3.0,59.0,52.0,7.0,2.0,28.88565063,102.4931412,180.1390228,498.1621094,5827.537109,586.6832275,1782.986328,17259.73047,1002.099976,10557.00781,7903.308594,189.0,28885.65234,170.8999939
4032457.0,82.22,1.35,1.5,1.0,82.22,1.35,2.0,1.0,55.5,33.93,2.0,64.67,0.0,1.0,79.9,86.25,92.65,1.75,10.18,8.17,4.68,1.0,91.95,1.2,4.25,0.0,27.5,30.0,23.0,9.4,4.2,0.847,0.2,1.2,1.01,1.36,3.0,69.0,62.0,6.0,1.0,19.79908943,92.97610474,175.6360474,554.2188721,6075.808105,599.234436,2227.999268,17962.69922,1001.0,10698.12305,7943.614746,182.0,19799.08984,179.5
4032458.0,82.22,1.35,1.5,1.0,82.22,1.35,2.0,1.0,55.5,33.93,2.0,64.67,0.0,1.0,79.9,86.25,92.65,1.75,10.18,8.17,4.68,1.0,91.95,1.2,4.25,0.0,27.5,30.0,23.0,9.4,4.2,0.847,0.2,1.2,1.01,1.36,3.0,69.0,60.0,8.0,3.0,27.07806969,92.20578766,177.1485596,527.8735352,5755.861328,554.4229736,2449.109863,16982.32031,1001.399902,12030.00293,8374.105469,224.0,27078.06641,172.8999939
4032466.0,82.62,1.27,1.5,1.0,82.62,1.27,2.0,1.0,55.72,33.65,1.75,48.25,0.0,1.0,79.45,86.05,92.35,2.0,10.06,8.49,4.27,1.0,91.82,1.2,4.0,0.0,27.5,30.0,23.0,9.4,4.2,0.847,0.2,1.2,1.01,1.36,3.0,70.0,63.0,7.0,1.0,219.4371948,115.8120422,174.0385742,700.9290161,6774.490723,673.1112061,2064.0,20041.21094,1503.199951,13059.10352,8872.905273,193.0,219437.2031,0.0
4032480.0,81.28,1.35,1.75,1.0,81.28,1.35,2.0,1.0,55.65,34.1,2.5,97.5,0.0,0.0,78.8,85.8,91.85,1.95,10.24,9.01,4.63,1.0,91.75,1.2,4.0,0.0,27.5,30.0,23.0,9.4,4.2,0.847,0.2,1.2,1.01,1.36,3.0,69.0,61.0,8.0,3.0,0.0,90.21725464,172.3255615,532.253479,6694.633789,682.8659668,1974.999634,19850.96094,2004.200195,10848.00098,7928.368164,293.0,0.0,203.6000061
4032482.0,81.28,1.35,1.75,1.0,81.28,1.35,2.0,1.0,55.65,34.1,2.5,97.5,0.0,0.0,78.8,85.8,91.85,1.95,10.24,9.01,4.63,1.0,91.75,1.2,4.0,0.0,27.5,30.0,23.0,9.4,4.2,0.847,0.2,1.2,1.01,1.36,3.0,69.0,60.0,8.0,3.0,49.23456955,95.60566711,175.6204681,552.7050171,6601.868652,664.0706787,1540.888916,19551.63086,2000.699951,10703.50586,8300.405273,293.0,49234.57031,155.8000946
4032483.0,82.33,1.23,1.33,1.0,82.33,1.23,2.0,1.0,55.8,33.65,2.0,98.0,0.0,0.0,81.0,87.2,92.9,1.8,9.22,7.98,4.43,0.0,91.85,1.2,4.0,0.0,27.5,30.0,23.0,9.4,4.2,0.847,0.2,1.2,1.01,1.36,3.0,64.0,53.0,11.0,6.0,49.69300842,110.0016022,177.3265228,552.9584961,6103.812988,617.0068359,1704.654419,18084.50977,2001.299561,11094.19531,8251.118164,336.0,49693.00781,156.0
4032484.0,82.33,1.23,1.33,1.0,82.33,1.23,2.0,1.0,55.8,33.65,2.0,98.0,0.0,0.0,81.0,87.2,92.9,1.8,9.22,7.98,4.43,0.0,91.85,1.2,4.0,0.0,27.5,30.0,23.0,9.4,4.2,0.847,0.2,1.2,1.01,1.36,3.0,61.0,52.0,8.0,3.0,50.00341034,113.6742706,174.4216309,570.4370117,5974.165039,604.4049683,1730.997314,17701.69922,2004.600098,10873.7002,8252.005859,292.0,50003.41016,155.5
4032486.0,82.33,1.23,1.33,1.0,82.33,1.23,2.0,1.0,55.8,33.65,2.0,98.0,0.0,0.0,81.0,87.2,92.9,1.8,9.22,7.98,4.43,0.0,91.85,1.2,4.0,0.0,27.5,30.0,23.0,9.4,4.2,0.847,0.2,1.2,1.01,1.36,3.0,58.0,50.0,8.0,3.0,50.02061844,114.329483,176.3199921,541.0708008,6047.561035,626.7565918,1337.987671,17957.98047,2001.5,11307.10938,8002.211426,293.0,50020.62109,150.3999939
4032487.0,82.33,1.23,1.33,1.0,82.33,1.23,2.0,1.0,55.8,33.65,2.0,98.0,0.0,0.0,81.0,87.2,92.9,1.8,9.22,7.98,4.43,0.0,91.85,1.2,4.0,0.0,27.5,30.0,23.0,9.4,4.2,0.847,0.2,1.2,1.01,1.36,3.0,58.0,49.0,8.0,3.0,49.29825974,114.5240784,174.5177002,540.4798584,6014.338379,618.2261963,1753.999878,17846.09961,1501.500122,11221.60254,8005.204102,312.0,49298.26172,151.1999969
4032488.0,82.33,1.23,1.33,1.0,82.33,1.23,2.0,1.0,55.8,33.65,2.0,98.0,0.0,0.0,81.0,87.2,92.9,1.8,9.22,7.98,4.43,0.0,91.85,1.2,4.0,0.0,27.5,30.0,23.0,9.4,4.2,0.847,0.2,1.2,1.01,1.36,3.0,57.0,48.0,9.0,4.0,49.62802124,114.2853775,177.4550018,517.1875,5945.61377,612.6098633,1534.999878,17645.93945,1504.599976,10771.30469,8001.185059,291.0,49628.01563,150.3999939
4032492.0,82.33,1.23,1.33,1.0,82.33,1.23,2.0,1.0,55.8,33.65,2.0,98.0,0.0,0.0,81.0,87.2,92.9,1.8,9.22,7.98,4.43,0.0,91.85,1.2,4.0,0.0,27.5,30.0,23.0,9.4,4.2,0.847,0.2,1.2,1.01,1.36,3.0,63.0,55.0,8.0,3.0,39.10850906,110.8889923,170.0,602.0982666,6169.329102,618.0064697,2072.994385,18264.0,1502.10022,11519.40039,8502.411133,274.0,39108.50781,170.6000061
4032493.0,82.33,1.23,1.33,1.0,82.33,1.23,2.0,1.0,55.8,33.65,2.0,98.0,0.0,0.0,81.0,87.2,92.9,1.8,9.22,7.98,4.43,0.0,91.85,1.2,4.0,0.0,27.5,30.0,23.0,9.4,4.2,0.847,0.2,1.2,1.01,1.36,3.0,60.0,52.0,7.0,2.0,41.90660858,111.145752,175.3232422,553.4714355,5660.996582,578.0549316,2190.873779,16787.63086,1504.5,11240.2959,7789.731934,289.0,41906.60938,163.1999969
4032495.0,82.33,1.23,1.33,1.0,82.33,1.23,2.0,1.0,55.8,33.65,2.0,98.0,0.0,0.0,81.0,87.2,92.9,1.8,9.22,7.98,4.43,0.0,91.85,1.2,4.0,0.0,27.5,30.0,23.0,9.4,4.2,0.847,0.2,1.2,1.01,1.36,3.0,70.0,59.0,11.0,5.0,22.96301079,92.54677582,170.4880524,536.5013428,6931.711426,714.0675659,2146.0,20572.19922,1505.300049,11400.00684,8500.111328,318.0,22963.01172,184.1000061
4032499.0,82.33,1.23,1.33,1.0,82.33,1.23,2.0,1.0,55.8,33.65,2.0,98.0,0.0,0.0,81.0,87.2,92.9,1.8,9.22,7.98,4.43,0.0,91.85,1.2,4.0,0.0,27.5,30.0,23.0,9.4,4.2,0.847,0.2,1.2,1.01,1.36,3.0,67.0,59.0,7.0,2.0,23.79096985,90.71346283,172.4440765,522.3925781,5587.81543,555.0032959,2162.221924,16530.10938,1502.0,10563.1084,7762.51416,261.0,23790.97461,167.2998962
4032504.0,83.45,0.82,1.91,0.0,83.45,0.82,2.0,1.0,55.6,34.05,2.5,97.5,0.0,0.0,80.75,87.05,92.75,1.9,9.25,8.1,4.34,1.0,92.0,1.2,4.4,0.0,27.5,30.0,23.0,9.4,4.2,0.847,0.2,1.2,1.01,1.36,3.0,58.0,50.0,8.0,3.0,3.569760084,109.5800858,171.5194092,534.1735229,6209.92334,597.6348267,1789.0,18320.65039,2003.800049,11446.80566,7728.803223,263.0,3569.761719,186.8999939
4032505.0,83.45,0.82,1.91,0.0,83.45,0.82,2.0,1.0,55.6,34.05,2.5,97.5,0.0,0.0,80.75,87.05,92.75,1.9,9.25,8.1,4.34,1.0,92.0,1.2,4.4,0.0,32.0,23.8,24.0,9.8,4.4,1.011,0.205,1.33,1.13,1.47,3.0,58.0,49.0,9.0,3.0,0.0,108.125267,182.7384338,491.5992737,5962.515137,601.7416992,1791.983521,17663.32031,2000.500122,11352.99121,8271.106445,282.0,0.0,199.8999939
4032506.0,83.45,0.82,1.91,0.0,83.45,0.82,2.0,1.0,55.6,34.05,2.5,97.5,0.0,0.0,80.75,87.05,92.75,1.9,9.25,8.1,4.34,1.0,92.0,1.2,4.4,0.0,32.0,23.8,24.0,9.8,4.4,1.011,0.205,1.33,1.13,1.47,3.0,60.0,52.0,7.0,2.0,39.96334076,112.0410614,176.5612335,557.1906738,6302.740234,638.6141357,1747.994995,18677.78906,2000.800049,11486.50586,8124.021484,262.0,39963.33594,160.0
4032509.0,83.45,0.82,1.91,0.0,83.45,0.82,2.0,1.0,55.6,34.05,2.5,97.5,0.0,0.0,80.75,87.05,92.75,1.9,9.25,8.1,4.34,1.0,92.0,1.2,4.4,0.0,32.0,23.8,24.0,9.8,4.4,1.011,0.205,1.33,1.13,1.47,3.0,59.0,50.0,8.0,3.0,40.01589966,114.4747391,172.5050354,561.8499146,6042.950684,618.8023071,1816.987183,17924.84961,2000.200195,11492.00684,8244.511719,270.0,40015.90234,160.5
4032510.0,83.45,0.82,1.91,0.0,83.45,0.82,2.0,1.0,55.6,34.05,2.5,97.5,0.0,0.0,80.75,87.05,92.75,1.9,9.25,8.1,4.34,1.0,92.0,1.2,4.4,0.0,32.0,23.8,24.0,9.8,4.4,1.011,0.205,1.33,1.13,1.47,3.0,60.0,50.0,9.0,4.0,40.01264191,115.8173752,179.0950775,547.1639404,5942.988281,607.6956787,1888.0,17626.08008,2001.099976,11048.00391,7961.627441,288.0,40012.64063,159.6999969
4032511.0,83.45,0.82,1.91,0.0,83.45,0.82,2.0,1.0,55.6,34.05,2.5,97.5,0.0,0.0,80.75,87.05,92.75,1.9,9.25,8.1,4.34,1.0,92.0,1.2,4.4,0.0,29.6,25.0,25.0,10.2,4.6,0.824,0.22,1.18,1.0,1.34,3.0,59.0,51.0,7.0,2.0,40.01548004,111.9786835,173.4963074,549.5068359,5966.373047,624.2886353,1742.961182,17732.35938,2003.599854,11377.29395,7989.399902,269.0,40015.48438,159.0
4032512.0,83.45,0.82,1.91,0.0,83.45,0.82,2.0,1.0,55.6,34.05,2.5,97.5,0.0,0.0,80.75,87.05,92.75,1.9,9.25,8.1,4.34,1.0,92.0,1.2,4.4,0.0,29.6,25.0,25.0,10.2,4.6,0.824,0.22,1.18,1.0,1.34,3.0,70.0,62.0,8.0,3.0,40.00352097,96.13211823,173.6417389,575.3068848,6950.466797,722.6620483,2087.987793,20645.17969,2001.300049,12244.49414,8511.507813,265.0,40003.51563,170.3000031
4032519.0,83.45,0.82,1.91,0.0,83.45,0.82,2.0,1.0,55.6,34.05,2.5,97.5,0.0,0.0,80.75,87.05,92.75,1.9,9.25,8.1,4.34,1.0,92.0,1.2,4.4,0.0,29.6,25.0,25.0,10.2,4.6,0.824,0.22,1.18,1.0,1.34,3.0,68.0,60.0,8.0,3.0,0.0,89.49275208,172.9953308,519.0374756,6068.252441,618.4127808,2247.0,17992.15039,2004.699951,10151.29883,8452.384766,250.0,0.0,205.2998962
4032522.0,83.45,0.82,1.91,0.0,83.45,0.82,2.0,1.0,55.6,34.05,2.5,97.5,0.0,0.0,80.75,87.05,92.75,1.9,9.25,8.1,4.34,1.0,92.0,1.2,4.4,0.0,29.6,25.0,25.0,10.2,4.6,0.824,0.22,1.18,1.0,1.34,3.0,60.0,53.0,7.0,2.0,0.0,110.3742065,174.0888519,563.2128906,6223.956055,640.7403564,1946.765503,18470.59961,2000.099854,11399.90234,8076.908203,243.0,0.0,211.6999969
4032523.0,80.6,1.14,1.0,1.0,80.6,1.14,2.0,1.0,55.5,33.85,2.5,97.5,0.0,0.0,79.0,86.1,91.77,1.93,9.93,9.13,4.81,1.0,91.7,1.2,4.0,0.0,29.6,25.0,25.0,10.2,4.6,0.824,0.22,1.18,1.0,1.34,3.0,61.0,52.0,8.0,3.0,25.0069809,111.1979446,173.5257721,556.7971802,6110.586426,626.1485596,1716.666748,18126.57031,2003.500244,10335.18555,8122.513672,263.0,25006.97656,179.6000061
4032524.0,80.6,1.14,1.0,1.0,80.6,1.14,2.0,1.0,55.5,33.85,2.5,97.5,0.0,0.0,79.0,86.1,91.77,1.93,9.93,9.13,4.81,1.0,91.7,1.2,4.0,0.0,29.6,25.0,25.0,10.2,4.6,0.824,0.22,1.18,1.0,1.34,3.0,59.0,51.0,7.0,2.0,25.00634956,111.0088959,174.0872345,551.932312,5411.944336,553.3227539,1881.0,16050.88965,1503.199951,10350.20313,8018.214844,249.0,25006.3457,175.5
4032525.0,80.6,1.14,1.0,1.0,80.6,1.14,2.0,1.0,55.5,33.85,2.5,97.5,0.0,0.0,79.0,86.1,91.77,1.93,9.93,9.13,4.81,1.0,91.7,1.2,4.0,0.0,29.1,23.4,26.6,10.7,4.7,0.815,0.219,1.09,0.93,1.27,3.0,64.0,53.0,10.0,5.0,30.01111031,113.3960876,170.8062592,587.3557129,5873.514648,593.1185303,1919.99585,17400.59961,1501.400024,10501.78613,8300.818359,223.0,30011.11328,175.8999939
4032526.0,80.6,1.14,1.0,1.0,80.6,1.14,2.0,1.0,55.5,33.85,2.5,97.5,0.0,0.0,79.0,86.1,91.77,1.93,9.93,9.13,4.81,1.0,91.7,1.2,4.0,0.0,29.1,23.4,26.6,10.7,4.7,0.815,0.219,1.09,0.93,1.27,3.0,61.0,53.0,7.0,2.0,83.44091034,112.7842941,174.4818878,575.651062,5674.29834,580.1356812,1939.997314,16828.96094,1501.5,10001.90918,8304.010742,226.0,83440.90625,117.9000015
4032527.0,80.6,1.14,1.0,1.0,80.6,1.14,2.0,1.0,55.5,33.85,2.5,97.5,0.0,0.0,79.0,86.1,91.77,1.93,9.93,9.13,4.81,1.0,91.7,1.2,4.0,0.0,29.1,23.4,26.6,10.7,4.7,0.815,0.219,1.09,0.93,1.27,3.0,58.0,50.0,7.0,2.0,42.21641159,113.4721222,177.5006104,541.4324341,6078.671875,625.005127,1824.762817,18037.42969,1500.700073,11069.89941,7752.406738,239.0,42216.41016,153.1999969
4032528.0,80.6,1.14,1.0,1.0,80.6,1.14,2.0,1.0,55.5,33.85,2.5,97.5,0.0,0.0,79.0,86.1,91.77,1.93,9.93,9.13,4.81,1.0,91.7,1.2,4.0,0.0,30.9,21.4,26.8,10.6,4.7,0.83,0.219,1.15,0.98,1.32,3.0,58.0,51.0,7.0,2.0,45.12557983,114.8566055,172.8056793,567.3591309,6147.044434,640.914856,1921.8396,18263.40039,1502.5,11101.61523,8102.412109,214.0,45125.58203,154.1000061
4032529.0,80.6,1.14,1.0,1.0,80.6,1.14,2.0,1.0,55.5,33.85,2.5,97.5,0.0,0.0,79.0,86.1,91.77,1.93,9.93,9.13,4.81,1.0,91.7,1.2,4.0,0.0,30.9,21.4,26.8,10.6,4.7,0.83,0.219,1.15,0.98,1.32,3.0,62.0,52.0,9.0,4.0,44.24396133,113.542305,172.9984131,576.6499634,6162.098633,630.5473022,1946.925903,18277.09961,1500.899902,11589.29492,8300.706055,239.0,44243.95703,161.6000977
