Repository: heidaralavi/EAF-Data-Analysis

https://eaf-prek26v.kfirjgyswf.dopraxrocks.com/

Background Information

Electric arc furnaces (EAFs) play a pivotal role in modern steel manufacturing industries[4]

. Unlike blast furnaces, EAFs produce heat through an electric current between electrodes and the material to be melted[4]

. This allows for precise temperature control, making EAFs highly efficient for recycling scrap metal and smelting materials for casting and molding[4]

. They can achieve temperatures over 3,000 degrees Fahrenheit (1,650 degrees Celsius)[4]

.

The importance of steel in building a green economy cannot be overstated, given its strength, versatility, and recyclability[5]

.

File: data/eaf_and_feed_all.csv (part 19 of 30)
Heat,c (Coke1030),s (Coke1030),s112 (Coke1030),Coke1030_labels,c (CokeFine),s (CokeFine),s05 (CokeFine),CokeFine_labels,cao (Dolomite),mgo (Dolomite),s0_95 (Dolomite),s95_385 (Dolomite),s385_1000 (Dolomite),Dolomite_labels,fe_metal (DRI),fe_total (DRI),md (DRI),c (DRI),gunge (DRI),feo (DRI),feo_c (DRI),Dri_labels,cao (Lime),mgo (Lime),s0_95 (Lime),Lime_labels,cao (Slag),feo (Slag),sio2 (Slag),mgo (Slag),al2o3 (Slag),p2o5 (Slag),mno (Slag),b2 (Slag),b3 (Slag),b4 (Slag),Slag_labels,Duration (EAF),Power On (EAF),Power Off (EAF),Delays (EAF),DRI [t] (EAF),Ele [MW] (EAF),Tapped [t] (EAF),Tapped [kWh/t] (EAF),O2 [Nm3] (EAF),CH4 [Nm3] (EAF),C.inj [kg] (EAF),Chemical [MWh] (EAF),C [kg] (EAF),CaO [kg] (EAF),MgO [kg] (EAF),Tapping Time [Sec] (EAF),EAF_DRI (EAF),HDRI(T) (EAF)
4032531.0,80.6,1.14,1.0,1.0,80.6,1.14,2.0,1.0,55.5,33.85,2.5,97.5,0.0,0.0,79.0,86.1,91.77,1.93,9.93,9.13,4.81,1.0,91.7,1.2,4.0,0.0,30.7,25.9,24.0,9.1,4.7,0.821,0.225,1.28,1.07,1.39,3.0,62.0,54.0,8.0,3.0,48.73348999,107.1562881,175.8346558,552.1977539,6303.916992,640.8700562,2099.887695,18686.83984,1501.5,10539.81836,7811.820313,228.0,48733.48828,150.5
4032534.0,80.6,1.14,1.0,1.0,80.6,1.14,2.0,1.0,55.5,33.85,2.5,97.5,0.0,0.0,79.0,86.1,91.77,1.93,9.93,9.13,4.81,1.0,91.7,1.2,4.0,0.0,30.7,25.9,24.0,9.1,4.7,0.821,0.225,1.28,1.07,1.39,3.0,69.0,60.0,8.0,3.0,37.44501114,91.05269623,176.4143677,521.4343872,6296.595215,655.907959,2007.0,18706.21094,1502.599976,11036.08984,7736.920898,276.0,37445.00781,151.1000061
4032535.0,80.6,1.14,1.0,1.0,80.6,1.14,2.0,1.0,55.5,33.85,2.5,97.5,0.0,0.0,79.0,86.1,91.77,1.93,9.93,9.13,4.81,1.0,91.7,1.2,4.0,0.0,30.1,27.4,23.8,8.8,4.3,0.837,0.229,1.26,1.07,1.38,3.0,68.0,60.0,8.0,3.0,14.6301899,91.28930664,175.7150421,523.7155151,6613.166016,697.8544922,1912.884888,19669.9707,1502.700195,11758.98828,8081.718262,266.0,14630.18848,182.7998962
4032536.0,80.6,1.14,1.0,1.0,80.6,1.14,2.0,1.0,55.5,33.85,2.5,97.5,0.0,0.0,79.0,86.1,91.77,1.93,9.93,9.13,4.81,1.0,91.7,1.2,4.0,0.0,30.1,27.4,23.8,8.8,4.3,0.837,0.229,1.26,1.07,1.38,3.0,58.0,51.0,7.0,2.0,17.27910995,95.22727966,170.5079956,478.4411316,5236.104004,548.5307007,1491.986328,15563.66016,1501.699829,10496.89355,7129.497559,245.0,17279.11133,163.3999939
4032537.0,80.6,1.14,1.0,1.0,80.6,1.14,2.0,1.0,55.5,33.85,2.5,97.5,0.0,0.0,79.0,86.1,91.77,1.93,9.93,9.13,4.81,1.0,91.7,1.2,4.0,0.0,30.1,27.4,23.8,8.8,4.3,0.837,0.229,1.26,1.07,1.38,3.0,65.0,56.0,8.0,3.0,32.40710068,90.84687805,180.2224426,477.6176147,5953.944824,624.9146118,2021.997314,17700.42969,1003.799927,9979.395508,7235.898438,281.0,32407.09766,147.8999939
4032538.0,80.6,1.14,1.0,1.0,80.6,1.14,2.0,1.0,55.5,33.85,2.5,97.5,0.0,0.0,79.0,86.1,91.77,1.93,9.93,9.13,4.81,1.0,91.7,1.2,4.0,0.0,30.1,27.4,23.8,8.8,4.3,0.837,0.229,1.26,1.07,1.38,3.0,68.0,59.0,9.0,4.0,25.00803947,89.5701828,171.9165192,516.2338257,6214.945313,662.0784302,2297.887451,18501.75977,1000.399902,10283.69727,7681.908203,231.0,25008.04102,164.1999969
4032542.0,80.6,1.14,1.0,1.0,80.6,1.14,2.0,1.0,55.5,33.85,2.5,97.5,0.0,0.0,79.0,86.1,91.77,1.93,9.93,9.13,4.81,1.0,91.7,1.2,4.0,0.0,30.1,27.4,23.8,8.8,4.3,0.837,0.229,1.26,1.07,1.38,3.0,69.0,61.0,8.0,2.0,25.01795006,97.89247131,176.0604858,572.6965942,6346.591797,662.3250732,1848.987305,18857.83984,1004.0,10369.50781,8375.370117,261.0,25017.95313,181.1999969
4032543.0,80.6,1.14,1.0,1.0,80.6,1.14,2.0,1.0,55.5,33.85,2.5,97.5,0.0,0.0,79.0,86.1,91.77,1.93,9.93,9.13,4.81,1.0,91.7,1.2,4.0,0.0,30.1,27.4,23.8,8.8,4.3,0.837,0.229,1.26,1.07,1.38,3.0,61.0,54.0,7.0,2.0,29.33587074,107.4562988,172.7099457,567.7373047,5705.512695,597.0326538,2029.975098,16957.16992,1002.89978,11694.7002,8263.696289,213.0,29335.87305,175.4998932
4032544.0,80.3,1.0,2.0,1.0,80.3,1.0,2.0,1.0,55.3,33.67,2.33,64.33,0.0,1.0,79.47,85.67,92.77,1.83,10.72,7.98,4.4,1.0,91.4,1.2,3.17,1.0,30.1,27.4,23.8,8.8,4.3,0.837,0.229,1.26,1.07,1.38,3.0,65.0,56.0,9.0,4.0,32.51837158,114.7155685,176.6646576,609.2980957,5794.209961,608.9581909,2015.888916,17227.66016,1008.5,11374.10254,8513.912109,210.0,32518.37305,177.3000031
4032547.0,80.3,1.0,2.0,1.0,80.3,1.0,2.0,1.0,55.3,33.67,2.33,64.33,0.0,1.0,79.47,85.67,92.77,1.83,10.72,7.98,4.4,1.0,91.4,1.2,3.17,1.0,30.1,27.4,23.8,8.8,4.3,0.837,0.229,1.26,1.07,1.38,3.0,68.0,53.0,15.0,10.0,44.65829086,113.8062515,171.3995514,589.468689,5990.906738,604.1804199,2039.888916,17746.31055,1003.200195,10869.91016,8324.513672,215.0,44658.28516,159.3999939
4032549.0,80.3,1.0,2.0,1.0,80.3,1.0,2.0,1.0,55.3,33.67,2.33,64.33,0.0,1.0,79.47,85.67,92.77,1.83,10.72,7.98,4.4,1.0,91.4,1.2,3.17,1.0,29.3,23.8,25.2,11.6,4.4,0.718,0.205,1.16,0.99,1.38,3.0,68.0,58.0,9.0,4.0,91.61708069,110.587532,174.5765381,620.616394,6122.682617,652.2773438,1978.887573,18227.17969,1000.100098,11408.81934,8114.204102,233.0,91617.07813,119.0999985
4032550.0,80.3,1.0,2.0,1.0,80.3,1.0,2.0,1.0,55.3,33.67,2.33,64.33,0.0,1.0,79.47,85.67,92.77,1.83,10.72,7.98,4.4,1.0,91.4,1.2,3.17,1.0,27.5,26.6,25.0,10.7,4.6,0.72,0.217,1.1,0.93,1.29,3.0,64.0,55.0,8.0,3.0,47.97531891,110.5485916,175.5255585,583.8033447,5925.106934,619.2973633,1786.888916,17607.96094,1000.500122,10519.21484,7210.92041,238.0,47975.32031,162.1000061
4032551.0,80.3,1.0,2.0,1.0,80.3,1.0,2.0,1.0,55.3,33.67,2.33,64.33,0.0,1.0,79.47,85.67,92.77,1.83,10.72,7.98,4.4,1.0,91.4,1.2,3.17,1.0,27.5,26.6,25.0,10.7,4.6,0.72,0.217,1.1,0.93,1.29,3.0,70.0,52.0,17.0,12.0,39.31835938,111.8301773,173.9255371,565.4628906,5878.333008,584.7939453,1497.514404,17391.96094,1002.300049,10876.60156,8036.913086,228.0,39318.35938,161.5
4032552.0,80.3,1.0,2.0,1.0,80.3,1.0,2.0,1.0,55.3,33.67,2.33,64.33,0.0,1.0,79.47,85.67,92.77,1.83,10.72,7.98,4.4,1.0,91.4,1.2,3.17,1.0,27.5,26.6,25.0,10.7,4.6,0.72,0.217,1.1,0.93,1.29,3.0,63.0,55.0,8.0,3.0,38.80553055,102.4755936,173.8490295,546.388855,5862.072266,621.1141357,1897.884644,17442.49023,1001.300049,10101.79297,7735.889648,234.0,38805.52734,160.0998993
4032553.0,80.3,1.0,2.0,1.0,80.3,1.0,2.0,1.0,55.3,33.67,2.33,64.33,0.0,1.0,79.47,85.67,92.77,1.83,10.72,7.98,4.4,1.0,91.4,1.2,3.17,1.0,27.5,26.6,25.0,10.7,4.6,0.72,0.217,1.1,0.93,1.29,3.0,64.0,56.0,7.0,2.0,39.39860153,104.2855988,171.3709259,576.7581177,6035.793945,635.232605,1922.963013,17948.25,1001.399902,10005.99902,7959.814941,211.0,39398.60156,160.3000031
4032554.0,80.3,1.0,2.0,1.0,80.3,1.0,2.0,1.0,55.3,33.67,2.33,64.33,0.0,1.0,79.47,85.67,92.77,1.83,10.72,7.98,4.4,1.0,91.4,1.2,3.17,1.0,27.5,26.6,25.0,10.7,4.6,0.72,0.217,1.1,0.93,1.29,3.0,60.0,53.0,7.0,2.0,39.52389908,104.4397354,174.1355438,529.9556274,5515.406738,592.956665,2051.998535,16433.2793,1004.099854,10034.71191,7126.313477,237.0,39523.90234,160.6999969
4032555.0,80.3,1.0,2.0,1.0,80.3,1.0,2.0,1.0,55.3,33.67,2.33,64.33,0.0,1.0,79.47,85.67,92.77,1.83,10.72,7.98,4.4,1.0,91.4,1.2,3.17,1.0,23.5,31.7,24.5,10.4,4.6,0.516,0.232,0.96,0.81,1.16,2.0,64.0,57.0,7.0,2.0,0.0,98.57449341,175.4678345,541.182373,5976.553711,637.5084229,1577.554199,17794.2207,1003.599731,10899.42676,6479.201172,220.0,0.0,200.1000061
4032557.0,80.3,1.0,2.0,1.0,80.3,1.0,2.0,1.0,55.3,33.67,2.33,64.33,0.0,1.0,79.47,85.67,92.77,1.83,10.72,7.98,4.4,1.0,91.4,1.2,3.17,1.0,23.5,31.7,24.5,10.4,4.6,0.516,0.232,0.96,0.81,1.16,2.0,70.0,61.0,9.0,4.0,43.95957184,95.34993744,171.4724884,570.585022,7036.397949,771.3234863,1971.666748,21003.7207,1001.199951,15740.78223,4054.199463,295.0,43959.57031,175.5
4032559.0,80.3,1.0,2.0,1.0,80.3,1.0,2.0,1.0,55.3,33.67,2.33,64.33,0.0,1.0,79.47,85.67,92.77,1.83,10.72,7.98,4.4,1.0,91.4,1.2,3.17,1.0,23.5,31.7,24.5,10.4,4.6,0.516,0.232,0.96,0.81,1.16,2.0,69.0,61.0,7.0,2.0,45.77584076,98.62343597,172.5369873,589.8671875,6467.824219,691.1418457,2110.777832,19260.08984,1001.599976,12779.19531,9476.390625,235.0,45775.83594,154.1000061
4032560.0,80.3,1.0,2.0,1.0,80.3,1.0,2.0,1.0,55.3,33.67,2.33,64.33,0.0,1.0,79.47,85.67,92.77,1.83,10.72,7.98,4.4,1.0,91.4,1.2,3.17,1.0,30.6,30.7,19.9,9.4,3.7,0.734,0.178,1.54,1.3,1.69,0.0,66.0,59.0,7.0,2.0,30.00982094,100.0988083,175.2762146,565.8567505,6190.913574,669.0465088,2015.666626,18454.99023,1002.0,11623.40918,8935.697266,208.0,30009.81836,169.8000031
4032562.0,80.3,1.0,2.0,1.0,80.3,1.0,2.0,1.0,55.3,33.67,2.33,64.33,0.0,1.0,79.47,85.67,92.77,1.83,10.72,7.98,4.4,1.0,91.4,1.2,3.17,1.0,30.0,29.9,20.4,9.9,4.0,0.621,0.217,1.47,1.23,1.64,0.0,69.0,62.0,7.0,2.0,24.9269104,97.91687012,170.0,597.1008911,6145.631836,641.1275024,2380.987549,18260.14063,1004.199951,9940.107422,8276.404297,199.0,24926.9082,371.7998962
4032563.0,80.3,1.0,2.0,1.0,80.3,1.0,2.0,1.0,55.3,33.67,2.33,64.33,0.0,1.0,79.47,85.67,92.77,1.83,10.72,7.98,4.4,1.0,91.4,1.2,3.17,1.0,30.0,29.9,20.4,9.9,4.0,0.621,0.217,1.47,1.23,1.64,0.0,67.0,59.0,8.0,3.0,24.94330025,97.50489807,173.5626068,552.8901978,6356.816895,675.8010254,2260.0,18920.49023,1001.200195,9291.388672,8074.119141,192.0,24943.30469,176.3000031
4032564.0,80.3,1.0,2.0,1.0,80.3,1.0,2.0,1.0,55.3,33.67,2.33,64.33,0.0,1.0,79.47,85.67,92.77,1.83,10.72,7.98,4.4,1.0,91.4,1.2,3.17,1.0,30.0,29.9,20.4,9.9,4.0,0.621,0.217,1.47,1.23,1.64,0.0,62.0,55.0,7.0,2.0,19.56772041,103.6998672,175.6724701,542.9141846,5719.461914,615.5690308,2261.0,17043.01953,1002.300049,9864.099609,8159.21582,209.0,19567.71875,181.1999969
4032567.0,82.99,1.03,1.86,0.0,82.99,1.03,2.0,1.0,55.75,33.45,2.5,97.5,0.0,0.0,80.8,86.5,93.4,2.0,9.87,7.33,3.67,1.0,91.22,1.2,3.8,1.0,30.0,29.9,20.4,9.9,4.0,0.621,0.217,1.47,1.23,1.64,0.0,60.0,50.0,9.0,4.0,25.00242996,112.3541183,178.6000519,532.2734375,5530.269531,556.9515991,1753.0,16379.7998,502.199707,9405.310547,7914.811035,209.0,25002.43164,170.3999939
4032568.0,82.99,1.03,1.86,0.0,82.99,1.03,2.0,1.0,55.75,33.45,2.5,97.5,0.0,0.0,80.8,86.5,93.4,2.0,9.87,7.33,3.67,1.0,91.22,1.2,3.8,1.0,28.6,25.5,24.6,11.2,4.4,0.561,0.259,1.16,0.99,1.37,3.0,59.0,52.0,7.0,2.0,30.00835991,114.0151138,175.6715698,563.2088623,5267.096191,537.8077393,2178.851807,15619.45996,1003.700073,7860.603516,6044.187988,205.0,30008.35742,164.8000031
4032571.0,82.99,1.03,1.86,0.0,82.99,1.03,2.0,1.0,55.75,33.45,2.5,97.5,0.0,0.0,80.8,86.5,93.4,2.0,9.87,7.33,3.67,1.0,91.22,1.2,3.8,1.0,28.6,25.5,24.6,11.2,4.4,0.561,0.259,1.16,0.99,1.37,3.0,57.0,49.0,7.0,2.0,30.00136948,113.6734467,183.7732086,512.5397339,4896.447266,470.4841919,2310.999023,14443.66016,1002.599976,7769.89502,5832.508301,203.0,30001.36719,164.8000031
4032573.0,82.99,1.03,1.86,0.0,82.99,1.03,2.0,1.0,55.75,33.45,2.5,97.5,0.0,0.0,80.8,86.5,93.4,2.0,9.87,7.33,3.67,1.0,91.22,1.2,3.8,1.0,28.6,25.5,24.6,11.2,4.4,0.561,0.259,1.16,0.99,1.37,3.0,59.0,52.0,7.0,2.0,66.22245789,112.6923599,171.5326385,569.9243164,5229.002441,502.8091736,1942.995483,15425.61035,1000.199951,8010.998047,6040.206543,197.0,66222.46094,128.8000031
4032577.0,82.99,1.03,1.86,0.0,82.99,1.03,2.0,1.0,55.75,33.45,2.5,97.5,0.0,0.0,80.8,86.5,93.4,2.0,9.87,7.33,3.67,1.0,91.22,1.2,3.8,1.0,28.6,25.5,24.6,11.2,4.4,0.561,0.259,1.16,0.99,1.37,3.0,66.0,59.0,7.0,2.0,2.76079011,92.80012512,173.3418121,526.8826294,5756.772949,554.984314,2318.0,16986.24023,1000.799805,8177.800293,6002.400879,227.0,2760.786133,197.6000061
4032578.0,82.99,1.03,1.86,0.0,82.99,1.03,2.0,1.0,55.75,33.45,2.5,97.5,0.0,0.0,80.8,86.5,93.4,2.0,9.87,7.33,3.67,1.0,91.22,1.2,3.8,1.0,24.5,33.5,20.4,12.8,3.7,0.378,0.22,1.2,1.02,1.55,1.0,70.0,60.0,10.0,5.0,0.0,98.33541107,172.8381805,573.8441772,5460.605957,525.0394287,2245.0,16108.74023,1004.199829,8089.900879,6000.013672,212.0,0.0,200.2001038
4032579.0,82.99,1.03,1.86,0.0,82.99,1.03,2.0,1.0,55.75,33.45,2.5,97.5,0.0,0.0,80.8,86.5,93.4,2.0,9.87,7.33,3.67,1.0,91.22,1.2,3.8,1.0,24.5,33.5,20.4,12.8,3.7,0.378,0.22,1.2,1.02,1.55,1.0,64.0,55.0,9.0,4.0,0.0,94.31995392,173.5001068,501.348175,5083.841309,489.5126038,2039.999756,14999.09961,1500.400024,9141.492188,6200.106445,279.0,0.0,0.0
4032582.0,82.99,1.03,1.86,0.0,82.99,1.03,2.0,1.0,55.75,33.45,2.5,97.5,0.0,0.0,80.8,86.5,93.4,2.0,9.87,7.33,3.67,1.0,91.22,1.2,3.8,1.0,26.2,32.3,21.4,10.7,4.1,0.762,0.178,1.22,1.03,1.45,2.0,70.0,52.0,17.0,12.0,0.00053,97.26623535,174.9934998,490.6723022,5119.434082,516.4943237,1251.999878,15165.34961,1500.599976,8793.269531,6857.101563,215.0,0.531666696,169.5
4032588.0,83.89,0.98,1.8,0.0,83.89,0.98,2.0,1.0,55.37,33.43,2.33,64.33,0.0,1.0,78.95,86.1,91.7,2.0,9.85,9.2,4.65,1.0,91.16,1.2,4.0,1.0,26.2,32.3,21.4,10.7,4.1,0.762,0.178,1.22,1.03,1.45,2.0,59.0,51.0,7.0,2.0,40.00688171,113.551178,175.1887054,561.5629272,5166.21582,496.6113281,1947.986328,15239.96973,503.7998047,7551.5,6026.300781,216.0,40006.87891,0.0
4032589.0,83.89,0.98,1.8,0.0,83.89,0.98,2.0,1.0,55.37,33.43,2.33,64.33,0.0,1.0,78.95,86.1,91.7,2.0,9.85,9.2,4.65,1.0,91.16,1.2,4.0,1.0,26.2,32.3,21.4,10.7,4.1,0.762,0.178,1.22,1.03,1.45,2.0,55.0,47.0,8.0,3.0,40.00175095,112.9891739,177.0090942,504.4533997,4641.203613,446.2868652,2123.0,13691.58984,501.5998535,7558.09668,5904.092773,202.0,40001.75,0.0
4032590.0,83.89,0.98,1.8,0.0,83.89,0.98,2.0,1.0,55.37,33.43,2.33,64.33,0.0,1.0,78.95,86.1,91.7,2.0,9.85,9.2,4.65,1.0,91.16,1.2,4.0,1.0,26.1,28.5,22.3,13.7,4.2,0.471,0.245,1.17,0.98,1.5,1.0,58.0,50.0,8.0,3.0,40.01042175,114.5789566,178.2639313,536.5168457,5023.339844,483.1651306,2118.99585,14819.25,502.5,7762.998047,5876.40332,236.0,40010.42578,0.0
4032591.0,83.89,0.98,1.8,0.0,83.89,0.98,2.0,1.0,55.37,33.43,2.33,64.33,0.0,1.0,78.95,86.1,91.7,2.0,9.85,9.2,4.65,1.0,91.16,1.2,4.0,1.0,26.1,28.5,22.3,13.7,4.2,0.471,0.245,1.17,0.98,1.5,1.0,60.0,48.0,11.0,6.0,39.8633194,114.4663315,172.9564819,532.2148438,4764.191406,458.5942078,2310.652832,14055.66016,501.6000977,7923.01123,5757.495117,202.0,39863.31641,0.0
4032601.0,83.89,0.98,1.8,0.0,83.89,0.98,2.0,1.0,55.37,33.43,2.33,64.33,0.0,1.0,78.95,86.1,91.7,2.0,9.85,9.2,4.65,1.0,91.16,1.2,4.0,1.0,26.1,28.5,22.3,13.7,4.2,0.471,0.245,1.17,0.98,1.5,1.0,66.0,57.0,9.0,3.0,94.70226288,112.9264755,172.4976349,626.6505127,5843.67334,597.5040283,1406.99585,17331.42969,501.0,8059.790039,7622.880859,330.0,94702.25781,119.5999985
4032603.0,83.65,0.87,1.83,0.0,83.65,0.87,2.0,1.0,55.47,33.5,2.0,64.67,0.0,1.0,79.8,86.3,92.5,1.9,9.94,8.36,4.4,1.0,91.2,1.2,4.25,1.0,20.8,37.1,19.1,13.6,4.2,0.401,0.227,1.09,0.89,1.48,1.0,68.0,59.0,9.0,4.0,118.9640274,112.6109467,170.2996063,650.4147949,6215.073242,649.0385132,1549.443115,18468.19922,1500.199951,7983.007813,7720.089355,327.0,118964.0313,90.59999847
4032605.0,83.65,0.87,1.83,0.0,83.65,0.87,2.0,1.0,55.47,33.5,2.0,64.67,0.0,1.0,79.8,86.3,92.5,1.9,9.94,8.36,4.4,1.0,91.2,1.2,4.25,1.0,22.8,34.1,19.9,13.9,4.1,0.422,0.232,1.15,0.95,1.53,1.0,69.0,52.0,16.0,11.0,99.31944275,115.4319229,174.6048126,579.0168457,5771.722656,557.3743286,2073.0,17032.82031,1502.400146,7001.106934,6961.603027,313.0,99319.44531,99.90000153
4032606.0,83.65,0.87,1.83,0.0,83.65,0.87,2.0,1.0,55.47,33.5,2.0,64.67,0.0,1.0,79.8,86.3,92.5,1.9,9.94,8.36,4.4,1.0,91.2,1.2,4.25,1.0,22.8,34.1,19.9,13.9,4.1,0.422,0.232,1.15,0.95,1.53,1.0,66.0,56.0,9.0,4.0,48.80540848,115.8068237,171.5935211,640.958374,4925.53125,476.2151184,2045.999512,14537.08984,1503.800049,7000.994629,6893.608398,333.0,48805.41406,150.1000061
4032607.0,83.65,0.87,1.83,0.0,83.65,0.87,2.0,1.0,55.47,33.5,2.0,64.67,0.0,1.0,79.8,86.3,92.5,1.9,9.94,8.36,4.4,1.0,91.2,1.2,4.25,1.0,23.6,31.7,19.8,15.3,4.5,0.36,0.214,1.19,0.97,1.6,1.0,67.0,57.0,10.0,5.0,50.37744904,114.7672119,173.3895721,634.140625,5661.923828,544.6940308,2126.999512,16703.40039,1500.300049,7001.397949,6977.805664,298.0,50377.45313,149.8000031
4032608.0,83.65,0.87,1.83,0.0,83.65,0.87,2.0,1.0,55.47,33.5,2.0,64.67,0.0,1.0,79.8,86.3,92.5,1.9,9.94,8.36,4.4,1.0,91.2,1.2,4.25,1.0,23.6,31.7,19.8,15.3,4.5,0.36,0.214,1.19,0.97,1.6,1.0,64.0,54.0,9.0,4.0,74.36100006,114.9862823,172.7886505,609.8325806,5508.564941,530.098877,2101.111084,16251.37988,1502.200073,6809.092285,6755.296875,283.0,74361.0,120.0
4032610.0,83.65,0.87,1.83,0.0,83.65,0.87,2.0,1.0,55.47,33.5,2.0,64.67,0.0,1.0,79.8,86.3,92.5,1.9,9.94,8.36,4.4,1.0,91.2,1.2,4.25,1.0,23.6,31.7,19.8,15.3,4.5,0.36,0.214,1.19,0.97,1.6,1.0,63.0,54.0,8.0,3.0,83.24394989,107.2411728,178.7012482,544.6037598,5604.947754,548.4616699,2126.887451,16559.35938,1504.700073,6583.493164,6826.568359,316.0,83243.95313,106.4000015
4032612.0,83.65,0.87,1.83,0.0,83.65,0.87,2.0,1.0,55.47,33.5,2.0,64.67,0.0,1.0,79.8,86.3,92.5,1.9,9.94,8.36,4.4,1.0,91.2,1.2,4.25,1.0,23.6,31.7,19.8,15.3,4.5,0.36,0.214,1.19,0.97,1.6,1.0,56.0,44.0,11.0,6.0,31.98207092,97.2145462,173.7405243,416.2346191,4381.59082,437.8554688,1682.012207,12968.78027,1503.5,5429.504395,3126.702881,320.0,31982.06836,118.1999969
4032619.0,83.65,0.87,1.83,0.0,83.65,0.87,2.0,1.0,55.47,33.5,2.0,64.67,0.0,1.0,79.8,86.3,92.5,1.9,9.94,8.36,4.4,1.0,91.2,1.2,4.25,1.0,23.6,31.7,19.8,15.3,4.5,0.36,0.214,1.19,0.97,1.6,1.0,63.0,56.0,6.0,3.0,10.68103981,103.1539688,173.5534973,561.6740723,4771.462891,458.7123718,1993.887573,14075.59961,0.0,5990.10498,2000.299927,324.0,10681.04492,189.5
4032623.0,83.59,0.97,2.0,0.0,83.59,0.97,2.0,1.0,55.25,33.45,2.5,97.5,0.0,0.0,80.9,86.6,93.4,1.75,10.02,7.33,4.19,1.0,91.15,1.2,4.0,1.0,23.6,31.7,19.8,15.3,4.5,0.36,0.214,1.19,0.97,1.6,1.0,60.0,51.0,8.0,3.0,19.62034988,115.4950409,172.9437103,576.9211426,5349.875488,541.6763916,2127.665283,15853.01953,1500.400024,6091.29834,2000.099731,260.0,19620.35156,179.8000031
4032624.0,83.59,0.97,2.0,0.0,83.59,0.97,2.0,1.0,55.25,33.45,2.5,97.5,0.0,0.0,80.9,86.6,93.4,1.75,10.02,7.33,4.19,1.0,91.15,1.2,4.0,1.0,23.6,31.7,19.8,15.3,4.5,0.36,0.214,1.19,0.97,1.6,1.0,66.0,52.0,14.0,9.0,19.01592064,113.8679581,176.2871399,566.6182251,4773.299805,459.4933472,2175.987793,14082.58984,1501.000122,6086.296387,1981.599609,303.0,19015.91797,179.6999969
4032625.0,83.59,0.97,2.0,0.0,83.59,0.97,2.0,1.0,55.25,33.45,2.5,97.5,0.0,0.0,80.9,86.6,93.4,1.75,10.02,7.33,4.19,1.0,91.15,1.2,4.0,1.0,23.6,31.7,19.8,15.3,4.5,0.36,0.214,1.19,0.97,1.6,1.0,65.0,55.0,10.0,5.0,50.01897812,112.8606796,173.1471558,602.0276489,5963.287598,576.3048706,1908.987671,17599.26953,1505.599976,8975.605469,2002.199951,305.0,50018.97656,160.5
4032626.0,83.59,0.97,2.0,0.0,83.59,0.97,2.0,1.0,55.25,33.45,2.5,97.5,0.0,0.0,80.9,86.6,93.4,1.75,10.02,7.33,4.19,1.0,91.15,1.2,4.0,1.0,23.6,31.7,19.8,15.3,4.5,0.36,0.214,1.19,0.97,1.6,1.0,64.0,51.0,12.0,7.0,70.78804016,110.8156433,175.7808685,544.6122437,5519.487305,555.3616333,1607.0,16346.5498,1502.599976,8272.205078,2500.598633,386.0,70788.03906,126.4000015
4032627.0,83.59,0.97,2.0,0.0,83.59,0.97,2.0,1.0,55.25,33.45,2.5,97.5,0.0,0.0,80.9,86.6,93.4,1.75,10.02,7.33,4.19,1.0,91.15,1.2,4.0,1.0,25.9,29.0,21.7,13.2,4.6,0.583,0.279,1.19,0.98,1.49,1.0,59.0,50.0,9.0,4.0,72.77368164,115.4413071,173.7391205,562.9384766,5541.356934,551.8606567,1691.997314,16396.50977,1003.299927,9903.905273,6676.601563,279.0,72773.67969,116.5999985
4032629.0,83.59,0.97,2.0,0.0,83.59,0.97,2.0,1.0,55.25,33.45,2.5,97.5,0.0,0.0,80.9,86.6,93.4,1.75,10.02,7.33,4.19,1.0,91.15,1.2,4.0,1.0,25.9,29.0,21.7,13.2,4.6,0.583,0.279,1.19,0.98,1.49,1.0,55.0,46.0,8.0,3.0,39.20671082,109.0510178,175.1871796,486.7470093,5001.172363,510.3050232,1149.975342,14829.95996,1003.400024,5361.198242,1820.300293,283.0,39206.71484,140.8000031
4032631.0,83.59,0.97,2.0,0.0,83.59,0.97,2.0,1.0,55.25,33.45,2.5,97.5,0.0,0.0,80.9,86.6,93.4,1.75,10.02,7.33,4.19,1.0,91.15,1.2,4.0,1.0,25.9,29.0,21.7,13.2,4.6,0.583,0.279,1.19,0.98,1.49,1.0,65.0,50.0,15.0,10.0,49.25078964,108.9818344,174.4376221,521.1548462,5348.317871,516.8292847,1527.99585,15784.20996,1003.399902,5727.189453,2295.19873,293.0,49250.78516,140.9001007
4032632.0,83.59,0.97,2.0,0.0,83.59,0.97,2.0,1.0,55.25,33.45,2.5,97.5,0.0,0.0,80.9,86.6,93.4,1.75,10.02,7.33,4.19,1.0,91.15,1.2,4.0,1.0,22.9,26.4,24.4,15.7,5.5,0.415,0.269,0.94,0.77,1.29,1.0,62.0,50.0,12.0,7.0,49.7682991,102.2137833,172.1201324,499.6599426,5597.587402,541.1613159,2069.0,16520.50977,1001.700073,6323.694824,2336.098389,266.0,49768.30078,140.0001068
4032633.0,83.59,0.97,2.0,0.0,83.59,0.97,2.0,1.0,55.25,33.45,2.5,97.5,0.0,0.0,80.9,86.6,93.4,1.75,10.02,7.33,4.19,1.0,91.15,1.2,4.0,1.0,22.9,26.4,24.4,15.7,5.5,0.415,0.269,0.94,0.77,1.29,1.0,63.0,52.0,11.0,6.0,52.71208954,102.9133148,172.0259705,524.1272583,5692.571777,573.8889771,1875.0,16862.05078,1003.600098,5728.101563,2327.500244,289.0,52712.08984,141.0
4032634.0,83.59,0.97,2.0,0.0,83.59,0.97,2.0,1.0,55.25,33.45,2.5,97.5,0.0,0.0,80.9,86.6,93.4,1.75,10.02,7.33,4.19,1.0,91.15,1.2,4.0,1.0,22.9,26.4,24.4,15.7,5.5,0.415,0.269,0.94,0.77,1.29,1.0,62.0,53.0,8.0,3.0,50.02360153,101.595993,174.5950317,519.6646729,5250.036133,533.0143433,1628.0,15560.92969,1001.599854,8513.011719,3601.297607,320.0,50023.59375,150.1999969
4032635.0,83.59,0.97,2.0,0.0,83.59,0.97,2.0,1.0,55.25,33.45,2.5,97.5,0.0,0.0,80.9,86.6,93.4,1.75,10.02,7.33,4.19,1.0,91.15,1.2,4.0,1.0,30.6,20.1,25.1,13.4,5.5,0.481,0.316,1.22,1.0,1.44,1.0,58.0,48.0,10.0,5.0,44.62382126,100.7485123,173.9432526,466.258728,5574.497559,577.6130981,1556.999634,16552.92969,1002.0,5385.291504,2067.400146,358.0,44623.81641,125.5
4032637.0,83.59,0.97,2.0,0.0,83.59,0.97,2.0,1.0,55.25,33.45,2.5,97.5,0.0,0.0,80.9,86.6,93.4,1.75,10.02,7.33,4.19,1.0,91.15,1.2,4.0,1.0,30.6,20.1,25.1,13.4,5.5,0.481,0.316,1.22,1.0,1.44,1.0,68.0,50.0,18.0,13.0,0.0,111.530014,176.3912201,528.3115845,6200.004883,629.4498901,1764.888916,18376.58008,500.5,8114.092773,4805.198242,322.0,0.0,199.1000977
4032638.0,83.59,0.97,2.0,0.0,83.59,0.97,2.0,1.0,55.25,33.45,2.5,97.5,0.0,0.0,80.9,86.6,93.4,1.75,10.02,7.33,4.19,1.0,91.15,1.2,4.0,1.0,30.6,20.1,25.1,13.4,5.5,0.481,0.316,1.22,1.0,1.44,1.0,51.0,41.0,9.0,5.0,31.76424026,112.4585419,175.0999908,445.6524048,4924.855469,510.3802795,950.0,14624.09961,766.5998535,6307.692871,364.3000488,272.0,31764.23438,132.8000031
4032641.0,83.59,0.97,2.0,0.0,83.59,0.97,2.0,1.0,55.25,33.45,2.5,97.5,0.0,0.0,80.9,86.6,93.4,1.75,10.02,7.33,4.19,1.0,91.15,1.2,4.0,1.0,30.6,20.1,25.1,13.4,5.5,0.481,0.316,1.22,1.0,1.44,1.0,60.0,51.0,8.0,3.0,25.42694092,115.120903,177.1313019,557.1245728,5536.436035,541.8511963,1643.320557,16357.19043,1001.800049,7028.402344,2106.500977,275.0,25426.94141,187.5998993
4032644.0,83.78,0.82,2.0,0.0,83.78,0.82,2.0,1.0,54.4,33.65,3.0,97.0,0.0,0.0,76.95,85.3,90.2,1.8,10.51,10.74,5.96,1.0,91.15,1.2,4.0,1.0,30.6,20.1,25.1,13.4,5.5,0.481,0.316,1.22,1.0,1.44,1.0,59.0,47.0,12.0,9.0,20.82645035,114.733139,176.9346313,508.1321106,5246.967285,506.0422058,1397.0,15482.51953,1003.900024,5850.393066,1953.39978,268.0,20826.45313,174.6000061
4032645.0,83.78,0.82,2.0,0.0,83.78,0.82,2.0,1.0,54.4,33.65,3.0,97.0,0.0,0.0,76.95,85.3,90.2,1.8,10.51,10.74,5.96,1.0,91.15,1.2,4.0,1.0,25.1,26.1,22.0,16.3,5.4,0.398,0.23,1.14,0.92,1.51,1.0,61.0,47.0,13.0,8.0,27.71759033,114.8390121,176.8327026,519.3570557,5405.734375,519.9744873,1827.0,15947.41992,1001.499878,5851.190918,1952.099976,317.0,27717.58789,167.3000031
4032647.0,83.78,0.82,2.0,0.0,83.78,0.82,2.0,1.0,54.4,33.65,3.0,97.0,0.0,0.0,76.95,85.3,90.2,1.8,10.51,10.74,5.96,1.0,91.15,1.2,4.0,1.0,25.1,26.1,22.0,16.3,5.4,0.398,0.23,1.14,0.92,1.51,1.0,55.0,46.0,9.0,4.0,22.48560905,112.9138184,176.2214508,493.3771667,5064.60791,494.7192383,1785.998657,14960.70996,1003.099854,5751.996094,1950.300293,263.0,22485.60547,167.8999939
4032649.0,83.78,0.82,2.0,0.0,83.78,0.82,2.0,1.0,54.4,33.65,3.0,97.0,0.0,0.0,76.95,85.3,90.2,1.8,10.51,10.74,5.96,1.0,91.15,1.2,4.0,1.0,25.1,26.1,22.0,16.3,5.4,0.398,0.23,1.14,0.92,1.51,1.0,55.0,46.0,8.0,3.0,30.30022049,112.9547958,179.5173492,492.1849976,5378.70459,516.9438477,1456.0,15866.55957,1000.5,6228.802246,1928.900146,252.0,30300.2168,159.1000061
4032650.0,83.78,0.82,2.0,0.0,83.78,0.82,2.0,1.0,54.4,33.65,3.0,97.0,0.0,0.0,76.95,85.3,90.2,1.8,10.51,10.74,5.96,1.0,91.15,1.2,4.0,1.0,23.4,29.4,22.6,13.6,5.4,0.495,0.268,1.04,0.84,1.32,1.0,56.0,44.0,11.0,6.0,30.00267982,113.8658752,174.6205292,487.9703064,4704.227051,454.715271,1499.958862,13883.66992,1000.099854,5925.197266,2000.899902,400.0,30002.68164,158.8000031
4032654.0,83.78,0.82,2.0,0.0,83.78,0.82,2.0,1.0,54.4,33.65,3.0,97.0,0.0,0.0,76.95,85.3,90.2,1.8,10.51,10.74,5.96,1.0,91.15,1.2,4.0,1.0,20.2,41.7,17.7,10.9,4.0,0.352,0.286,1.14,0.93,1.43,2.0,56.0,47.0,9.0,4.0,40.02074814,106.8093033,176.4230347,478.7830811,5410.382324,546.1243896,1170.987671,16027.9502,0.0,9078.890625,0.0,306.0,40020.75391,155.7001038
4032655.0,83.78,0.82,2.0,0.0,83.78,0.82,2.0,1.0,54.4,33.65,3.0,97.0,0.0,0.0,76.95,85.3,90.2,1.8,10.51,10.74,5.96,1.0,91.15,1.2,4.0,1.0,25.8,31.7,20.5,12.1,4.4,0.378,0.244,1.26,1.04,1.52,1.0,56.0,49.0,7.0,2.0,28.49901009,109.0351257,177.4170227,504.1178589,5348.695313,563.3188477,1407.628296,15906.11035,0.0,8948.585938,0.0,256.0,28499.00586,165.8999939
4032657.0,83.78,0.82,2.0,0.0,83.78,0.82,2.0,1.0,54.4,33.65,3.0,97.0,0.0,0.0,76.95,85.3,90.2,1.8,10.51,10.74,5.96,1.0,91.15,1.2,4.0,1.0,26.2,28.3,21.2,13.7,5.1,0.384,0.239,1.24,1.0,1.52,1.0,69.0,51.0,17.0,12.0,0.0,107.0605927,175.6344299,526.7657471,5980.396973,574.7661133,2121.0,17641.4707,501.1000977,10003.50293,0.0,250.0,0.0,200.3000031
4032661.0,83.78,0.82,2.0,0.0,83.78,0.82,2.0,1.0,54.4,33.65,3.0,97.0,0.0,0.0,76.95,85.3,90.2,1.8,10.51,10.74,5.96,1.0,91.15,1.2,4.0,1.0,26.2,28.3,21.2,13.7,5.1,0.384,0.239,1.24,1.0,1.52,1.0,53.0,48.0,5.0,1.0,30.72612,114.3149109,171.4846802,537.1836548,5148.770508,529.3821411,1679.998535,15278.08008,502.3000488,7772.988281,0.0,231.0,30726.12305,159.5001068
4032663.0,83.78,0.82,2.0,0.0,83.78,0.82,2.0,1.0,55.3,34.4,4.0,96.0,0.0,0.0,78.97,86.43,91.37,1.97,9.46,9.61,5.1,1.0,91.15,1.2,4.0,1.0,23.9,30.5,21.9,12.9,5.3,0.417,0.241,1.09,0.88,1.35,1.0,57.0,48.0,8.0,3.0,39.13682938,113.0546417,173.4589233,525.5769653,5192.737793,534.1390991,1747.987549,15409.19043,502.3999023,7439.391602,3.699951172,223.0,39136.82422,150.6000061
4032665.0,83.78,0.82,2.0,0.0,83.78,0.82,2.0,1.0,55.3,34.4,4.0,96.0,0.0,0.0,78.97,86.43,91.37,1.97,9.46,9.61,5.1,1.0,91.15,1.2,4.0,1.0,25.6,25.8,23.6,13.7,5.8,0.408,0.237,1.08,0.87,1.34,1.0,57.0,49.0,7.0,2.0,40.01633072,110.7605591,178.0231476,509.833313,5231.410156,540.2784424,1719.999634,15529.53027,1004.200073,7790.994141,11.5,249.0,40016.33203,150.1999969
4032668.0,83.78,0.82,2.0,0.0,83.78,0.82,2.0,1.0,55.3,34.4,4.0,96.0,0.0,0.0,78.97,86.43,91.37,1.97,9.46,9.61,5.1,1.0,91.15,1.2,4.0,1.0,25.6,25.8,23.6,13.7,5.8,0.408,0.237,1.08,0.87,1.34,1.0,57.0,49.0,8.0,3.0,39.44173813,114.6467209,172.4279785,543.5526733,5423.692383,528.21875,1842.888916,16017.33984,1002.499878,7590.790527,0.0,271.0,39441.73828,150.8000031
4032669.0,83.78,0.82,2.0,0.0,83.78,0.82,2.0,1.0,55.3,34.4,4.0,96.0,0.0,0.0,78.97,86.43,91.37,1.97,9.46,9.61,5.1,1.0,91.15,1.2,4.0,1.0,25.6,25.8,23.6,13.7,5.8,0.408,0.237,1.08,0.87,1.34,1.0,56.0,47.0,8.0,3.0,40.003479,114.3954697,177.8442535,510.835022,5112.306641,514.7857056,1707.851929,15141.66992,1002.0,7650.797852,0.0,263.0,40003.47656,150.2001038
4032670.0,83.78,0.82,2.0,0.0,83.78,0.82,2.0,1.0,55.3,34.4,4.0,96.0,0.0,0.0,78.97,86.43,91.37,1.97,9.46,9.61,5.1,1.0,91.15,1.2,4.0,1.0,23.4,27.5,24.3,13.8,5.4,0.345,0.234,0.96,0.79,1.25,1.0,56.0,48.0,7.0,2.0,40.01876831,113.6829529,181.6431274,502.251709,5114.611816,529.125,1934.0,15185.17969,1002.099976,8388.021484,0.0,254.0,40018.77344,150.0
4032671.0,83.78,0.82,2.0,0.0,83.78,0.82,2.0,1.0,55.3,34.4,4.0,96.0,0.0,0.0,78.97,86.43,91.37,1.97,9.46,9.61,5.1,1.0,91.15,1.2,4.0,1.0,23.4,27.5,24.3,13.8,5.4,0.345,0.234,0.96,0.79,1.25,1.0,57.0,49.0,7.0,2.0,39.41724014,113.0684204,175.1430969,535.2911987,5214.404785,539.0010376,1553.998169,15480.2998,1004.300049,8979.803711,0.0,225.0,39417.23828,151.8999939
4032672.0,83.78,0.82,2.0,0.0,83.78,0.82,2.0,1.0,55.3,34.4,4.0,96.0,0.0,0.0,78.97,86.43,91.37,1.97,9.46,9.61,5.1,1.0,91.15,1.2,4.0,1.0,22.5,31.7,22.3,13.1,4.9,0.392,0.235,1.01,0.83,1.31,1.0,60.0,52.0,8.0,3.0,40.0100708,111.1201477,172.5331421,560.1455078,5528.061523,593.9912109,1876.986328,16470.14063,1001.699951,8491.90625,0.0,243.0,40010.06641,148.6000061
4032675.0,83.78,0.82,2.0,0.0,83.78,0.82,2.0,1.0,55.3,34.4,4.0,96.0,0.0,0.0,78.97,86.43,91.37,1.97,9.46,9.61,5.1,1.0,91.15,1.2,4.0,1.0,20.5,35.7,22.3,11.5,4.6,0.399,0.228,0.92,0.76,1.19,1.0,59.0,51.0,7.0,2.0,81.78414917,114.7218323,174.4457092,564.2885132,5550.271484,534.2473145,1913.888916,16374.78027,1002.200195,8011.48877,0.0,196.0,81784.14844,113.8000031
4032677.0,83.78,0.82,2.0,0.0,83.78,0.82,2.0,1.0,55.3,34.4,4.0,96.0,0.0,0.0,78.97,86.43,91.37,1.97,9.46,9.61,5.1,1.0,91.15,1.2,4.0,1.0,20.5,35.7,22.3,11.5,4.6,0.399,0.228,0.92,0.76,1.19,1.0,55.0,46.0,8.0,3.0,24.87121964,115.6800537,174.9492035,515.9359131,5365.9375,519.7190552,1403.999878,15839.2998,1002.400146,8098.393066,0.0,208.0,24871.21875,174.8000031
4032678.0,83.78,0.82,2.0,0.0,83.78,0.82,2.0,1.0,55.3,34.4,4.0,96.0,0.0,0.0,78.97,86.43,91.37,1.97,9.46,9.61,5.1,1.0,91.15,1.2,4.0,1.0,26.7,21.9,25.6,14.7,5.9,0.37,0.234,1.04,0.85,1.31,1.0,59.0,50.0,8.0,3.0,39.08454895,115.1847916,177.6333923,547.9327393,5462.104004,526.7745972,1856.963013,16117.2998,1000.200195,7648.183105,0.0,239.0,39084.55469,162.6999969
4032679.0,80.0,0.8,3.0,1.0,80.0,0.8,2.0,1.0,55.25,33.25,1.5,48.5,0.0,1.0,78.8,86.4,91.2,1.85,9.57,9.78,5.29,1.0,91.15,1.2,4.0,1.0,26.7,21.9,25.6,14.7,5.9,0.37,0.234,1.04,0.85,1.31,1.0,59.0,46.0,13.0,8.0,40.82690811,115.9859314,177.5471954,504.4682007,5063.793945,491.4813538,1664.0,14950.08984,1002.299927,8000.978027,0.0,200.0,40826.91406,149.1999969
4032680.0,80.0,0.8,3.0,1.0,80.0,0.8,2.0,1.0,55.25,33.25,1.5,48.5,0.0,1.0,78.8,86.4,91.2,1.85,9.57,9.78,5.29,1.0,91.15,1.2,4.0,1.0,21.8,35.2,20.2,12.8,4.7,0.425,0.221,1.08,0.88,1.39,1.0,54.0,46.0,7.0,2.0,40.38199997,113.9777985,174.3890991,507.2532654,4760.725098,477.0781555,1255.97937,14094.37012,1003.499878,7600.986328,0.0,204.0,40382.00391,149.8000031
4032681.0,80.0,0.8,3.0,1.0,80.0,0.8,2.0,1.0,55.25,33.25,1.5,48.5,0.0,1.0,78.8,86.4,91.2,1.85,9.57,9.78,5.29,1.0,91.15,1.2,4.0,1.0,21.8,35.2,20.2,12.8,4.7,0.425,0.221,1.08,0.88,1.39,1.0,56.0,47.0,8.0,3.0,40.01380157,115.3655548,175.9033051,521.0335693,4842.446289,485.0985718,1473.986694,14335.86035,1001.199829,7600.294434,0.0,214.0,40013.80078,150.3000031
4032682.0,80.0,0.8,3.0,1.0,80.0,0.8,2.0,1.0,55.25,33.25,1.5,48.5,0.0,1.0,78.8,86.4,91.2,1.85,9.57,9.78,5.29,1.0,91.15,1.2,4.0,1.0,21.8,35.2,20.2,12.8,4.7,0.425,0.221,1.08,0.88,1.39,1.0,60.0,49.0,10.0,5.0,40.00399017,113.3806,182.9685211,508.9922791,4878.069824,479.3700562,1330.0,14417.15039,1504.500122,7600.988281,0.0,310.0,40003.98828,150.1999969
4032683.0,80.0,0.8,3.0,1.0,80.0,0.8,2.0,1.0,55.25,33.25,1.5,48.5,0.0,1.0,78.8,86.4,91.2,1.85,9.57,9.78,5.29,1.0,91.15,1.2,4.0,1.0,22.0,33.3,21.7,13.0,4.9,0.392,0.212,1.01,0.83,1.32,1.0,68.0,52.0,15.0,10.0,40.00339127,110.2662277,178.3764038,540.2084351,5481.993652,528.0169678,2302.987305,16174.23047,1502.699707,7859.192871,0.0,218.0,40003.38672,150.0
4032684.0,80.0,0.8,3.0,1.0,80.0,0.8,2.0,1.0,55.25,33.25,1.5,48.5,0.0,1.0,78.8,86.4,91.2,1.85,9.57,9.78,5.29,1.0,91.15,1.2,4.0,1.0,22.0,33.3,21.7,13.0,4.9,0.392,0.212,1.01,0.83,1.32,1.0,54.0,47.0,7.0,2.0,40.01929092,114.5759888,176.1687317,511.8100891,4712.916016,457.9221191,1929.999878,13915.46973,1504.299927,7663.894043,0.0,209.0,40019.28906,150.8000031
4032685.0,80.0,0.8,3.0,1.0,80.0,0.8,2.0,1.0,55.25,33.25,1.5,48.5,0.0,1.0,78.8,86.4,91.2,1.85,9.57,9.78,5.29,1.0,91.15,1.2,4.0,1.0,26.0,22.6,25.2,14.7,6.2,0.401,0.25,1.03,0.83,1.3,1.0,57.0,49.0,8.0,2.0,39.61669159,112.5735626,173.4624634,538.4726563,5070.245605,515.6844482,1602.888916,15030.4502,1501.500122,7789.685547,0.0,235.0,39616.69141,151.6999969
4032686.0,80.0,0.8,3.0,1.0,80.0,0.8,2.0,1.0,55.25,33.25,1.5,48.5,0.0,1.0,78.8,86.4,91.2,1.85,9.57,9.78,5.29,1.0,91.15,1.2,4.0,1.0,26.0,22.6,25.2,14.7,6.2,0.401,0.25,1.03,0.83,1.3,1.0,57.0,49.0,8.0,3.0,38.15156174,110.097435,174.7637024,517.8076172,4989.014648,508.6732483,915.9959106,14792.88965,1503.5,8500.583984,0.0,210.0,38151.5625,161.6999969
4032687.0,80.0,0.8,3.0,1.0,80.0,0.8,2.0,1.0,55.25,33.25,1.5,48.5,0.0,1.0,78.8,86.4,91.2,1.85,9.57,9.78,5.29,1.0,91.15,1.2,4.0,1.0,27.5,27.0,21.7,13.3,5.3,0.387,0.25,1.27,1.02,1.51,1.0,63.0,43.0,19.0,14.0,35.31415939,114.7277679,183.7688904,453.8347778,4865.328125,475.9309082,2272.0,14373.80957,506.5998535,7295.202148,0.0,262.0,35314.15625,144.9998932
4032693.0,80.0,0.8,3.0,1.0,80.0,0.8,2.0,1.0,55.25,33.25,1.5,48.5,0.0,1.0,78.8,86.4,91.2,1.85,9.57,9.78,5.29,1.0,91.15,1.2,4.0,1.0,28.6,25.3,23.0,12.9,5.1,0.345,0.275,1.24,1.02,1.48,1.0,64.0,55.0,8.0,3.0,14.48530006,100.1036072,174.1490326,534.5786743,5796.57373,556.8366699,2145.99585,17098.51953,1501.300049,8493.980469,0.0,200.0,14485.29688,174.8000946
4032694.0,80.0,0.8,3.0,1.0,80.0,0.8,2.0,1.0,55.25,33.25,1.5,48.5,0.0,1.0,78.8,86.4,91.2,1.85,9.57,9.78,5.29,1.0,91.15,1.2,4.0,1.0,28.6,25.3,23.0,12.9,5.1,0.345,0.275,1.24,1.02,1.48,1.0,62.0,54.0,8.0,3.0,15.0165596,97.27372742,173.7400818,506.2255249,5600.807129,541.7598267,2150.0,16530.75977,1502.0,8325.581055,0.0,192.0,15016.55957,170.0001068
4032695.0,80.0,0.8,3.0,1.0,80.0,0.8,2.0,1.0,55.25,33.25,1.5,48.5,0.0,1.0,78.8,86.4,91.2,1.85,9.57,9.78,5.29,1.0,91.15,1.2,4.0,1.0,26.4,28.1,21.9,13.2,5.3,0.407,0.238,1.21,0.97,1.46,1.0,66.0,56.0,10.0,4.0,19.91502953,93.60194397,175.0409546,503.252655,5659.961914,561.0120239,2149.998535,16740.5293,1500.799927,8262.287109,0.0,182.0,19915.03125,164.6000977
4032698.0,80.0,0.8,3.0,1.0,80.0,0.8,2.0,1.0,55.25,33.25,1.5,48.5,0.0,1.0,78.8,86.4,91.2,1.85,9.57,9.78,5.29,1.0,91.15,1.2,4.0,1.0,27.4,21.4,24.7,15.6,5.8,0.362,0.235,1.11,0.9,1.41,1.0,60.0,49.0,11.0,6.0,30.00509071,114.8415985,178.3488312,531.5880737,5461.498047,525.6681519,1813.987671,16112.79004,2000.599731,9073.506836,0.0,414.0,30005.08594,170.1000061
4032699.0,80.0,0.8,3.0,1.0,80.0,0.8,2.0,1.0,57.7,32.9,3.0,97.0,0.0,0.0,78.05,85.45,91.3,1.85,10.58,9.52,5.15,1.0,91.15,1.2,4.0,1.0,27.4,21.4,24.7,15.6,5.8,0.362,0.235,1.11,0.9,1.41,1.0,64.0,49.0,15.0,10.0,30.00700951,112.0400467,175.2878113,525.190979,5444.887695,526.2772217,1297.887573,16069.51953,1503.099854,8551.602539,0.0,376.0,30007.00977,160.0
4032700.0,80.0,0.8,3.0,1.0,80.0,0.8,2.0,1.0,57.7,32.9,3.0,97.0,0.0,0.0,78.05,85.45,91.3,1.85,10.58,9.52,5.15,1.0,91.15,1.2,4.0,1.0,25.7,27.2,22.2,14.9,5.0,0.345,0.218,1.16,0.94,1.49,1.0,61.0,48.0,12.0,7.0,28.52342987,109.1719742,173.6547852,510.7963257,4814.309082,466.0658569,1153.983032,14210.41016,1503.300049,8326.188477,0.0,385.0,28523.42969,161.6000061
4032701.0,80.0,0.8,3.0,1.0,80.0,0.8,2.0,1.0,57.7,32.9,3.0,97.0,0.0,0.0,78.05,85.45,91.3,1.85,10.58,9.52,5.15,1.0,91.15,1.2,4.0,1.0,25.7,27.2,22.2,14.9,5.0,0.345,0.218,1.16,0.94,1.49,1.0,66.0,48.0,17.0,12.0,30.00498962,113.4447174,179.0722809,517.0174561,5204.633301,500.1855774,1369.963013,15352.99023,1502.099854,8517.779297,0.0,411.0,30004.99414,159.1999969
4032702.0,80.0,0.8,3.0,1.0,80.0,0.8,2.0,1.0,57.7,32.9,3.0,97.0,0.0,0.0,78.05,85.45,91.3,1.85,10.58,9.52,5.15,1.0,91.15,1.2,4.0,1.0,25.7,27.2,22.2,14.9,5.0,0.345,0.218,1.16,0.94,1.49,1.0,60.0,50.0,9.0,4.0,30.01313019,111.6436157,171.9703369,549.8386841,5289.778809,510.3798828,1386.961182,15609.38965,1500.400024,8495.067383,0.0,369.0,30013.12891,159.8999939
4032703.0,80.0,0.8,3.0,1.0,80.0,0.8,2.0,1.0,57.7,32.9,3.0,97.0,0.0,0.0,78.05,85.45,91.3,1.85,10.58,9.52,5.15,1.0,91.15,1.2,4.0,1.0,29.0,20.0,25.1,15.2,5.6,0.373,0.255,1.16,0.94,1.44,1.0,58.0,47.0,10.0,5.0,29.0879097,110.1901245,174.2474823,503.9694214,5778.422852,579.4351196,1461.888916,17108.26953,1500.300049,8848.592773,0.0,421.0,29087.91406,161.0
4032704.0,80.0,0.8,3.0,1.0,80.0,0.8,2.0,1.0,57.7,32.9,3.0,97.0,0.0,0.0,78.05,85.45,91.3,1.85,10.58,9.52,5.15,1.0,91.15,1.2,4.0,1.0,29.0,20.0,25.1,15.2,5.6,0.373,0.255,1.16,0.94,1.44,1.0,63.0,52.0,11.0,6.0,59.35609818,114.1788788,177.2505951,558.2775269,5604.518555,560.4265137,1994.987549,16589.31055,1003.400024,8746.869141,0.0,426.0,59356.09766,130.0
4032705.0,80.0,0.8,3.0,1.0,80.0,0.8,2.0,1.0,57.7,32.9,3.0,97.0,0.0,0.0,78.05,85.45,91.3,1.85,10.58,9.52,5.15,1.0,91.15,1.2,4.0,1.0,29.0,20.0,25.1,15.2,5.6,0.373,0.255,1.16,0.94,1.44,1.0,59.0,47.0,11.0,6.0,49.89062881,112.2825012,180.7457886,493.8681335,5065.633301,498.9875488,2103.0,14974.58008,1001.300171,8550.795898,0.0,413.0,49890.63281,139.8999939
4032706.0,80.0,0.8,3.0,1.0,80.0,0.8,2.0,1.0,57.7,32.9,3.0,97.0,0.0,0.0,78.05,85.45,91.3,1.85,10.58,9.52,5.15,1.0,91.15,1.2,4.0,1.0,29.0,20.0,25.1,15.2,5.6,0.373,0.255,1.16,0.94,1.44,1.0,59.0,49.0,10.0,5.0,48.97233963,114.5847397,180.0449219,525.4025879,5412.301758,539.9031982,1943.962891,16016.96973,1004.800049,8646.195313,0.0,386.0,48972.33594,141.0998993
4032707.0,80.0,0.8,3.0,1.0,80.0,0.8,2.0,1.0,57.7,32.9,3.0,97.0,0.0,0.0,78.05,85.45,91.3,1.85,10.58,9.52,5.15,1.0,91.15,1.2,4.0,1.0,29.0,20.0,25.1,15.2,5.6,0.373,0.255,1.16,0.94,1.44,1.0,67.0,47.0,19.0,14.0,38.71615982,113.540184,172.4899597,525.8624878,4913.67041,497.3575745,1615.661011,14560.04004,1001.399902,7913.203613,0.0,377.0,38716.16406,151.3999939
4032709.0,80.0,0.8,3.0,1.0,80.0,0.8,2.0,1.0,57.7,32.9,3.0,97.0,0.0,0.0,78.05,85.45,91.3,1.85,10.58,9.52,5.15,1.0,91.15,1.2,4.0,1.0,29.0,20.0,25.1,15.2,5.6,0.373,0.255,1.16,0.94,1.44,1.0,66.0,56.0,9.0,4.0,28.99411011,102.5317459,174.5926208,557.4102783,5926.57959,569.2994995,1983.999756,17481.94922,1001.999512,8914.179688,0.0,302.0,28994.11328,171.0
4032710.0,80.0,0.8,3.0,1.0,80.0,0.8,2.0,1.0,57.7,32.9,3.0,97.0,0.0,0.0,78.05,85.45,91.3,1.85,10.58,9.52,5.15,1.0,91.15,1.2,4.0,1.0,25.0,30.2,20.8,13.8,4.7,0.381,0.221,1.2,0.98,1.52,1.0,69.0,55.0,13.0,8.0,30.00420952,100.7312469,172.7586823,542.0976563,5928.753418,569.2936401,2252.0,17487.80078,1029.900391,8848.304688,0.0,258.0,30004.21484,170.6000061
4032711.0,80.0,0.8,3.0,1.0,80.0,0.8,2.0,1.0,57.7,32.9,3.0,97.0,0.0,0.0,78.05,85.45,91.3,1.85,10.58,9.52,5.15,1.0,91.15,1.2,4.0,1.0,25.0,30.2,20.8,13.8,4.7,0.381,0.221,1.2,0.98,1.52,1.0,63.0,55.0,8.0,3.0,0.0,103.9920654,176.4931641,543.8763428,5928.909668,571.0731812,2092.888916,17492.84961,1503.60022,8943.505859,0.0,261.0,0.0,200.3000946
4032712.0,80.0,0.8,3.0,1.0,80.0,0.8,2.0,1.0,57.7,32.9,3.0,97.0,0.0,0.0,78.05,85.45,91.3,1.85,10.58,9.52,5.15,1.0,91.15,1.2,4.0,1.0,25.0,30.2,20.8,13.8,4.7,0.381,0.221,1.2,0.98,1.52,1.0,62.0,54.0,8.0,3.0,0.0,99.38970947,177.9432983,503.002655,5471.049316,539.6126709,2135.0,16174.82031,2002.699829,8582.197266,0.0,250.0,0.0,199.8000031
4032713.0,80.0,0.8,3.0,1.0,80.0,0.8,2.0,1.0,57.7,32.9,3.0,97.0,0.0,0.0,78.05,85.45,91.3,1.85,10.58,9.52,5.15,1.0,91.15,1.2,4.0,1.0,25.0,30.2,20.8,13.8,4.7,0.381,0.221,1.2,0.98,1.52,1.0,63.0,49.0,14.0,9.0,24.79932022,114.7309494,172.2952271,552.5098877,5683.918945,570.2491455,1067.963013,16829.23047,2001.600098,8812.601563,0.0,225.0,24799.31836,175.1999969
4032716.0,80.0,0.8,3.0,1.0,80.0,0.8,2.0,1.0,57.7,32.9,3.0,97.0,0.0,0.0,78.05,85.45,91.3,1.85,10.58,9.52,5.15,1.0,91.15,1.2,4.0,1.0,25.0,30.2,20.8,13.8,4.7,0.381,0.221,1.2,0.98,1.52,1.0,65.0,54.0,10.0,5.0,20.00605011,102.9577942,174.5818787,535.1884155,6054.282715,607.6954956,2356.0,17926.57031,1503.899902,8973.103516,0.0,206.0,20006.04883,174.4001007
4032717.0,80.0,0.8,3.0,1.0,80.0,0.8,2.0,1.0,57.7,32.9,3.0,97.0,0.0,0.0,78.05,85.45,91.3,1.85,10.58,9.52,5.15,1.0,91.15,1.2,4.0,1.0,27.0,23.0,23.2,15.6,5.6,0.354,0.241,1.16,0.94,1.48,1.0,62.0,53.0,8.0,3.0,19.41551971,100.2867355,185.9454193,483.9026794,6108.364746,619.1270752,2106.0,18102.32031,1502.899902,8611.68457,0.0,198.0,19415.51563,175.5
4032718.0,80.0,0.8,3.0,1.0,80.0,0.8,2.0,1.0,57.7,32.9,3.0,97.0,0.0,0.0,78.05,85.45,91.3,1.85,10.58,9.52,5.15,1.0,91.15,1.2,4.0,1.0,27.0,23.0,23.2,15.6,5.6,0.354,0.241,1.16,0.94,1.48,1.0,62.0,54.0,7.0,2.0,19.2950592,98.96544647,178.2453613,505.55896,6120.507324,620.8152466,2074.0,18139.49023,1502.499878,8537.166016,0.0,183.0,19295.0625,174.0
4032719.0,80.0,0.8,3.0,1.0,80.0,0.8,2.0,1.0,57.7,32.9,3.0,97.0,0.0,0.0,78.05,85.45,91.3,1.85,10.58,9.52,5.15,1.0,91.15,1.2,4.0,1.0,27.0,23.0,23.2,15.6,5.6,0.354,0.241,1.16,0.94,1.48,1.0,66.0,55.0,11.0,6.0,19.07221985,105.9212189,173.1437836,566.0413818,6152.703613,621.536499,1743.99585,18228.28906,1501.200195,8630.894531,0.0,182.0,19072.21875,175.8000031
4032720.0,80.0,0.8,3.0,1.0,80.0,0.8,2.0,1.0,57.7,32.9,3.0,97.0,0.0,0.0,78.05,85.45,91.3,1.85,10.58,9.52,5.15,1.0,91.15,1.2,4.0,1.0,29.2,20.2,24.2,15.4,5.5,0.326,0.283,1.21,0.98,1.5,1.0,60.0,53.0,7.0,2.0,25.42584038,103.9934616,182.1035614,512.6918945,5674.457031,574.8839722,2368.0,16815.73047,1506.60022,8773.310547,0.0,200.0,25425.84375,171.3999939
4032721.0,80.0,0.8,3.0,1.0,80.0,0.8,2.0,1.0,58.7,33.3,4.0,96.0,0.0,0.0,81.85,88.15,92.85,2.55,7.5,8.1,3.2,0.0,91.9,1.8,4.0,0.0,29.2,20.2,24.2,15.4,5.5,0.326,0.283,1.21,0.98,1.5,1.0,62.0,51.0,10.0,5.0,25.00321007,107.9224701,176.1001892,529.7721558,6010.842285,603.5023804,1478.987671,17798.38086,1501.200073,8155.411133,0.0,183.0,25003.21484,172.0
4032723.0,80.0,0.8,3.0,1.0,80.0,0.8,2.0,1.0,58.7,33.3,4.0,96.0,0.0,0.0,81.85,88.15,92.85,2.55,7.5,8.1,3.2,0.0,91.9,1.8,4.0,0.0,29.2,20.2,24.2,15.4,5.5,0.326,0.283,1.21,0.98,1.5,1.0,63.0,52.0,10.0,6.0,30.23961067,110.2555466,177.8925476,543.1746826,6225.062012,598.2424316,1928.0,18363.09961,1502.399902,8163.490234,0.0,571.0,30239.60547,169.8000031
