Repository: heidaralavi/EAF-Data-Analysis

https://eaf-prek26v.kfirjgyswf.dopraxrocks.com/

Background Information

Electric arc furnaces (EAFs) play a pivotal role in modern steel manufacturing industries[4]

. Unlike blast furnaces, EAFs produce heat through an electric current between electrodes and the material to be melted[4]

. This allows for precise temperature control, making EAFs highly efficient for recycling scrap metal and smelting materials for casting and molding[4]

. They can achieve temperatures over 3,000 degrees Fahrenheit (1,650 degrees Celsius)[4]

.

The importance of steel in building a green economy cannot be overstated, given its strength, versatility, and recyclability[5]

.

File: data/eaf_and_feed_all.csv (part 20 of 30)
Heat,c (Coke1030),s (Coke1030),s112 (Coke1030),Coke1030_labels,c (CokeFine),s (CokeFine),s05 (CokeFine),CokeFine_labels,cao (Dolomite),mgo (Dolomite),s0_95 (Dolomite),s95_385 (Dolomite),s385_1000 (Dolomite),Dolomite_labels,fe_metal (DRI),fe_total (DRI),md (DRI),c (DRI),gunge (DRI),feo (DRI),feo_c (DRI),Dri_labels,cao (Lime),mgo (Lime),s0_95 (Lime),Lime_labels,cao (Slag),feo (Slag),sio2 (Slag),mgo (Slag),al2o3 (Slag),p2o5 (Slag),mno (Slag),b2 (Slag),b3 (Slag),b4 (Slag),Slag_labels,Duration (EAF),Power On (EAF),Power Off (EAF),Delays (EAF),DRI [t] (EAF),Ele [MW] (EAF),Tapped [t] (EAF),Tapped [kWh/t] (EAF),O2 [Nm3] (EAF),CH4 [Nm3] (EAF),C.inj [kg] (EAF),Chemical [MWh] (EAF),C [kg] (EAF),CaO [kg] (EAF),MgO [kg] (EAF),Tapping Time [Sec] (EAF),EAF_DRI (EAF),HDRI(T) (EAF)
4032726.0,80.0,0.8,3.0,1.0,80.0,0.8,2.0,1.0,58.7,33.3,4.0,96.0,0.0,0.0,81.85,88.15,92.85,2.55,7.5,8.1,3.2,0.0,91.9,1.8,4.0,0.0,29.2,20.2,24.2,15.4,5.5,0.326,0.283,1.21,0.98,1.5,1.0,63.0,48.0,15.0,10.0,0.0,114.9932632,174.8942566,532.3937378,5458.538086,524.6322021,1802.888916,16102.09961,1502.299927,9186.601563,0.0,600.0,0.0,195.5
4032727.0,80.0,0.8,3.0,1.0,80.0,0.8,2.0,1.0,58.7,33.3,4.0,96.0,0.0,0.0,81.85,88.15,92.85,2.55,7.5,8.1,3.2,0.0,91.9,1.8,4.0,0.0,29.2,20.2,24.2,15.4,5.5,0.326,0.283,1.21,0.98,1.5,1.0,59.0,46.0,13.0,8.0,36.60514069,112.3345947,171.6054993,504.2311707,5193.890625,499.0498352,1368.962891,15321.04004,1503.100098,8216.589844,0.0,349.0,36605.13672,143.5
4032728.0,80.0,0.8,3.0,1.0,80.0,0.8,2.0,1.0,58.7,33.3,4.0,96.0,0.0,0.0,81.85,88.15,92.85,2.55,7.5,8.1,3.2,0.0,91.9,1.8,4.0,0.0,29.2,20.2,24.2,15.4,5.5,0.326,0.283,1.21,0.98,1.5,1.0,67.0,46.0,20.0,15.0,23.76114082,109.54879,179.2279358,478.6239929,5452.765137,524.8632202,1392.987183,16087.12012,1502.499756,7665.599121,0.0,348.0,23761.14063,135.3999939
4032735.0,84.11,0.92,2.12,0.0,84.11,0.92,2.0,1.0,58.7,33.3,4.0,96.0,0.0,0.0,79.97,87.57,91.33,2.03,8.22,9.78,4.93,0.0,91.5,1.2,4.5,1.0,28.7,20.7,24.6,14.6,6.1,0.365,0.405,1.17,0.93,1.41,1.0,56.0,47.0,9.0,4.0,20.00851059,108.4687119,180.7115631,473.1822205,4868.394531,468.1716919,2035.887573,14361.91016,1504.699707,7547.401367,0.0,336.0,20008.50977,155.6000061
4032736.0,84.11,0.92,2.12,0.0,84.11,0.92,2.0,1.0,58.7,33.3,4.0,96.0,0.0,0.0,79.97,87.57,91.33,2.03,8.22,9.78,4.93,0.0,91.5,1.2,4.5,1.0,28.7,20.7,24.6,14.6,6.1,0.365,0.405,1.17,0.93,1.41,1.0,60.0,49.0,11.0,6.0,40.00556946,106.6169205,176.547287,498.3853149,5104.567383,490.6477051,1509.987671,15058.00977,2003.0,9095.802734,0.0,458.0,40005.57422,140.8999939
4032739.0,84.11,0.92,2.12,0.0,84.11,0.92,2.0,1.0,58.7,33.3,4.0,96.0,0.0,0.0,79.97,87.57,91.33,2.03,8.22,9.78,4.93,0.0,91.5,1.2,4.5,1.0,28.7,20.7,24.6,14.6,6.1,0.365,0.405,1.17,0.93,1.41,1.0,65.0,56.0,9.0,3.0,166.567276,107.3340912,170.1554565,596.2814331,6054.383301,582.5037231,2199.0,17861.34961,1504.5,7748.099609,7802.710938,294.0,166567.2813,24.5
4032753.0,83.33,0.94,2.0,0.0,83.33,0.94,2.0,1.0,58.7,33.3,4.0,96.0,0.0,0.0,79.03,86.2,91.67,2.1,9.65,9.22,4.47,1.0,91.92,1.2,4.0,0.0,31.6,17.2,26.1,13.9,5.4,0.552,0.264,1.21,1.0,1.44,1.0,64.0,56.0,8.0,3.0,99.19796753,115.2975464,172.8614197,623.6394653,5769.621094,553.6047363,2217.987793,17017.34961,2000.099854,9171.420898,7001.49707,265.0,99197.96875,99.90000153
4032754.0,83.33,0.94,2.0,0.0,83.33,0.94,2.0,1.0,58.7,33.3,4.0,96.0,0.0,0.0,79.03,86.2,91.67,2.1,9.65,9.22,4.47,1.0,91.92,1.2,4.0,0.0,31.6,17.2,26.1,13.9,5.4,0.552,0.264,1.21,1.0,1.44,1.0,65.0,54.0,11.0,6.0,78.30499268,113.9211655,176.7650757,586.4747314,5138.044922,493.3644714,1558.666504,15155.46973,2002.300049,8717.209961,5625.804688,274.0,78304.98438,120.6999969
4032756.0,83.33,0.94,2.0,0.0,83.33,0.94,2.0,1.0,58.7,33.3,4.0,96.0,0.0,0.0,79.03,86.2,91.67,2.1,9.65,9.22,4.47,1.0,91.92,1.2,4.0,0.0,31.6,17.2,26.1,13.9,5.4,0.552,0.264,1.21,1.0,1.44,1.0,69.0,57.0,11.0,6.0,39.16119003,110.8755875,175.2483826,602.4489136,4569.297852,438.4707031,1486.0,13477.12988,2001.299805,10762.00293,0.0,287.0,39161.19141,171.5
4032757.0,83.33,0.94,2.0,0.0,83.33,0.94,2.0,1.0,58.7,33.3,4.0,96.0,0.0,0.0,79.03,86.2,91.67,2.1,9.65,9.22,4.47,1.0,91.92,1.2,4.0,0.0,31.6,17.2,26.1,13.9,5.4,0.552,0.264,1.21,1.0,1.44,1.0,55.0,47.0,8.0,3.0,39.65531158,115.4968872,173.2286987,530.6065063,5253.097656,503.9700012,1365.901245,15493.69043,2001.599731,9378.803711,0.600097656,260.0,39655.30859,145.2998962
4032759.0,83.33,0.94,2.0,0.0,83.33,0.94,2.0,1.0,58.7,33.3,4.0,96.0,0.0,0.0,79.03,86.2,91.67,2.1,9.65,9.22,4.47,1.0,91.92,1.2,4.0,0.0,31.6,17.2,26.1,13.9,5.4,0.552,0.264,1.21,1.0,1.44,1.0,65.0,55.0,9.0,4.0,47.02743912,100.830452,171.4297791,544.8773804,6106.469238,598.2232056,1541.999878,18042.84961,2004.5,10262.60742,0.0,304.0,47027.4375,153.5
4032760.0,83.33,0.94,2.0,0.0,83.33,0.94,2.0,1.0,58.7,33.3,4.0,96.0,0.0,0.0,79.03,86.2,91.67,2.1,9.65,9.22,4.47,1.0,91.92,1.2,4.0,0.0,31.6,17.2,26.1,13.9,5.4,0.552,0.264,1.21,1.0,1.44,1.0,66.0,55.0,10.0,5.0,48.90024948,99.1809082,175.3041534,523.1752319,6127.144043,589.8277588,1269.887573,18076.83984,2000.100098,13864.2041,0.0,388.0,48900.25391,147.3999939
4032761.0,83.33,0.94,2.0,0.0,83.33,0.94,2.0,1.0,58.7,33.3,4.0,96.0,0.0,0.0,79.03,86.2,91.67,2.1,9.65,9.22,4.47,1.0,91.92,1.2,4.0,0.0,31.6,17.2,26.1,13.9,5.4,0.552,0.264,1.21,1.0,1.44,1.0,61.0,52.0,9.0,4.0,46.81307983,94.80400848,170.9242859,482.2416992,5934.338379,572.9258423,1755.999878,17512.32031,1502.699951,9653.49707,0.0,270.0,46813.08203,142.8999939
4032762.0,83.33,0.94,2.0,0.0,83.33,0.94,2.0,1.0,58.7,33.3,4.0,96.0,0.0,0.0,79.03,86.2,91.67,2.1,9.65,9.22,4.47,1.0,91.92,1.2,4.0,0.0,29.5,15.6,28.8,14.0,6.8,0.318,0.378,1.02,0.83,1.22,1.0,69.0,57.0,12.0,7.0,29.05581093,98.17881012,178.1020508,526.9033813,6342.387695,612.5891113,1721.962891,18717.17969,2004.600098,11301.31152,0.0,276.0,29055.80859,173.3000031
4032763.0,83.33,0.94,2.0,0.0,83.33,0.94,2.0,1.0,58.7,33.3,4.0,96.0,0.0,0.0,79.03,86.2,91.67,2.1,9.65,9.22,4.47,1.0,91.92,1.2,4.0,0.0,29.5,15.6,28.8,14.0,6.8,0.318,0.378,1.02,0.83,1.22,1.0,70.0,51.0,19.0,14.0,35.75032043,99.06564331,171.7962341,493.513031,5698.753906,552.3549194,1630.218018,16822.75977,1500.200195,10151.50586,0.599853516,295.0,35750.32422,156.3000031
4032765.0,83.33,0.94,2.0,0.0,83.33,0.94,2.0,1.0,58.7,33.3,4.0,96.0,0.0,0.0,79.03,86.2,91.67,2.1,9.65,9.22,4.47,1.0,91.92,1.2,4.0,0.0,28.1,22.9,25.7,12.7,5.2,0.418,0.339,1.09,0.91,1.32,1.0,70.0,56.0,13.0,8.0,51.67296982,98.01033783,170.2865753,545.9837036,6171.581543,593.5534668,1279.0,18206.50977,1503.400146,10861.4043,0.0,254.0,51672.96875,141.3000031
4032766.0,83.33,0.94,2.0,0.0,83.33,0.94,2.0,1.0,58.7,33.3,4.0,96.0,0.0,0.0,79.03,86.2,91.67,2.1,9.65,9.22,4.47,1.0,91.92,1.2,4.0,0.0,28.1,22.9,25.7,12.7,5.2,0.418,0.339,1.09,0.91,1.32,1.0,59.0,50.0,8.0,3.0,44.90209961,96.98110199,171.932663,477.2612,5568.766602,537.9133301,1585.988159,16434.25,1503.200317,10205.0127,0.0,268.0,44902.10156,147.8999939
4032767.0,83.33,0.94,2.0,0.0,83.33,0.94,2.0,1.0,58.7,33.3,4.0,96.0,0.0,0.0,79.03,86.2,91.67,2.1,9.65,9.22,4.47,1.0,91.92,1.2,4.0,0.0,28.1,22.9,25.7,12.7,5.2,0.418,0.339,1.09,0.91,1.32,1.0,63.0,54.0,8.0,3.0,52.86835098,95.41365814,173.806015,500.7793579,6173.71582,593.7348633,2026.666626,18212.74023,1501.300049,8550.802734,0.0,263.0,52868.35156,137.6000061
4032768.0,83.33,0.94,2.0,0.0,83.33,0.94,2.0,1.0,58.7,33.3,4.0,96.0,0.0,0.0,79.03,86.2,91.67,2.1,9.65,9.22,4.47,1.0,91.92,1.2,4.0,0.0,28.1,22.9,25.7,12.7,5.2,0.418,0.339,1.09,0.91,1.32,1.0,57.0,48.0,8.0,3.0,0.0,96.54976654,174.8009338,450.0046997,5356.724121,515.3782959,1626.999878,15803.13965,1500.099854,8550.297852,0.0,284.0,0.0,194.8000031
4032770.0,83.33,0.94,2.0,0.0,83.33,0.94,2.0,1.0,58.7,33.3,4.0,96.0,0.0,0.0,79.03,86.2,91.67,2.1,9.65,9.22,4.47,1.0,91.92,1.2,4.0,0.0,28.1,22.9,25.7,12.7,5.2,0.418,0.339,1.09,0.91,1.32,1.0,61.0,52.0,8.0,3.0,0.0,101.9064865,171.4809723,524.7758789,6068.966797,583.506897,1794.0,17903.33008,1501.599976,9000.291992,0.0,252.0,0.0,199.3000031
4032771.0,84.06,0.94,2.8,0.0,84.06,0.94,2.0,1.0,58.7,33.3,4.0,96.0,0.0,0.0,79.5,86.5,92.0,1.8,9.69,9.01,5.0,1.0,91.82,1.2,4.75,0.0,28.1,22.9,25.7,12.7,5.2,0.418,0.339,1.09,0.91,1.32,1.0,57.0,49.0,8.0,3.0,30.00959015,110.1794205,172.9865112,525.8168945,5685.70752,546.6679688,1755.999512,16772.74023,1502.600098,8738.383789,0.0,239.0,30009.5918,169.1999969
4032772.0,84.06,0.94,2.8,0.0,84.06,0.94,2.0,1.0,58.7,33.3,4.0,96.0,0.0,0.0,79.5,86.5,92.0,1.8,9.69,9.01,5.0,1.0,91.82,1.2,4.75,0.0,28.1,22.9,25.7,12.7,5.2,0.418,0.339,1.09,0.91,1.32,1.0,59.0,48.0,10.0,5.0,50.01467133,112.2158508,176.3987122,517.2244263,5569.321777,535.4786987,1684.987671,16429.41016,1503.0,8881.485352,0.0,265.0,50014.66797,149.6999969
4032773.0,84.06,0.94,2.8,0.0,84.06,0.94,2.0,1.0,58.7,33.3,4.0,96.0,0.0,0.0,79.5,86.5,92.0,1.8,9.69,9.01,5.0,1.0,91.82,1.2,4.75,0.0,28.1,22.9,25.7,12.7,5.2,0.418,0.339,1.09,0.91,1.32,1.0,57.0,48.0,8.0,3.0,50.00331116,112.6824799,178.2084198,513.0471191,5529.95459,531.8173828,1600.999878,16313.59961,1501.899902,9321.998047,0.0,248.0,50003.30859,149.0
4032774.0,84.06,0.94,2.8,0.0,84.06,0.94,2.0,1.0,58.7,33.3,4.0,96.0,0.0,0.0,79.5,86.5,92.0,1.8,9.69,9.01,5.0,1.0,91.82,1.2,4.75,0.0,28.1,22.9,25.7,12.7,5.2,0.418,0.339,1.09,0.91,1.32,1.0,69.0,52.0,16.0,11.0,50.00511169,111.3321152,173.4677429,559.2600098,5945.429199,571.6956787,1510.0,17539.07031,1502.099976,10896.10352,0.0,243.0,50005.10938,159.3999939
4032775.0,84.06,0.94,2.8,0.0,84.06,0.94,2.0,1.0,58.7,33.3,4.0,96.0,0.0,0.0,79.5,86.5,92.0,1.8,9.69,9.01,5.0,1.0,91.82,1.2,4.75,0.0,30.7,17.3,28.8,12.2,5.6,0.351,0.329,1.07,0.89,1.25,1.0,60.0,51.0,9.0,4.0,50.02873993,111.572525,176.3369446,542.2088623,5868.272949,564.2162476,1836.0,17311.30078,1502.700073,11342.97949,0.0,303.0,50028.74219,158.3000031
4032776.0,84.06,0.94,2.8,0.0,84.06,0.94,2.0,1.0,58.7,33.3,4.0,96.0,0.0,0.0,79.5,86.5,92.0,1.8,9.69,9.01,5.0,1.0,91.82,1.2,4.75,0.0,30.7,17.3,28.8,12.2,5.6,0.351,0.329,1.07,0.89,1.25,1.0,61.0,51.0,9.0,4.0,50.0136795,111.8908768,174.2353058,551.0283203,5765.380371,554.3947144,1655.666748,17007.96094,1501.699951,10887.60547,0.0,318.0,50013.67578,155.6000061
4032777.0,84.06,0.94,2.8,0.0,84.06,0.94,2.0,1.0,58.7,33.3,4.0,96.0,0.0,0.0,79.5,86.5,92.0,1.8,9.69,9.01,5.0,1.0,91.82,1.2,4.75,0.0,30.7,17.3,28.8,12.2,5.6,0.351,0.329,1.07,0.89,1.25,1.0,58.0,49.0,9.0,4.0,52.43465042,111.3352203,174.8137512,521.710083,5457.379883,524.8022461,1601.0,16099.41016,1502.600098,10683.00586,0.0,282.0,52434.64844,137.8000031
4032779.0,84.06,0.94,2.8,0.0,84.06,0.94,2.0,1.0,58.7,33.3,4.0,96.0,0.0,0.0,79.5,86.5,92.0,1.8,9.69,9.01,5.0,1.0,91.82,1.2,4.75,0.0,30.7,17.3,28.8,12.2,5.6,0.351,0.329,1.07,0.89,1.25,1.0,55.0,46.0,9.0,4.0,50.0200882,113.1299438,178.6433105,492.8973083,5298.022949,510.2686462,1936.994507,15631.36035,1500.800049,8849.911133,0.0,283.0,50020.08984,140.0
4032780.0,84.06,0.94,2.8,0.0,84.06,0.94,2.0,1.0,58.7,33.3,4.0,96.0,0.0,0.0,79.5,86.5,92.0,1.8,9.69,9.01,5.0,1.0,91.82,1.2,4.75,0.0,28.0,21.3,27.3,12.6,5.6,0.416,0.357,1.03,0.85,1.23,1.0,56.0,47.0,8.0,3.0,50.00899887,113.0443954,170.627121,526.5217285,5303.952637,511.1640625,1928.0,15649.7002,1501.700073,8578.607422,0.0,245.0,50009.00391,139.6999969
4032781.0,84.06,0.94,2.8,0.0,84.06,0.94,2.0,1.0,58.7,33.3,4.0,96.0,0.0,0.0,79.5,86.5,92.0,1.8,9.69,9.01,5.0,1.0,91.82,1.2,4.75,0.0,28.0,21.3,27.3,12.6,5.6,0.416,0.357,1.03,0.85,1.23,1.0,69.0,50.0,18.0,13.0,39.88267899,100.6280594,177.5353699,478.7933655,5361.023926,516.8634644,1875.0,15818.61035,1504.000122,8447.083984,0.0,235.0,39882.68359,149.5
4032782.0,84.06,0.94,2.8,0.0,84.06,0.94,2.0,1.0,58.7,33.3,4.0,96.0,0.0,0.0,79.5,86.5,92.0,1.8,9.69,9.01,5.0,1.0,91.82,1.2,4.75,0.0,28.0,21.3,27.3,12.6,5.6,0.416,0.357,1.03,0.85,1.23,1.0,62.0,54.0,8.0,3.0,34.52017975,97.01541901,172.6204529,505.9703369,5969.310547,576.5784302,1814.0,17616.24023,1501.0,8445.115234,0.0,288.0,34520.17969,155.3999939
4032784.0,84.06,0.94,2.8,0.0,84.06,0.94,2.0,1.0,58.7,33.3,4.0,96.0,0.0,0.0,79.5,86.5,92.0,1.8,9.69,9.01,5.0,1.0,91.82,1.2,4.75,0.0,28.0,21.3,27.3,12.6,5.6,0.416,0.357,1.03,0.85,1.23,1.0,65.0,56.0,9.0,4.0,38.12356186,97.59107971,173.2353363,527.0395508,5153.260742,494.999115,1515.112427,15200.7998,1502.200073,9446.992188,0.0,310.0,38123.5625,166.6999969
4032785.0,84.06,0.94,2.8,0.0,84.06,0.94,2.0,1.0,58.7,33.3,4.0,96.0,0.0,0.0,79.5,86.5,92.0,1.8,9.69,9.01,5.0,1.0,91.82,1.2,4.75,0.0,28.0,21.3,27.3,12.6,5.6,0.416,0.357,1.03,0.85,1.23,1.0,63.0,55.0,8.0,3.0,33.85794067,96.46416473,174.5038757,507.6463623,6078.375977,583.9484253,1799.998657,17929.88086,1500.900024,9582.69043,0.0,282.0,33857.94141,170.5998993
4032787.0,84.06,0.94,2.8,0.0,84.06,0.94,2.0,1.0,58.7,33.3,4.0,96.0,0.0,0.0,79.5,86.5,92.0,1.8,9.69,9.01,5.0,1.0,91.82,1.2,4.75,0.0,28.0,21.3,27.3,12.6,5.6,0.416,0.357,1.03,0.85,1.23,1.0,64.0,54.0,10.0,5.0,0.0,99.02983856,174.5259094,514.9354248,5902.334473,567.7468262,1658.889038,17412.43945,2000.799561,9197.600586,0.0,270.0,0.0,199.4001007
4032789.0,84.06,0.94,2.8,0.0,84.06,0.94,2.0,1.0,58.7,33.3,4.0,96.0,0.0,0.0,79.5,86.5,92.0,1.8,9.69,9.01,5.0,1.0,91.82,1.2,4.75,0.0,28.0,21.3,27.3,12.6,5.6,0.416,0.357,1.03,0.85,1.23,1.0,62.0,53.0,9.0,4.0,0.0,98.46582794,172.3309326,506.9378357,5929.186523,569.411499,2220.0,17489.26953,2001.799683,8963.59668,0.0,312.0,0.0,197.1999969
4032792.0,84.06,0.94,2.8,0.0,84.06,0.94,2.0,1.0,58.7,33.3,4.0,96.0,0.0,0.0,79.5,86.5,92.0,1.8,9.69,9.01,5.0,1.0,91.82,1.2,4.75,0.0,28.0,21.3,27.3,12.6,5.6,0.416,0.357,1.03,0.85,1.23,1.0,63.0,54.0,8.0,3.0,0.0,101.5320129,175.576889,527.5167847,5904.871582,570.7243042,2020.851807,17427.0293,2002.599976,8724.203125,0.0,258.0,0.0,200.5
4032793.0,84.06,0.94,2.8,0.0,84.06,0.94,2.0,1.0,58.7,33.3,4.0,96.0,0.0,0.0,79.5,86.5,92.0,1.8,9.69,9.01,5.0,1.0,91.82,1.2,4.75,0.0,28.0,21.3,27.3,12.6,5.6,0.416,0.357,1.03,0.85,1.23,1.0,64.0,55.0,9.0,3.0,0.0,100.2845078,172.4787598,537.6622314,6377.672363,620.6453857,2067.0,18833.39063,2002.900146,9513.791992,0.0,288.0,0.0,210.3999023
4032794.0,84.06,0.94,2.8,0.0,84.06,0.94,2.0,1.0,58.7,33.3,4.0,96.0,0.0,0.0,80.8,87.6,92.2,2.6,7.85,8.75,3.36,0.0,91.7,1.2,4.5,0.0,28.0,21.3,27.3,12.6,5.6,0.416,0.357,1.03,0.85,1.23,1.0,70.0,59.0,10.0,5.0,50.01522827,98.92840576,176.8878021,556.475708,6332.53418,609.4342041,2335.99585,18682.36914,2001.800049,9343.610352,0.0,257.0,50015.22656,161.3000031
4032795.0,84.06,0.94,2.8,0.0,84.06,0.94,2.0,1.0,58.7,33.3,4.0,96.0,0.0,0.0,80.8,87.6,92.2,2.6,7.85,8.75,3.36,0.0,91.7,1.2,4.5,0.0,28.0,21.3,27.3,12.6,5.6,0.416,0.357,1.03,0.85,1.23,1.0,62.0,54.0,8.0,3.0,49.86183929,114.269104,176.7181244,583.7523193,5303.554199,510.9369507,1867.0,15648.04004,2001.600098,9420.206055,0.0,253.0,49861.83594,155.6000061
4032796.0,84.06,0.94,2.8,0.0,84.06,0.94,2.0,1.0,58.7,33.3,4.0,96.0,0.0,0.0,80.8,87.6,92.2,2.6,7.85,8.75,3.36,0.0,91.7,1.2,4.5,0.0,25.2,27.2,23.8,13.3,5.4,0.354,0.279,1.06,0.86,1.32,1.0,59.0,51.0,8.0,3.0,50.01036072,113.4239044,174.8927307,556.838623,5170.070313,498.1275024,1970.777832,15254.32031,2000.5,9864.398438,0.0,268.0,50010.35547,155.0
4032797.0,84.06,0.94,2.8,0.0,84.06,0.94,2.0,1.0,58.7,33.3,4.0,96.0,0.0,0.0,80.8,87.6,92.2,2.6,7.85,8.75,3.36,0.0,91.7,1.2,4.5,0.0,25.2,27.2,23.8,13.3,5.4,0.354,0.279,1.06,0.86,1.32,1.0,61.0,53.0,8.0,3.0,48.77561951,113.1149139,173.5977325,581.18396,5531.622559,533.4418945,2119.887695,16322.33008,2003.10022,9157.806641,0.0,253.0,48775.625,157.3999939
4032805.0,84.06,0.94,2.8,0.0,84.06,0.94,2.0,1.0,58.7,33.3,4.0,96.0,0.0,0.0,80.53,87.37,92.17,0.77,9.91,8.79,1.44,1.0,91.38,1.2,4.25,1.0,29.6,16.8,27.5,15.1,5.9,0.275,0.374,1.08,0.89,1.34,1.0,63.0,55.0,8.0,2.0,0.0,112.4458847,174.8283997,590.6523438,5017.784668,482.7871704,1738.990112,14803.26953,2003.199951,9411.404297,55.5,225.0,0.0,209.6000061
4032806.0,84.06,0.94,2.8,0.0,84.06,0.94,2.0,1.0,58.7,33.3,4.0,96.0,0.0,0.0,80.53,87.37,92.17,0.77,9.91,8.79,1.44,1.0,91.38,1.2,4.25,1.0,29.6,16.8,27.5,15.1,5.9,0.275,0.374,1.08,0.89,1.34,1.0,60.0,53.0,7.0,2.0,39.05527115,113.7650528,173.8358612,578.0881958,4938.01416,473.8570251,1775.0,14564.66992,2002.199463,9257.314453,0.0,216.0,39055.26563,161.1999969
4032807.0,84.06,0.94,2.8,0.0,84.06,0.94,2.0,1.0,58.7,33.3,4.0,96.0,0.0,0.0,80.53,87.37,92.17,0.77,9.91,8.79,1.44,1.0,91.38,1.2,4.25,1.0,29.6,16.8,27.5,15.1,5.9,0.275,0.374,1.08,0.89,1.34,1.0,60.0,53.0,7.0,2.0,39.68238831,113.855217,178.3430939,565.1661987,5059.825195,486.3151245,1930.888916,14925.9502,2003.199707,9431.507813,0.0,233.0,39682.39063,160.6000061
4032808.0,84.06,0.94,2.8,0.0,84.06,0.94,2.0,1.0,58.7,33.3,4.0,96.0,0.0,0.0,80.53,87.37,92.17,0.77,9.91,8.79,1.44,1.0,91.38,1.2,4.25,1.0,29.6,16.8,27.5,15.1,5.9,0.275,0.374,1.08,0.89,1.34,1.0,60.0,52.0,7.0,2.0,50.01850128,114.1608963,177.7819366,560.6239014,5214.706055,500.5879822,1628.95874,15381.23047,2002.0,9630.101563,0.0,221.0,50018.50391,150.6000061
4032809.0,84.06,0.94,2.8,0.0,84.06,0.94,2.0,1.0,58.7,33.3,4.0,96.0,0.0,0.0,80.53,87.37,92.17,0.77,9.91,8.79,1.44,1.0,91.38,1.2,4.25,1.0,27.6,17.9,28.1,15.2,6.1,0.343,0.313,0.98,0.81,1.25,1.0,67.0,51.0,15.0,10.0,50.02148056,112.2413788,178.5836792,539.4699097,5033.208496,483.8129883,1858.665283,14847.57031,2002.000122,9451.703125,0.0,214.0,50021.48438,150.1999969
4032810.0,84.06,0.94,2.8,0.0,84.06,0.94,2.0,1.0,58.7,33.3,4.0,96.0,0.0,0.0,80.53,87.37,92.17,0.77,9.91,8.79,1.44,1.0,91.38,1.2,4.25,1.0,27.6,17.9,28.1,15.2,6.1,0.343,0.313,0.98,0.81,1.25,1.0,59.0,52.0,7.0,2.0,50.02954102,112.462944,174.9473114,560.5198364,4961.804199,476.1786804,1842.888916,14634.94043,2000.700195,9161.398438,0.0,223.0,50029.53906,144.3999939
4032811.0,84.06,0.94,2.8,0.0,84.06,0.94,2.0,1.0,58.7,33.3,4.0,96.0,0.0,0.0,80.53,87.37,92.17,0.77,9.91,8.79,1.44,1.0,91.38,1.2,4.25,1.0,27.6,17.9,28.1,15.2,6.1,0.343,0.313,0.98,0.81,1.25,1.0,53.0,42.0,11.0,6.0,14.23701954,112.5681686,178.2364807,448.0612183,4151.475098,399.6725769,1325.983154,12248.12988,2001.899902,7388.487793,0.0,307.0,14237.02441,144.8999939
4032816.0,84.06,0.94,2.8,0.0,84.06,0.94,2.0,1.0,58.7,33.3,4.0,96.0,0.0,0.0,80.53,87.37,92.17,0.77,9.91,8.79,1.44,1.0,91.38,1.2,4.25,1.0,27.6,17.9,28.1,15.2,6.1,0.343,0.313,0.98,0.81,1.25,1.0,69.0,60.0,9.0,4.0,25.00152969,98.60836029,171.1694641,576.0861816,4495.16748,433.7652588,1908.0,13264.98047,2003.100342,10691.40918,0.0,351.0,25001.52539,174.3999939
4032817.0,84.06,0.94,2.8,0.0,84.06,0.94,2.0,1.0,58.7,33.3,4.0,96.0,0.0,0.0,80.53,87.37,92.17,0.77,9.91,8.79,1.44,1.0,91.38,1.2,4.25,1.0,27.6,17.9,28.1,15.2,6.1,0.343,0.313,0.98,0.81,1.25,1.0,66.0,57.0,9.0,4.0,25.00580025,100.4075165,174.5970612,551.4390869,5564.033203,539.6342163,2252.0,16425.93945,2000.999512,10818.51563,0.0,321.0,25005.80078,170.3000031
4032818.0,84.06,0.94,2.8,0.0,84.06,0.94,2.0,1.0,58.7,33.3,4.0,96.0,0.0,0.0,81.8,87.8,93.17,0.0,10.48,7.72,0.0,1.0,91.53,1.2,5.0,1.0,31.0,17.7,25.5,14.8,5.7,0.359,0.262,1.22,0.99,1.47,1.0,65.0,51.0,14.0,9.0,22.74769974,112.001709,174.7576904,550.9935303,4993.374023,489.3028259,1840.654419,14754.2998,2001.800049,10769.40234,0.0,312.0,22747.69531,172.1000977
4032819.0,84.06,0.94,2.8,0.0,84.06,0.94,2.0,1.0,58.7,33.3,4.0,96.0,0.0,0.0,81.8,87.8,93.17,0.0,10.48,7.72,0.0,1.0,91.53,1.2,5.0,1.0,31.0,17.7,25.5,14.8,5.7,0.359,0.262,1.22,0.99,1.47,1.0,62.0,53.0,9.0,4.0,25.00934029,111.9640045,172.3845825,573.7261353,5072.093262,499.2577209,1985.983276,14992.71973,2002.100342,10749.5,0.0,302.0,25009.3418,176.1000061
4032821.0,84.06,0.94,2.8,0.0,84.06,0.94,2.0,1.0,58.7,33.3,4.0,96.0,0.0,0.0,81.8,87.8,93.17,0.0,10.48,7.72,0.0,1.0,91.53,1.2,5.0,1.0,31.0,17.7,25.5,14.8,5.7,0.359,0.262,1.22,0.99,1.47,1.0,60.0,51.0,9.0,4.0,25.00982094,112.2594604,172.9457703,556.6050415,5103.294922,503.2815552,1833.975342,15087.42969,2002.300049,10727.50293,0.0,308.0,25009.82422,174.3999023
4032822.0,84.06,0.94,2.8,0.0,84.06,0.94,2.0,1.0,58.7,33.3,4.0,96.0,0.0,0.0,81.8,87.8,93.17,0.0,10.48,7.72,0.0,1.0,91.53,1.2,5.0,1.0,31.0,17.7,25.5,14.8,5.7,0.359,0.262,1.22,0.99,1.47,1.0,64.0,54.0,10.0,4.0,25.00312996,109.0610275,177.5874939,558.171936,5536.123535,547.4750366,2125.962402,16370.96973,2003.099854,11532.81836,0.0,356.0,25003.13477,176.3000031
4032825.0,84.06,0.94,2.8,0.0,84.06,0.94,2.0,1.0,58.7,33.3,4.0,96.0,0.0,0.0,81.8,87.8,93.17,0.0,10.48,7.72,0.0,1.0,91.53,1.2,5.0,1.0,31.0,17.7,25.5,14.8,5.7,0.359,0.262,1.22,0.99,1.47,1.0,62.0,52.0,9.0,4.0,41.44446182,110.3752289,170.1763458,571.3025513,6040.740234,602.4329834,1672.653931,17876.32031,2001.899902,11079.60156,0.0,304.0,41444.46094,157.0
4032827.0,84.06,0.94,2.8,0.0,84.06,0.94,2.0,1.0,58.7,33.3,4.0,96.0,0.0,0.0,81.8,87.8,93.17,0.0,10.48,7.72,0.0,1.0,91.53,1.2,5.0,1.0,31.0,17.7,25.5,14.8,5.7,0.359,0.262,1.22,0.99,1.47,1.0,64.0,55.0,9.0,4.0,40.01287079,91.84288025,173.7435455,489.259552,6219.335449,616.531189,2197.0,18395.18945,2000.899902,10363.02148,0.0,287.0,40012.86719,150.1999969
4032829.0,84.06,0.94,2.8,0.0,84.06,0.94,2.0,1.0,58.7,33.3,4.0,96.0,0.0,0.0,81.8,87.8,93.17,0.0,10.48,7.72,0.0,1.0,91.53,1.2,5.0,1.0,31.0,17.7,25.5,14.8,5.7,0.359,0.262,1.22,0.99,1.47,1.0,58.0,49.0,8.0,3.0,29.43096924,94.22473907,173.3338776,449.5291443,5470.077148,543.229126,1332.987671,16181.59961,2002.400146,10374.19922,0.0,315.0,29430.97266,150.1999969
4032831.0,84.06,0.94,2.8,0.0,84.06,0.94,2.0,1.0,58.7,33.3,4.0,96.0,0.0,0.0,81.8,87.8,93.17,0.0,10.48,7.72,0.0,1.0,91.53,1.2,5.0,1.0,31.0,17.7,25.5,14.8,5.7,0.359,0.262,1.22,0.99,1.47,1.0,59.0,50.0,9.0,4.0,29.68441963,95.08293152,171.2325745,467.0566406,4916.450195,485.903717,1011.999451,14537.76953,2001.699707,10658.50488,0.0,265.0,29684.42188,150.3000031
4032832.0,84.06,0.94,2.8,0.0,84.06,0.94,2.0,1.0,58.7,33.3,4.0,96.0,0.0,0.0,81.8,87.8,93.17,0.0,10.48,7.72,0.0,1.0,91.53,1.2,5.0,1.0,29.2,29.8,20.0,10.8,4.7,0.348,0.374,1.46,1.18,1.62,1.0,63.0,54.0,8.0,3.0,30.01135063,97.18769073,175.1328888,503.296875,5755.522461,574.5071411,1962.0,17033.63086,2002.400146,10690.70117,0.0,287.0,30011.35156,149.2001038
4032833.0,84.06,0.94,2.8,0.0,84.06,0.94,2.0,1.0,58.7,33.3,4.0,96.0,0.0,0.0,81.8,87.8,93.17,0.0,10.48,7.72,0.0,1.0,91.53,1.2,5.0,1.0,29.2,29.8,20.0,10.8,4.7,0.348,0.374,1.46,1.18,1.62,1.0,63.0,53.0,9.0,4.0,30.01096916,103.9614487,175.1350861,525.5072632,5230.285156,523.1223755,2204.994141,15481.88965,2001.200073,11496.1875,0.0,298.0,30010.9707,164.1999969
4032834.0,84.06,0.94,2.8,0.0,84.06,0.94,2.0,1.0,58.7,33.3,4.0,96.0,0.0,0.0,81.8,87.8,93.17,0.0,10.48,7.72,0.0,1.0,91.53,1.2,5.0,1.0,29.2,29.8,20.0,10.8,4.7,0.348,0.374,1.46,1.18,1.62,1.0,69.0,57.0,12.0,7.0,39.44961929,102.3647003,174.3424835,557.9529419,6090.234863,604.3377075,2134.987549,18014.91016,2002.099976,11674.29785,0.0,283.0,39449.61719,160.3000031
4032835.0,84.06,0.94,2.8,0.0,84.06,0.94,2.0,1.0,58.7,33.3,4.0,96.0,0.0,0.0,81.8,87.8,93.17,0.0,10.48,7.72,0.0,1.0,91.53,1.2,5.0,1.0,29.7,26.4,22.4,11.5,4.5,0.336,0.276,1.33,1.1,1.53,1.0,68.0,58.0,9.0,4.0,40.00825119,101.5967712,174.7829895,565.2887573,5988.736816,594.984436,2361.629639,17716.55078,2000.599731,12001.19727,0.0,258.0,40008.25391,159.8000031
4032837.0,84.06,0.94,2.8,0.0,84.06,0.94,2.0,1.0,58.7,33.3,4.0,96.0,0.0,0.0,81.8,87.8,93.17,0.0,10.48,7.72,0.0,1.0,91.53,1.2,5.0,1.0,29.7,26.4,22.4,11.5,4.5,0.336,0.276,1.33,1.1,1.53,1.0,66.0,57.0,9.0,4.0,29.65428925,103.0719528,177.9692383,557.4376831,5964.86377,583.0546265,2461.0,17621.08008,2003.700195,11758.88672,0.0,276.0,29654.28711,169.6999969
4032839.0,84.06,0.94,2.8,0.0,84.06,0.94,2.0,1.0,58.7,33.3,4.0,96.0,0.0,0.0,81.8,87.8,93.17,0.0,10.48,7.72,0.0,1.0,91.53,1.2,5.0,1.0,29.7,26.4,22.4,11.5,4.5,0.336,0.276,1.33,1.1,1.53,1.0,69.0,56.0,13.0,8.0,31.54072952,112.4684677,174.3822479,605.1815186,5350.114258,515.4279175,1869.993164,15785.41992,2003.5,11610.69238,0.0,279.0,31540.73438,168.0
4032840.0,84.06,0.94,2.8,0.0,84.06,0.94,2.0,1.0,58.7,33.3,4.0,96.0,0.0,0.0,81.2,87.6,92.7,0.0,10.57,8.23,0.0,1.0,91.53,1.2,5.0,1.0,28.4,28.5,21.3,12.0,4.6,0.325,0.315,1.33,1.1,1.56,1.0,62.0,52.0,10.0,5.0,25.00341034,112.2882233,173.9769592,567.7903442,5497.898926,529.6219482,1905.860107,16221.34961,2000.999756,11753.89746,0.0,281.0,25003.41406,174.6999969
4032844.0,84.06,0.94,2.8,0.0,84.06,0.94,2.0,1.0,58.7,33.3,4.0,96.0,0.0,0.0,81.2,87.6,92.7,0.0,10.57,8.23,0.0,1.0,91.53,1.2,5.0,1.0,28.4,28.5,21.3,12.0,4.6,0.325,0.315,1.33,1.1,1.56,1.0,63.0,53.0,10.0,5.0,25.01449966,108.4318008,173.874939,551.7299805,5358.666992,514.6505127,1402.654419,15806.49023,2004.099976,14345.00879,0.0,316.0,25014.50391,190.1999969
4032847.0,84.06,0.94,2.8,0.0,84.06,0.94,2.0,1.0,58.7,33.3,4.0,96.0,0.0,0.0,81.2,87.6,92.7,0.0,10.57,8.23,0.0,1.0,91.53,1.2,5.0,1.0,28.4,28.5,21.3,12.0,4.6,0.325,0.315,1.33,1.1,1.56,1.0,62.0,51.0,10.0,5.0,0.0,112.9394226,176.084259,551.2426758,5753.394531,553.3553467,1439.0,16972.89063,2001.399902,9259.117188,8778.708008,409.0,0.0,195.1999969
4032849.0,84.06,0.94,2.8,0.0,84.06,0.94,2.0,1.0,58.7,33.3,4.0,96.0,0.0,0.0,81.2,87.6,92.7,0.0,10.57,8.23,0.0,1.0,91.53,1.2,5.0,1.0,28.4,28.5,21.3,12.0,4.6,0.325,0.315,1.33,1.1,1.56,1.0,58.0,50.0,8.0,3.0,20.0250206,114.5071869,174.9812317,548.4209595,5658.34375,555.4349976,1509.887939,16721.66016,2001.199707,9138.794922,8589.400391,271.0,20025.01758,174.6999969
4032850.0,84.06,0.94,2.8,0.0,84.06,0.94,2.0,1.0,58.7,33.3,4.0,96.0,0.0,0.0,81.2,87.6,92.7,0.0,10.57,8.23,0.0,1.0,91.53,1.2,5.0,1.0,28.4,28.5,21.3,12.0,4.6,0.325,0.315,1.33,1.1,1.56,1.0,61.0,53.0,7.0,2.0,20.00225067,108.7890167,174.8025818,551.1287231,5862.636719,575.1384277,1585.888916,17324.48047,2002.999878,9729.703125,8877.705078,260.0,20002.25391,174.5
4032851.0,84.06,0.94,2.8,0.0,84.06,0.94,2.0,1.0,58.7,33.3,4.0,96.0,0.0,0.0,81.2,87.6,92.7,0.0,10.57,8.23,0.0,1.0,91.53,1.2,5.0,1.0,26.4,30.2,21.9,11.7,3.9,0.716,0.212,1.21,1.02,1.48,2.0,65.0,54.0,11.0,6.0,20.00687027,101.0415344,170.1018982,541.0404053,5995.400391,584.0563354,1610.0,17706.13086,2000.5,8736.598633,8758.519531,245.0,20006.86719,174.5
4032852.0,84.06,0.94,2.8,0.0,84.06,0.94,2.0,1.0,58.7,33.3,4.0,96.0,0.0,0.0,81.2,87.6,92.7,0.0,10.57,8.23,0.0,1.0,91.53,1.2,5.0,1.0,24.8,30.3,23.2,11.7,4.1,0.789,0.216,1.07,0.91,1.34,3.0,68.0,55.0,13.0,8.0,19.42411995,105.1566467,176.0799866,549.9304199,6315.958984,616.0684204,1662.0,18654.86914,2003.499878,8719.287109,8592.524414,271.0,19424.125,174.9001007
4032854.0,84.06,0.94,2.8,0.0,84.06,0.94,2.0,1.0,58.7,33.3,4.0,96.0,0.0,0.0,79.95,86.25,92.7,0.0,11.95,8.1,0.0,1.0,91.93,1.2,2.67,0.0,24.8,30.3,23.2,11.7,4.1,0.789,0.216,1.07,0.91,1.34,3.0,60.0,51.0,9.0,4.0,0.0,109.9653778,174.6223602,538.7711792,5338.602051,513.3936768,1611.999878,15749.0498,2000.199951,9356.291016,8778.716797,297.0,0.0,195.0
4032855.0,84.06,0.94,2.8,0.0,84.06,0.94,2.0,1.0,58.7,33.3,4.0,96.0,0.0,0.0,79.95,86.25,92.7,0.0,11.95,8.1,0.0,1.0,91.93,1.2,2.67,0.0,25.9,23.7,27.0,12.6,4.8,0.788,0.241,0.96,0.81,1.21,3.0,57.0,48.0,8.0,3.0,0.0,110.2997818,178.1255951,504.8401794,5109.433105,491.6439819,1425.974854,15073.74023,2003.900269,8505.402344,9002.995117,294.0,0.0,191.3999939
4032856.0,84.06,0.94,2.8,0.0,84.06,0.94,2.0,1.0,58.7,33.3,4.0,96.0,0.0,0.0,79.95,86.25,92.7,0.0,11.95,8.1,0.0,1.0,91.93,1.2,2.67,0.0,25.9,23.7,27.0,12.6,4.8,0.788,0.241,0.96,0.81,1.21,3.0,58.0,48.0,10.0,5.0,0.0,109.9077835,177.0631104,503.8230896,5529.63623,532.0559692,1616.991821,16313.37012,2000.100098,8887.197266,8688.600586,332.0,0.0,190.3999939
4032859.0,84.06,0.94,2.8,0.0,84.06,0.94,2.0,1.0,58.7,33.3,4.0,96.0,0.0,0.0,79.95,86.25,92.7,0.0,11.95,8.1,0.0,1.0,91.93,1.2,2.67,0.0,25.9,23.7,27.0,12.6,4.8,0.788,0.241,0.96,0.81,1.21,3.0,59.0,50.0,8.0,3.0,40.01361084,113.2479858,170.6640015,561.0875854,5633.436035,550.171936,1794.0,16640.76953,2001.299927,9044.480469,9000.901367,291.0,40013.61328,159.7998962
4032860.0,84.06,0.94,2.8,0.0,84.06,0.94,2.0,1.0,58.7,33.3,4.0,96.0,0.0,0.0,79.95,86.25,92.7,0.0,11.95,8.1,0.0,1.0,91.93,1.2,2.67,0.0,27.5,26.3,23.6,12.4,4.4,0.78,0.244,1.17,0.98,1.43,3.0,61.0,52.0,8.0,3.0,40.01361847,112.9504929,175.9078522,566.1185303,5866.326172,573.3042603,1746.987671,17329.66992,2000.600098,8869.69043,9004.50293,290.0,40013.61719,160.8000031
4032865.0,84.06,0.94,2.8,0.0,84.06,0.94,2.0,1.0,58.7,33.3,4.0,96.0,0.0,0.0,79.95,86.25,92.7,0.0,11.95,8.1,0.0,1.0,91.93,1.2,2.67,0.0,28.6,27.0,23.7,10.5,4.6,0.872,0.244,1.21,1.01,1.38,3.0,65.0,54.0,11.0,5.0,49.20697021,113.4323578,173.1463928,590.3395386,6199.090332,596.5983887,1965.0,18288.69922,2001.200195,10423.89941,9351.226563,239.0,49206.96484,160.1000061
4032869.0,84.06,0.94,2.8,0.0,84.06,0.94,2.0,1.0,58.7,33.3,4.0,96.0,0.0,0.0,79.57,86.93,91.5,1.57,9.39,9.48,2.45,1.0,91.93,1.2,2.67,0.0,28.6,27.0,23.7,10.5,4.6,0.872,0.244,1.21,1.01,1.38,3.0,61.0,53.0,8.0,3.0,40.01364136,111.466156,175.9313507,560.7161255,5760.431152,559.0071411,1651.994507,17006.58984,2001.000488,10502.08301,9395.087891,251.0,40013.64453,169.3999939
4032870.0,84.06,0.94,2.8,0.0,84.06,0.94,2.0,1.0,58.7,33.3,4.0,96.0,0.0,0.0,79.57,86.93,91.5,1.57,9.39,9.48,2.45,1.0,91.93,1.2,2.67,0.0,28.5,25.7,24.8,11.1,4.4,0.897,0.231,1.15,0.98,1.36,3.0,65.0,54.0,10.0,5.0,38.23551178,110.6023178,174.0782776,581.8835449,5799.632813,564.0252686,1653.888916,17125.4707,2004.200073,10469.78711,9324.115234,239.0,38235.51563,169.3999939
4032871.0,84.06,0.94,2.8,0.0,84.06,0.94,2.0,1.0,58.7,33.3,4.0,96.0,0.0,0.0,79.57,86.93,91.5,1.57,9.39,9.48,2.45,1.0,91.93,1.2,2.67,0.0,28.5,25.7,24.8,11.1,4.4,0.897,0.231,1.15,0.98,1.36,3.0,61.0,51.0,9.0,4.0,40.00893021,112.281395,175.487793,553.6259155,5588.123535,544.9575806,1585.0,16504.82031,2002.699829,10500.09766,9450.68457,239.0,40008.93359,169.6999969
4032873.0,84.06,0.94,2.8,0.0,84.06,0.94,2.0,1.0,58.7,33.3,4.0,96.0,0.0,0.0,79.57,86.93,91.5,1.57,9.39,9.48,2.45,1.0,91.93,1.2,2.67,0.0,28.5,25.7,24.8,11.1,4.4,0.897,0.231,1.15,0.98,1.36,3.0,64.0,53.0,10.0,5.0,40.02061081,112.2043228,174.5536652,577.8121338,5914.877441,577.010498,2016.0,17470.39063,2002.899902,10586.08398,9565.405273,238.0,40020.61328,169.5001068
4032874.0,84.06,0.94,2.8,0.0,84.06,0.94,2.0,1.0,58.7,33.3,4.0,96.0,0.0,0.0,79.57,86.93,91.5,1.57,9.39,9.48,2.45,1.0,91.93,1.2,2.67,0.0,28.5,25.7,24.8,11.1,4.4,0.897,0.231,1.15,0.98,1.36,3.0,66.0,55.0,10.0,5.0,40.01668167,112.0228729,172.6051025,596.730957,6342.89502,624.1837158,1842.0,18748.68945,2002.099854,10575.61035,9435.902344,227.0,40016.67578,169.6999969
4032876.0,84.06,0.94,2.8,0.0,84.06,0.94,2.0,1.0,58.7,33.3,4.0,96.0,0.0,0.0,79.57,86.93,91.5,1.57,9.39,9.48,2.45,1.0,91.93,1.2,2.67,0.0,28.5,25.7,24.8,11.1,4.4,0.897,0.231,1.15,0.98,1.36,3.0,61.0,51.0,9.0,4.0,28.97747993,113.1512756,173.928772,557.4946289,5702.830566,555.4778442,1528.999756,16841.88086,2001.699951,10363.09766,9202.40625,228.0,28977.48047,171.8000031
4032877.0,84.06,0.94,2.8,0.0,84.06,0.94,2.0,1.0,58.7,33.3,4.0,96.0,0.0,0.0,79.57,86.93,91.5,1.57,9.39,9.48,2.45,1.0,91.93,1.2,2.67,0.0,28.5,25.7,24.8,11.1,4.4,0.897,0.231,1.15,0.98,1.36,3.0,70.0,52.0,18.0,13.0,19.59576988,112.5157013,175.3784027,559.4042969,5700.661133,550.9561768,1734.0,16824.26953,2001.299927,9966.007813,8998.500977,254.0,19595.76953,180.1000061
4032878.0,84.06,0.94,2.8,0.0,84.06,0.94,2.0,1.0,58.7,33.3,4.0,96.0,0.0,0.0,79.57,86.93,91.5,1.57,9.39,9.48,2.45,1.0,91.93,1.2,2.67,0.0,30.6,14.4,29.9,14.1,5.6,0.653,0.269,1.02,0.86,1.26,3.0,55.0,47.0,7.0,2.0,25.07125092,111.135437,177.0155487,497.7286072,6026.76709,596.8531494,1651.994507,17824.13086,2000.400146,9765.201172,8518.507813,197.0,25071.25195,164.0
4032880.0,84.06,0.94,2.8,0.0,84.06,0.94,2.0,1.0,58.7,33.3,4.0,96.0,0.0,0.0,79.57,86.93,91.5,1.57,9.39,9.48,2.45,1.0,91.93,1.2,2.67,0.0,30.6,14.4,29.9,14.1,5.6,0.653,0.269,1.02,0.86,1.26,3.0,58.0,50.0,8.0,3.0,24.46006012,108.0442276,175.610611,517.3217773,5708.547363,561.6514282,1668.999878,16873.36914,1003.100098,10144.10352,9174.306641,237.0,24460.0625,175.0
4032881.0,84.06,0.94,2.8,0.0,84.06,0.94,2.0,1.0,58.7,33.3,4.0,96.0,0.0,0.0,79.57,86.93,91.5,1.57,9.39,9.48,2.45,1.0,91.93,1.2,2.67,0.0,30.6,14.4,29.9,14.1,5.6,0.653,0.269,1.02,0.86,1.26,3.0,62.0,54.0,7.0,2.0,26.72116089,108.3689957,174.1393738,568.723877,6032.79834,593.5871582,1530.987671,17831.88086,1002.199951,10990.08594,9596.402344,213.0,26721.16016,184.1000061
4032885.0,84.06,0.94,2.8,0.0,84.06,0.94,2.0,1.0,58.7,33.3,4.0,96.0,0.0,0.0,79.57,86.93,91.5,1.57,9.39,9.48,2.45,1.0,91.93,1.2,2.67,0.0,28.5,23.7,25.4,12.1,4.6,0.788,0.288,1.12,0.95,1.35,3.0,63.0,48.0,14.0,9.0,1.278120041,111.0182266,174.9163971,515.1592407,5656.980957,543.7816772,1525.555542,16687.67969,1004.700073,9663.606445,8666.280273,371.0,1278.119629,188.3000031
4032888.0,84.06,0.94,2.8,0.0,84.06,0.94,2.0,1.0,58.7,33.3,4.0,96.0,0.0,0.0,79.57,86.93,91.5,1.57,9.39,9.48,2.45,1.0,91.93,1.2,2.67,0.0,28.3,23.1,25.8,12.6,4.6,0.784,0.281,1.1,0.93,1.35,3.0,54.0,46.0,8.0,2.0,23.63113976,112.1222687,173.3141632,501.0119934,5251.754883,508.8491211,1702.0,15502.74023,1001.799927,9514.901367,8467.999023,204.0,23631.13867,165.9001007
4032889.0,84.06,0.94,2.8,0.0,84.06,0.94,2.0,1.0,58.7,33.3,4.0,96.0,0.0,0.0,79.57,86.93,91.5,1.57,9.39,9.48,2.45,1.0,91.93,1.2,2.67,0.0,28.3,23.1,25.8,12.6,4.6,0.784,0.281,1.1,0.93,1.35,3.0,60.0,48.0,11.0,6.0,50.02600098,112.7192078,179.2153473,513.3009033,5651.478516,553.1083984,1433.0,16697.08008,1000.300049,9299.716797,8381.508789,215.0,50025.99609,139.1000061
4032890.0,84.06,0.94,2.8,0.0,84.06,0.94,2.0,1.0,58.7,33.3,4.0,96.0,0.0,0.0,79.57,86.93,91.5,1.57,9.39,9.48,2.45,1.0,91.93,1.2,2.67,0.0,28.5,26.0,24.2,11.4,4.2,0.806,0.248,1.18,1.0,1.4,3.0,59.0,48.0,11.0,6.0,50.01845932,113.1178207,177.1240997,513.7471313,5450.580566,532.7766113,1629.0,16101.78027,1002.599976,9361.900391,8509.914063,219.0,50018.45703,139.5001068
4032893.0,84.06,0.94,2.8,0.0,84.06,0.94,2.0,1.0,58.7,33.3,4.0,96.0,0.0,0.0,80.32,86.3,93.02,2.02,9.96,7.69,3.85,1.0,91.55,1.2,4.0,1.0,27.9,28.5,22.8,11.2,4.0,0.788,0.234,1.22,1.04,1.46,3.0,65.0,48.0,16.0,11.0,49.68915939,112.5770645,175.1373138,521.1980591,5546.342285,535.548584,1601.999756,16367.5498,1000.300049,9369.302734,8465.114258,209.0,49689.16016,139.3999939
4032896.0,84.06,0.94,2.8,0.0,84.06,0.94,2.0,1.0,58.7,33.3,4.0,96.0,0.0,0.0,80.32,86.3,93.02,2.02,9.96,7.69,3.85,1.0,91.55,1.2,4.0,1.0,26.0,31.8,22.3,10.1,4.0,0.843,0.227,1.17,0.99,1.37,2.0,56.0,46.0,10.0,4.0,50.01898956,113.3980942,176.7424774,496.1711731,5316.063477,512.7018433,1562.0,15686.38965,1004.0,8968.496094,6307.905273,190.0,50018.99219,131.6000061
4032897.0,84.06,0.94,2.8,0.0,84.06,0.94,2.0,1.0,58.7,33.3,4.0,96.0,0.0,0.0,80.32,86.3,93.02,2.02,9.96,7.69,3.85,1.0,91.55,1.2,4.0,1.0,26.0,31.8,22.3,10.1,4.0,0.843,0.227,1.17,0.99,1.37,2.0,65.0,51.0,13.0,8.0,99.38471985,114.5665131,178.4295959,553.2611084,5910.095215,574.5247803,1711.0,17451.01953,1003.0,9983.612305,8120.80957,187.0,99384.71875,100.8000031
4032898.0,84.06,0.94,2.8,0.0,84.06,0.94,2.0,1.0,58.7,33.3,4.0,96.0,0.0,0.0,80.32,86.3,93.02,2.02,9.96,7.69,3.85,1.0,91.55,1.2,4.0,1.0,26.0,31.8,22.3,10.1,4.0,0.843,0.227,1.17,0.99,1.37,2.0,67.0,52.0,14.0,9.0,107.2774506,110.631813,171.2087555,568.8186035,5825.254883,564.3996582,1262.999878,17195.63086,1001.700195,10405.41895,7805.202637,211.0,107277.4453,82.5
4032904.0,84.06,0.94,2.8,0.0,84.06,0.94,2.0,1.0,58.7,33.3,4.0,96.0,0.0,0.0,82.35,87.6,94.0,1.9,9.0,6.75,3.67,0.0,91.4,1.2,2.17,1.0,28.0,27.6,23.4,10.9,4.3,0.788,0.263,1.2,1.01,1.4,3.0,63.0,50.0,12.0,7.0,59.32305908,109.5529022,176.2533112,527.6397095,5859.719727,562.7562866,2046.0,17284.41016,1003.299805,9880.998047,8050.413574,366.0,59323.05859,139.6999969
4032905.0,84.06,0.94,2.8,0.0,84.06,0.94,2.0,1.0,58.7,33.3,4.0,96.0,0.0,0.0,82.35,87.6,94.0,1.9,9.0,6.75,3.67,0.0,91.4,1.2,2.17,1.0,30.7,20.2,26.2,12.4,4.7,0.77,0.292,1.17,0.99,1.39,3.0,62.0,51.0,10.0,5.0,59.24179077,108.5056763,172.6723938,541.4630737,5820.196777,559.852417,2009.0,17170.15039,1500.599976,9973.005859,8020.103516,409.0,59241.78516,139.6000061
4032907.0,84.06,0.94,2.8,0.0,84.06,0.94,2.0,1.0,58.7,33.3,4.0,96.0,0.0,0.0,82.35,87.6,94.0,1.9,9.0,6.75,3.67,0.0,91.4,1.2,2.17,1.0,27.1,26.3,25.8,10.5,4.6,0.697,0.228,1.05,0.89,1.24,3.0,60.0,49.0,11.0,6.0,50.01834106,111.2868423,170.3384094,537.1807861,5775.125488,555.7858276,1508.999878,17037.89063,2000.799927,10066.50684,7783.410156,328.0,50018.33594,150.6999969
4032910.0,84.06,0.94,2.8,0.0,84.06,0.94,2.0,1.0,58.7,33.3,4.0,96.0,0.0,0.0,82.35,87.6,94.0,1.9,9.0,6.75,3.67,0.0,91.4,1.2,2.17,1.0,31.7,16.8,27.8,12.5,5.3,0.85,0.273,1.14,0.96,1.34,3.0,56.0,48.0,8.0,3.0,29.11495972,112.0893631,173.5170135,522.1710815,5585.990723,541.1411743,1040.999756,16489.14063,2002.099854,10350.38867,8496.800781,307.0,29114.96484,170.6999969
4032911.0,84.06,0.94,2.8,0.0,84.06,0.94,2.0,1.0,58.7,33.3,4.0,96.0,0.0,0.0,82.35,87.6,94.0,1.9,9.0,6.75,3.67,0.0,91.4,1.2,2.17,1.0,31.7,16.8,27.8,12.5,5.3,0.85,0.273,1.14,0.96,1.34,3.0,60.0,48.0,12.0,7.0,20.00155067,111.7354813,174.4071655,513.9506836,5465.056641,526.4702148,1461.0,16124.46973,2001.100098,9787.681641,7915.415527,528.0,20001.54688,170.1000061
4032915.0,84.06,0.94,2.8,0.0,84.06,0.94,2.0,1.0,58.7,33.3,4.0,96.0,0.0,0.0,82.35,87.6,94.0,1.9,9.0,6.75,3.67,0.0,91.4,1.2,2.17,1.0,30.7,21.2,26.2,11.5,4.6,0.826,0.227,1.17,1.0,1.37,3.0,56.0,46.0,9.0,4.0,90.00845337,113.9478912,171.6433716,519.1049194,5340.148438,516.3695068,1008.654419,15760.96973,2000.599976,9812.392578,7835.205078,312.0,90008.45313,99.69999695
4032916.0,84.06,0.94,2.8,0.0,84.06,0.94,2.0,1.0,58.7,33.3,4.0,96.0,0.0,0.0,82.35,87.6,94.0,1.9,9.0,6.75,3.67,0.0,91.4,1.2,2.17,1.0,30.7,21.2,26.2,11.5,4.6,0.826,0.227,1.17,1.0,1.37,3.0,60.0,52.0,8.0,3.0,89.26808167,113.788208,177.4181213,556.5546265,6053.637695,594.2752686,1400.999878,17889.93945,2002.599976,9515.511719,7836.109375,310.0,89268.07813,100.5999985
4032920.0,84.06,0.94,2.8,0.0,84.06,0.94,2.0,1.0,58.7,33.3,4.0,96.0,0.0,0.0,82.35,87.6,94.0,1.9,9.0,6.75,3.67,0.0,91.4,1.2,2.17,1.0,30.7,21.2,26.2,11.5,4.6,0.826,0.227,1.17,1.0,1.37,3.0,61.0,49.0,11.0,6.0,34.31074905,112.5875015,171.4269867,541.8323364,5569.35498,535.3615723,973.0741577,16429.19922,1501.900146,9593.30957,7758.013672,484.0,34310.75391,155.8999939
4032923.0,84.06,0.94,2.8,0.0,84.06,0.94,2.0,1.0,58.7,33.3,4.0,96.0,0.0,0.0,80.83,87.37,92.5,1.9,8.86,8.4,4.51,0.0,91.58,1.2,3.0,0.0,30.7,21.2,26.2,11.5,4.6,0.826,0.227,1.17,1.0,1.37,3.0,65.0,55.0,10.0,5.0,0.0,112.7298889,176.718338,588.1149292,6147.476563,590.5526123,1987.987671,18133.61914,1503.400146,11165.20605,9002.509766,294.0,0.0,225.1999969
4032924.0,84.06,0.94,2.8,0.0,84.06,0.94,2.0,1.0,58.7,33.3,4.0,96.0,0.0,0.0,80.83,87.37,92.5,1.9,8.86,8.4,4.51,0.0,91.58,1.2,3.0,0.0,30.7,21.2,26.2,11.5,4.6,0.826,0.227,1.17,1.0,1.37,3.0,66.0,56.0,10.0,5.0,0.0,111.6535339,180.1280518,580.2545166,6393.035156,620.6484375,1756.0,18874.88086,1501.5,11363.80078,9001.90625,280.0,0.0,225.3000031
4032927.0,84.06,0.94,2.8,0.0,84.06,0.94,2.0,1.0,58.7,33.3,4.0,96.0,0.0,0.0,80.83,87.37,92.5,1.9,8.86,8.4,4.51,0.0,91.58,1.2,3.0,0.0,33.3,17.9,27.5,11.1,4.7,0.759,0.243,1.21,1.03,1.38,3.0,59.0,50.0,9.0,4.0,50.00777817,113.5664215,173.19664,552.7982788,5411.206055,523.1746826,1776.0,15970.50977,1502.500122,10337.00977,8009.216797,275.0,50007.77734,150.1999969
4032928.0,84.06,0.94,2.8,0.0,84.06,0.94,2.0,1.0,58.7,33.3,4.0,96.0,0.0,0.0,80.83,87.37,92.5,1.9,8.86,8.4,4.51,0.0,91.58,1.2,3.0,0.0,33.3,17.9,27.5,11.1,4.7,0.759,0.243,1.21,1.03,1.38,3.0,70.0,52.0,17.0,12.0,50.00276947,112.0634537,186.5456696,525.9719238,5999.040039,576.930542,1828.666626,17697.41992,1503.0,10252.50977,8000.711426,330.0,50002.77344,152.1000061
4032929.0,84.06,0.94,2.8,0.0,84.06,0.94,2.0,1.0,58.7,33.3,4.0,96.0,0.0,0.0,80.83,87.37,92.5,1.9,8.86,8.4,4.51,0.0,91.58,1.2,3.0,0.0,33.3,17.9,27.5,11.1,4.7,0.759,0.243,1.21,1.03,1.38,3.0,63.0,53.0,9.0,4.0,50.00117874,110.1249847,170.7752838,572.6654663,5899.291016,573.6022949,1353.888916,17419.44922,1503.400024,10474.20996,7797.611328,289.0,50001.17969,149.2998962
4032931.0,84.06,0.94,2.8,0.0,84.06,0.94,2.0,1.0,58.7,33.3,4.0,96.0,0.0,0.0,80.83,87.37,92.5,1.9,8.86,8.4,4.51,0.0,91.58,1.2,3.0,0.0,33.3,17.9,27.5,11.1,4.7,0.759,0.243,1.21,1.03,1.38,3.0,61.0,51.0,9.0,4.0,40.01800919,99.11515808,175.454895,486.1312256,5903.948242,569.2860107,1618.999878,17420.81055,1500.199951,9437.212891,7442.302246,258.0,40018.00781,150.8999939
4032932.0,84.06,0.94,2.8,0.0,84.06,0.94,2.0,1.0,58.7,33.3,4.0,96.0,0.0,0.0,80.83,87.37,92.5,1.9,8.86,8.4,4.51,0.0,91.58,1.2,3.0,0.0,29.0,25.0,25.3,11.0,4.2,0.855,0.239,1.15,0.98,1.36,3.0,67.0,56.0,10.0,5.0,39.79079056,97.32027435,177.3031311,518.8554077,5803.862305,562.178772,1790.99585,17132.08984,1503.300049,8974.605469,7675.89209,309.0,39790.79297,150.1000061
4032933.0,84.06,0.94,2.8,0.0,84.06,0.94,2.0,1.0,58.7,33.3,4.0,96.0,0.0,0.0,80.83,87.37,92.5,1.9,8.86,8.4,4.51,0.0,91.58,1.2,3.0,0.0,29.0,25.0,25.3,11.0,4.2,0.855,0.239,1.15,0.98,1.36,3.0,66.0,57.0,9.0,4.0,30.01172066,95.55049896,175.0008545,519.3068848,6174.070801,611.0584106,1260.0,18258.75,1501.999878,10411.20117,7810.714355,274.0,30011.7168,165.8000031
4032936.0,84.06,0.94,2.8,0.0,84.06,0.94,2.0,1.0,58.7,33.3,4.0,96.0,0.0,0.0,80.83,87.37,92.5,1.9,8.86,8.4,4.51,0.0,91.58,1.2,3.0,0.0,29.0,25.0,25.3,11.0,4.2,0.855,0.239,1.15,0.98,1.36,3.0,65.0,56.0,9.0,4.0,30.01445007,93.58517456,175.7043457,498.5996399,5953.35791,581.5640869,1391.777832,17586.13086,1002.900024,9584.787109,7493.607422,364.0,30014.45508,160.8999023
