Repository: heidaralavi/EAF-Data-Analysis

https://eaf-prek26v.kfirjgyswf.dopraxrocks.com/

Background Information

Electric arc furnaces (EAFs) play a pivotal role in modern steel manufacturing industries[4]

. Unlike blast furnaces, EAFs produce heat through an electric current between electrodes and the material to be melted[4]

. This allows for precise temperature control, making EAFs highly efficient for recycling scrap metal and smelting materials for casting and molding[4]

. They can achieve temperatures over 3,000 degrees Fahrenheit (1,650 degrees Celsius)[4]

.

The importance of steel in building a green economy cannot be overstated, given its strength, versatility, and recyclability[5]

.

File: data/eaf_and_feed_all.csv (part 21 of 30)
Heat,c (Coke1030),s (Coke1030),s112 (Coke1030),Coke1030_labels,c (CokeFine),s (CokeFine),s05 (CokeFine),CokeFine_labels,cao (Dolomite),mgo (Dolomite),s0_95 (Dolomite),s95_385 (Dolomite),s385_1000 (Dolomite),Dolomite_labels,fe_metal (DRI),fe_total (DRI),md (DRI),c (DRI),gunge (DRI),feo (DRI),feo_c (DRI),Dri_labels,cao (Lime),mgo (Lime),s0_95 (Lime),Lime_labels,cao (Slag),feo (Slag),sio2 (Slag),mgo (Slag),al2o3 (Slag),p2o5 (Slag),mno (Slag),b2 (Slag),b3 (Slag),b4 (Slag),Slag_labels,Duration (EAF),Power On (EAF),Power Off (EAF),Delays (EAF),DRI [t] (EAF),Ele [MW] (EAF),Tapped [t] (EAF),Tapped [kWh/t] (EAF),O2 [Nm3] (EAF),CH4 [Nm3] (EAF),C.inj [kg] (EAF),Chemical [MWh] (EAF),C [kg] (EAF),CaO [kg] (EAF),MgO [kg] (EAF),Tapping Time [Sec] (EAF),EAF_DRI (EAF),HDRI(T) (EAF)
4032937.0,84.06,0.94,2.8,0.0,84.06,0.94,2.0,1.0,58.7,33.3,4.0,96.0,0.0,0.0,80.83,87.37,92.5,1.9,8.86,8.4,4.51,0.0,91.58,1.2,3.0,0.0,29.0,25.0,25.3,11.0,4.2,0.855,0.239,1.15,0.98,1.36,3.0,61.0,51.0,9.0,4.0,30.01169014,94.79931641,170.8556824,479.7913208,5656.368164,549.5367432,1086.0,16700.99023,1003.799927,9656.396484,7658.618164,267.0,30011.68945,159.8999939
4032938.0,84.06,0.94,2.8,0.0,84.06,0.94,2.0,1.0,58.7,33.3,4.0,96.0,0.0,0.0,80.83,87.37,92.5,1.9,8.86,8.4,4.51,0.0,91.58,1.2,3.0,0.0,28.8,24.1,25.9,11.1,4.5,0.805,0.282,1.11,0.95,1.31,3.0,58.0,46.0,12.0,7.0,30.00048065,113.6216583,171.2010803,513.0566406,5054.271484,488.803833,661.9998779,14917.41992,1002.900024,9489.802734,7666.811523,256.0,30000.47852,159.9998932
4032943.0,84.06,0.94,2.8,0.0,84.06,0.94,2.0,1.0,58.7,33.3,4.0,96.0,0.0,0.0,80.83,87.37,92.5,1.9,8.86,8.4,4.51,0.0,91.58,1.2,3.0,0.0,28.8,24.1,25.9,11.1,4.5,0.805,0.282,1.11,0.95,1.31,3.0,56.0,48.0,7.0,2.0,49.50244904,114.8622284,173.3080139,537.7589722,6030.229492,585.0310059,1481.0,17802.69922,502.3000488,9507.916992,8401.508789,264.0,49502.45313,139.8000031
4032945.0,84.06,0.94,2.8,0.0,84.06,0.94,2.0,1.0,58.7,33.3,4.0,96.0,0.0,0.0,80.17,87.73,91.37,1.9,8.2,9.73,5.15,0.0,91.85,1.2,5.0,0.0,26.8,31.7,21.7,10.7,3.8,0.774,0.207,1.24,1.05,1.47,2.0,66.0,56.0,9.0,4.0,52.85868835,114.7372665,175.7190399,619.0410767,6384.530273,621.6394653,1809.691406,18854.5,500.8999023,10793.61328,8603.120117,274.0,52858.69141,162.1999969
4032947.0,84.06,0.94,2.8,0.0,84.06,0.94,2.0,1.0,58.7,33.3,4.0,96.0,0.0,0.0,80.17,87.73,91.37,1.9,8.2,9.73,5.15,0.0,91.85,1.2,5.0,0.0,25.2,36.5,19.0,10.2,3.6,0.712,0.213,1.33,1.12,1.57,2.0,68.0,53.0,14.0,9.0,40.01031876,113.5702896,174.7681732,581.6013794,6235.17041,607.8002319,1534.0,18415.24023,500.6999512,10670.60059,8997.19043,250.0,40010.31641,174.3999939
4032949.0,84.06,0.94,2.8,0.0,84.06,0.94,2.0,1.0,58.7,33.3,4.0,96.0,0.0,0.0,80.17,87.73,91.37,1.9,8.2,9.73,5.15,0.0,91.85,1.2,5.0,0.0,25.2,36.5,19.0,10.2,3.6,0.712,0.213,1.33,1.12,1.57,2.0,59.0,49.0,9.0,4.0,49.28041077,114.9906311,177.2783203,532.4291382,6073.901855,596.4663086,1671.667969,17950.34961,502.0,10666.10938,8403.413086,350.0,49280.41016,160.6999969
4032950.0,84.06,0.94,2.8,0.0,84.06,0.94,2.0,1.0,58.7,33.3,4.0,96.0,0.0,0.0,80.17,87.73,91.37,1.9,8.2,9.73,5.15,0.0,91.85,1.2,5.0,0.0,25.2,36.5,19.0,10.2,3.6,0.712,0.213,1.33,1.12,1.57,2.0,61.0,52.0,9.0,4.0,59.50281143,113.6935577,174.6802673,569.6890869,6097.507324,594.5021973,1812.839111,18008.98047,508.800293,12185.10059,8401.717773,244.0,59502.80859,150.1999969
4032952.0,84.06,0.94,2.8,0.0,84.06,0.94,2.0,1.0,58.7,33.3,4.0,96.0,0.0,0.0,80.17,87.73,91.37,1.9,8.2,9.73,5.15,0.0,91.85,1.2,5.0,0.0,25.2,36.5,19.0,10.2,3.6,0.712,0.213,1.33,1.12,1.57,2.0,56.0,48.0,8.0,3.0,59.64830017,116.4446335,176.3811493,528.7001953,5569.375,541.7415161,1901.99585,16445.83984,502.3000488,9885.102539,7832.693848,245.0,59648.30078,140.1999969
4032953.0,84.06,0.94,2.8,0.0,84.06,0.94,2.0,1.0,58.7,33.3,4.0,96.0,0.0,0.0,80.17,87.73,91.37,1.9,8.2,9.73,5.15,0.0,91.85,1.2,5.0,0.0,25.2,36.5,19.0,10.2,3.6,0.712,0.213,1.33,1.12,1.57,2.0,62.0,51.0,10.0,5.0,60.00934982,115.7733612,173.3433075,577.1637573,5722.682129,562.277771,1441.955811,16913.16016,1002.200073,10078.70703,8297.129883,231.0,60009.35156,139.6000061
4032954.0,84.06,0.94,2.8,0.0,84.06,0.94,2.0,1.0,58.7,33.3,4.0,96.0,0.0,0.0,80.17,87.73,91.37,1.9,8.2,9.73,5.15,0.0,91.85,1.2,5.0,0.0,25.2,36.5,19.0,10.2,3.6,0.712,0.213,1.33,1.12,1.57,2.0,64.0,53.0,11.0,6.0,58.7890892,113.2745972,175.9813385,569.6514282,6026.888672,583.5258179,1835.0,17789.76953,1002.900024,10201.59961,8385.520508,239.0,58789.09375,149.8999939
4032955.0,84.06,0.94,2.8,0.0,84.06,0.94,2.0,1.0,58.7,33.3,4.0,96.0,0.0,0.0,80.17,87.73,91.37,1.9,8.2,9.73,5.15,0.0,91.85,1.2,5.0,0.0,26.3,31.5,22.0,10.5,3.8,0.74,0.249,1.2,1.02,1.43,2.0,60.0,52.0,7.0,2.0,59.39416885,113.953125,175.9022064,568.6428223,6197.063477,610.1624146,1279.998657,18318.49023,1001.900024,10525.90527,8401.918945,260.0,59394.16797,150.1000061
4032956.0,84.06,0.94,2.8,0.0,84.06,0.94,2.0,1.0,58.7,33.3,4.0,96.0,0.0,0.0,80.17,87.73,91.37,1.9,8.2,9.73,5.15,0.0,91.85,1.2,5.0,0.0,26.3,31.5,22.0,10.5,3.8,0.74,0.249,1.2,1.02,1.43,2.0,60.0,52.0,8.0,3.0,59.17596054,114.5951538,179.799057,556.4430542,6017.072266,591.8900757,1814.987671,17785.00977,1000.299805,10247.50195,8224.514648,241.0,59175.95703,149.8999939
4032957.0,84.06,0.94,2.8,0.0,84.06,0.94,2.0,1.0,58.7,33.3,4.0,96.0,0.0,0.0,80.17,87.73,91.37,1.9,8.2,9.73,5.15,0.0,91.85,1.2,5.0,0.0,26.9,27.6,24.0,11.3,4.2,0.736,0.257,1.12,0.95,1.35,3.0,69.0,52.0,16.0,11.0,60.01119995,113.2833176,175.4057312,570.30896,6278.621094,607.7640991,1833.888428,18532.46094,1000.399902,10590.21289,8399.322266,260.0,60011.20313,150.1000061
4032958.0,84.06,0.94,2.8,0.0,84.06,0.94,2.0,1.0,58.7,33.3,4.0,96.0,0.0,0.0,80.17,87.73,91.37,1.9,8.2,9.73,5.15,0.0,91.85,1.2,5.0,0.0,26.9,27.6,24.0,11.3,4.2,0.736,0.257,1.12,0.95,1.35,3.0,60.0,52.0,8.0,3.0,59.06280136,114.537674,179.1195221,559.3395996,6038.060059,588.9883423,1554.107056,17834.13086,1003.700073,10342.0,8400.30957,244.0,59062.80078,149.8999939
4032959.0,84.06,0.94,2.8,0.0,84.06,0.94,2.0,1.0,58.7,33.3,4.0,96.0,0.0,0.0,80.17,87.73,91.37,1.9,8.2,9.73,5.15,0.0,91.85,1.2,5.0,0.0,26.9,27.6,24.0,11.3,4.2,0.736,0.257,1.12,0.95,1.35,3.0,63.0,52.0,11.0,6.0,59.05400085,115.3244247,178.6234741,568.5118408,6053.061035,592.2815552,1862.518433,17883.18945,1001.999878,10361.6875,8270.109375,224.0,59054.0,149.8999939
4032960.0,84.06,0.94,2.8,0.0,84.06,0.94,2.0,1.0,58.7,33.3,4.0,96.0,0.0,0.0,80.17,87.73,91.37,1.9,8.2,9.73,5.15,0.0,91.85,1.2,5.0,0.0,25.3,31.2,22.6,10.6,4.4,0.749,0.278,1.12,0.94,1.33,3.0,68.0,52.0,15.0,10.0,50.00957108,114.415596,181.924408,553.2734375,6490.643555,632.7844849,1961.0,19169.98047,1000.699951,10514.99707,8400.719727,246.0,50009.56641,159.0
4032961.0,84.06,0.94,2.8,0.0,84.06,0.94,2.0,1.0,58.7,33.3,4.0,96.0,0.0,0.0,80.17,87.73,91.37,1.9,8.2,9.73,5.15,0.0,91.85,1.2,5.0,0.0,25.3,31.2,22.6,10.6,4.4,0.749,0.278,1.12,0.94,1.33,3.0,57.0,49.0,7.0,2.0,50.0105896,111.4555969,176.8151245,523.0162964,5564.791992,549.8166504,1626.110474,16454.46094,1002.799805,9936.189453,8150.07666,242.0,50010.59375,149.8999939
4032962.0,84.06,0.94,2.8,0.0,84.06,0.94,2.0,1.0,58.7,33.3,4.0,96.0,0.0,0.0,80.17,87.73,91.37,1.9,8.2,9.73,5.15,0.0,91.85,1.2,5.0,0.0,28.9,26.8,22.8,11.1,4.3,0.764,0.345,1.27,1.07,1.48,0.0,61.0,54.0,7.0,2.0,50.01488876,112.6783371,176.6814575,578.4024658,6122.688477,605.3536377,1979.0,18105.17969,1000.499878,10958.08203,8459.881836,220.0,50014.89063,160.1999969
4032963.0,84.06,0.94,2.8,0.0,84.06,0.94,2.0,1.0,58.7,33.3,4.0,96.0,0.0,0.0,80.17,87.73,91.37,1.9,8.2,9.73,5.15,0.0,91.85,1.2,5.0,0.0,28.9,26.8,22.8,11.1,4.3,0.764,0.345,1.27,1.07,1.48,0.0,66.0,49.0,16.0,11.0,30.00317001,114.7818527,178.9121246,528.9259033,5699.748535,554.1156006,1780.0,16830.01953,1000.199951,10217.98535,8143.193359,247.0,30003.17383,175.8999939
4032964.0,84.06,0.94,2.8,0.0,84.06,0.94,2.0,1.0,58.7,33.3,4.0,96.0,0.0,0.0,80.17,87.73,91.37,1.9,8.2,9.73,5.15,0.0,91.85,1.2,5.0,0.0,28.9,26.8,22.8,11.1,4.3,0.764,0.345,1.27,1.07,1.48,0.0,61.0,54.0,7.0,2.0,30.01432037,113.5937271,173.440155,591.8154297,6516.211426,645.057251,1906.888916,19270.91992,1000.900024,10414.99414,8163.882813,220.0,30014.31836,175.8999939
4032965.0,84.06,0.94,2.8,0.0,84.06,0.94,2.0,1.0,58.7,33.3,4.0,96.0,0.0,0.0,80.17,87.73,91.37,1.9,8.2,9.73,5.15,0.0,91.85,1.2,5.0,0.0,28.9,26.8,22.8,11.1,4.3,0.764,0.345,1.27,1.07,1.48,0.0,52.0,44.0,8.0,3.0,29.14036942,116.3889008,172.6777954,499.9007874,5584.973145,552.3848877,1800.036865,16515.63086,1001.199951,9729.805664,7801.191406,237.0,29140.37305,165.0
4032966.0,84.06,0.94,2.8,0.0,84.06,0.94,2.0,1.0,58.7,33.3,4.0,96.0,0.0,0.0,80.17,87.73,91.37,1.9,8.2,9.73,5.15,0.0,91.85,1.2,5.0,0.0,27.0,28.6,23.0,11.5,4.0,0.783,0.23,1.17,1.0,1.43,3.0,57.0,47.0,9.0,4.0,30.00124931,114.8659897,170.4754486,537.5409546,6083.06543,601.8800659,1643.975342,17989.16016,1000.200073,9363.314453,7558.508789,234.0,30001.25,151.2001038
4032968.0,84.05,1.1,2.5,0.0,84.05,1.1,2.0,1.0,58.7,33.3,4.0,96.0,0.0,0.0,80.8,86.97,92.9,2.3,8.97,7.93,3.51,1.0,91.4,1.2,4.0,1.0,26.5,29.1,23.1,11.4,4.0,0.776,0.235,1.15,0.98,1.4,3.0,55.0,46.0,8.0,3.0,0.0,118.7161255,173.2234344,534.7518921,5179.145996,497.6539001,1734.666626,15277.58984,1001.399902,9571.703125,7788.817383,273.0,0.0,202.6999054
4032969.0,84.05,1.1,2.5,0.0,84.05,1.1,2.0,1.0,58.7,33.3,4.0,96.0,0.0,0.0,80.8,86.97,92.9,2.3,8.97,7.93,3.51,1.0,91.4,1.2,4.0,1.0,26.5,29.1,23.1,11.4,4.0,0.776,0.235,1.15,0.98,1.4,3.0,61.0,51.0,9.0,4.0,30.01564026,115.5412521,170.602005,580.7471313,5772.728027,557.2491455,1603.884766,17035.21094,1000.800049,9786.916016,7821.214844,264.0,30015.64258,169.9998932
4032970.0,84.05,1.1,2.5,0.0,84.05,1.1,2.0,1.0,58.7,33.3,4.0,96.0,0.0,0.0,80.8,86.97,92.9,2.3,8.97,7.93,3.51,1.0,91.4,1.2,4.0,1.0,26.5,29.1,23.1,11.4,4.0,0.776,0.235,1.15,0.98,1.4,3.0,58.0,50.0,7.0,2.0,38.7709198,117.2963333,170.1617432,582.6690674,5534.055176,537.581604,1534.753174,16339.66016,1502.399902,11142.40723,8131.808594,255.0,38770.92188,171.0
4032971.0,84.05,1.1,2.5,0.0,84.05,1.1,2.0,1.0,58.7,33.3,4.0,96.0,0.0,0.0,80.8,86.97,92.9,2.3,8.97,7.93,3.51,1.0,91.4,1.2,4.0,1.0,26.5,29.1,23.1,11.4,4.0,0.776,0.235,1.15,0.98,1.4,3.0,57.0,48.0,8.0,3.0,39.86870956,119.9212265,171.217926,568.6868286,5643.437012,551.3216553,1685.0,16670.71094,1001.800049,9912.90332,8070.40625,222.0,39868.70703,160.1000061
4032972.0,84.05,1.1,2.5,0.0,84.05,1.1,2.0,1.0,58.7,33.3,4.0,96.0,0.0,0.0,80.8,86.97,92.9,2.3,8.97,7.93,3.51,1.0,91.4,1.2,4.0,1.0,26.1,30.8,22.1,11.4,3.8,0.742,0.212,1.18,1.01,1.45,2.0,54.0,46.0,7.0,2.0,39.46741867,119.9002914,171.9127197,545.5598145,5547.781738,543.8413086,1366.654297,16393.0,1002.699951,9858.408203,8065.208984,247.0,39467.41797,159.8999939
4032973.0,84.05,1.1,2.5,0.0,84.05,1.1,2.0,1.0,58.7,33.3,4.0,96.0,0.0,0.0,80.8,86.97,92.9,2.3,8.97,7.93,3.51,1.0,91.4,1.2,4.0,1.0,26.1,30.8,22.1,11.4,3.8,0.742,0.212,1.18,1.01,1.45,2.0,58.0,51.0,6.0,1.0,59.61994171,120.9802475,175.0119781,596.9870605,5897.637207,578.2313843,828.9876709,17427.01953,1000.299927,10049.2793,8285.8125,220.0,59619.9375,151.0
4032974.0,84.05,1.1,2.5,0.0,84.05,1.1,2.0,1.0,58.7,33.3,4.0,96.0,0.0,0.0,80.8,86.97,92.9,2.3,8.97,7.93,3.51,1.0,91.4,1.2,4.0,1.0,26.1,30.8,22.1,11.4,3.8,0.742,0.212,1.18,1.01,1.45,2.0,60.0,52.0,8.0,3.0,59.81394958,119.3818283,171.3090668,607.0597534,6142.92041,605.6642456,1189.0,18160.60938,1001.100098,10436.60059,8400.295898,222.0,59813.95313,149.6000061
4032975.0,84.05,1.1,2.5,0.0,84.05,1.1,2.0,1.0,58.7,33.3,4.0,96.0,0.0,0.0,80.8,86.97,92.9,2.3,8.97,7.93,3.51,1.0,91.4,1.2,4.0,1.0,26.0,29.2,23.9,11.2,4.2,0.799,0.253,1.09,0.93,1.32,3.0,58.0,51.0,7.0,2.0,21.65373993,115.2502365,170.7405548,574.12677,5818.358398,572.1929932,1121.685669,17197.26953,1000.799927,10071.28809,8121.698242,219.0,21653.74023,98.19999695
4032976.0,84.05,1.1,2.5,0.0,84.05,1.1,2.0,1.0,58.7,33.3,4.0,96.0,0.0,0.0,80.8,86.97,92.9,2.3,8.97,7.93,3.51,1.0,91.4,1.2,4.0,1.0,26.0,29.2,23.9,11.2,4.2,0.799,0.253,1.09,0.93,1.32,3.0,65.0,52.0,13.0,8.0,67.82254791,112.1939697,171.7978668,570.5187378,6317.443848,631.6283569,770.0,18699.33984,1003.899902,10548.0127,8400.498047,222.0,67822.54688,121.8000031
4032978.0,84.05,1.1,2.5,0.0,84.05,1.1,2.0,1.0,58.7,33.3,4.0,96.0,0.0,0.0,80.8,86.97,92.9,2.3,8.97,7.93,3.51,1.0,91.4,1.2,4.0,1.0,26.0,29.2,23.9,11.2,4.2,0.799,0.253,1.09,0.93,1.32,3.0,66.0,52.0,13.0,8.0,30.01557922,98.5963974,170.1380615,505.2989502,5962.895508,590.4019165,1408.0,17634.86914,1002.600098,10426.59961,8057.495117,221.0,30015.57813,169.6000061
4032979.0,84.05,1.1,2.5,0.0,84.05,1.1,2.0,1.0,58.7,33.3,4.0,96.0,0.0,0.0,80.8,86.97,92.9,2.3,8.97,7.93,3.51,1.0,91.4,1.2,4.0,1.0,26.0,29.2,23.9,11.2,4.2,0.799,0.253,1.09,0.93,1.32,3.0,64.0,56.0,8.0,3.0,20.00575066,97.34066772,181.7445374,500.9259949,6455.601074,645.4031372,1907.888916,19108.17969,1000.900146,10128.7002,8403.025391,230.0,20005.75195,190.6000061
4032980.0,84.05,1.1,2.5,0.0,84.05,1.1,2.0,1.0,58.7,33.3,4.0,96.0,0.0,0.0,80.8,86.97,92.9,2.3,8.97,7.93,3.51,1.0,91.4,1.2,4.0,1.0,26.0,29.2,23.9,11.2,4.2,0.799,0.253,1.09,0.93,1.32,3.0,68.0,60.0,7.0,2.0,20.0003891,99.81781769,175.5035706,575.5443115,6950.336426,693.6708984,1515.0,20569.46094,502.3999023,11929.08398,8511.402344,227.0,20000.39258,195.3000031
4032982.0,84.05,1.1,2.5,0.0,84.05,1.1,2.0,1.0,58.7,33.3,4.0,96.0,0.0,0.0,80.8,86.97,92.9,2.3,8.97,7.93,3.51,1.0,91.4,1.2,4.0,1.0,26.0,29.2,23.9,11.2,4.2,0.799,0.253,1.09,0.93,1.32,3.0,60.0,52.0,7.0,2.0,58.86869049,115.1286316,175.9040222,574.5028076,5921.644043,590.3565063,1561.445679,17523.35938,500.2001953,10488.09473,8429.108398,228.0,58868.6875,150.0
4032983.0,84.05,1.1,2.5,0.0,84.05,1.1,2.0,1.0,58.7,33.3,4.0,96.0,0.0,0.0,80.8,86.97,92.9,2.3,8.97,7.93,3.51,1.0,91.4,1.2,4.0,1.0,26.0,29.2,23.9,11.2,4.2,0.799,0.253,1.09,0.93,1.32,3.0,67.0,51.0,16.0,11.0,50.00828171,114.8061981,177.0176849,557.0390625,5928.22168,583.8867798,1207.999878,17524.30078,501.5998535,10501.0,8780.113281,215.0,50008.28125,161.1000061
4032984.0,84.05,1.1,2.5,0.0,84.05,1.1,2.0,1.0,58.7,33.3,4.0,96.0,0.0,0.0,80.8,86.97,92.9,2.3,8.97,7.93,3.51,1.0,91.4,1.2,4.0,1.0,26.0,29.2,23.9,11.2,4.2,0.799,0.253,1.09,0.93,1.32,3.0,60.0,52.0,7.0,2.0,50.00947189,115.2403946,178.6129456,564.1882324,5995.952637,589.1253052,1783.666748,17720.80078,502.0998535,10327.30273,8550.007813,237.0,50009.46875,160.0
4032985.0,84.05,1.1,2.5,0.0,84.05,1.1,2.0,1.0,58.7,33.3,4.0,96.0,0.0,0.0,80.8,86.97,92.9,2.3,8.97,7.93,3.51,1.0,91.4,1.2,4.0,1.0,25.1,32.8,21.7,11.1,3.8,0.772,0.222,1.16,0.98,1.42,2.0,60.0,50.0,10.0,5.0,50.00453186,117.7720108,173.7281952,571.7037354,6111.177246,603.5010986,1573.172852,18069.2793,502.0,10458.51563,8401.128906,371.0,50004.53125,160.1999969
4032986.0,84.05,1.1,2.5,0.0,84.05,1.1,2.0,1.0,58.7,33.3,4.0,96.0,0.0,0.0,80.8,86.97,92.9,2.3,8.97,7.93,3.51,1.0,91.4,1.2,4.0,1.0,25.1,32.8,21.7,11.1,3.8,0.772,0.222,1.16,0.98,1.42,2.0,58.0,50.0,7.0,2.0,48.53590012,119.4713364,180.028595,558.7346802,6077.659668,595.9805908,1739.001343,17959.23047,500.0998535,10501.68555,8315.8125,233.0,48535.89844,160.8999939
4032987.0,84.05,1.1,2.5,0.0,84.05,1.1,2.0,1.0,58.7,33.3,4.0,96.0,0.0,0.0,80.8,86.97,92.9,2.3,8.97,7.93,3.51,1.0,91.4,1.2,4.0,1.0,25.1,32.8,21.7,11.1,3.8,0.772,0.222,1.16,0.98,1.42,2.0,58.0,51.0,7.0,2.0,50.00534821,119.054657,173.7053528,588.2868652,6221.281738,613.3121948,1884.999878,18392.08008,501.1999512,10500.40332,8317.99707,219.0,50005.34766,161.1999969
4032988.0,84.05,1.1,2.5,0.0,84.05,1.1,2.0,1.0,58.7,33.3,4.0,96.0,0.0,0.0,80.8,86.97,92.9,2.3,8.97,7.93,3.51,1.0,91.4,1.2,4.0,1.0,25.1,32.8,21.7,11.1,3.8,0.772,0.222,1.16,0.98,1.42,2.0,58.0,51.0,7.0,1.0,43.4889183,116.1736374,170.8180389,588.6657715,6540.938965,650.8688354,1850.99939,19352.78906,501.9001465,10423.79883,8401.902344,206.0,43488.91406,166.1000061
4032990.0,82.8,1.1,1.5,0.0,82.8,1.1,2.0,1.0,58.7,33.3,4.0,96.0,0.0,0.0,82.5,87.55,94.25,1.65,9.35,6.5,3.97,0.0,92.0,1.2,4.0,0.0,28.7,26.6,23.7,11.5,3.9,0.887,0.212,1.21,1.04,1.46,3.0,63.0,55.0,7.0,2.0,50.00276184,118.6465683,173.6572418,632.1707153,7083.709961,701.2670288,2567.962891,20949.31055,500.9001465,10829.91504,8401.925781,223.0,50002.76172,170.1999969
4032991.0,82.8,1.1,1.5,0.0,82.8,1.1,2.0,1.0,58.7,33.3,4.0,96.0,0.0,0.0,82.5,87.55,94.25,1.65,9.35,6.5,3.97,0.0,92.0,1.2,4.0,0.0,28.7,26.6,23.7,11.5,3.9,0.887,0.212,1.21,1.04,1.46,3.0,56.0,49.0,7.0,2.0,50.00764847,118.3461761,173.5983276,561.2862549,6282.902832,623.8024292,2254.0,18585.7207,502.5,10909.01367,8247.121094,226.0,50007.64844,170.3000031
4032992.0,82.8,1.1,1.5,0.0,82.8,1.1,2.0,1.0,58.7,33.3,4.0,96.0,0.0,0.0,82.5,87.55,94.25,1.65,9.35,6.5,3.97,0.0,92.0,1.2,4.0,0.0,28.7,26.6,23.7,11.5,3.9,0.887,0.212,1.21,1.04,1.46,3.0,69.0,58.0,10.0,5.0,50.01560974,115.6503983,174.5809631,648.6447144,6964.50293,683.9273682,2249.999512,20582.36914,501.6999512,10752.00586,8841.607422,217.0,50015.61328,169.1999969
4032993.0,82.8,1.1,1.5,0.0,82.8,1.1,2.0,1.0,58.7,33.3,4.0,96.0,0.0,0.0,82.5,87.55,94.25,1.65,9.35,6.5,3.97,0.0,92.0,1.2,4.0,0.0,28.7,26.6,23.7,11.5,3.9,0.887,0.212,1.21,1.04,1.46,3.0,57.0,49.0,8.0,3.0,49.75899887,118.2363968,175.4037323,552.7467651,5892.625,581.8979492,1683.987549,17423.01953,503.6999512,11193.0957,8857.611328,223.0,49759.00391,170.7998962
4032994.0,82.8,1.1,1.5,0.0,82.8,1.1,2.0,1.0,58.7,33.3,4.0,96.0,0.0,0.0,82.5,87.55,94.25,1.65,9.35,6.5,3.97,0.0,92.0,1.2,4.0,0.0,25.8,32.6,21.8,10.6,3.8,0.759,0.206,1.18,1.01,1.42,2.0,61.0,53.0,7.0,2.0,49.02330017,118.0051727,179.4927368,585.3015747,7046.488281,699.0148926,1972.998657,20842.96094,500.6999512,11172.9082,9003.712891,251.0,49023.30078,180.3999939
4032995.0,82.8,1.1,1.5,0.0,82.8,1.1,2.0,1.0,58.7,33.3,4.0,96.0,0.0,0.0,82.5,87.55,94.25,1.65,9.35,6.5,3.97,0.0,92.0,1.2,4.0,0.0,25.8,32.6,21.8,10.6,3.8,0.759,0.206,1.18,1.01,1.42,2.0,68.0,51.0,17.0,12.0,49.50939178,114.3996735,178.0241547,547.2874756,6784.649902,663.132019,1703.888916,20042.69922,501.5,11690.10352,9001.807617,221.0,49509.39453,181.4001007
4032996.0,82.8,1.1,1.5,0.0,82.8,1.1,2.0,1.0,58.7,33.3,4.0,96.0,0.0,0.0,82.5,87.55,94.25,1.65,9.35,6.5,3.97,0.0,92.0,1.2,4.0,0.0,25.8,32.6,21.8,10.6,3.8,0.759,0.206,1.18,1.01,1.42,2.0,64.0,56.0,7.0,2.0,74.61438751,115.5346222,172.9441376,633.7157593,6340.39502,622.2125244,2155.0,18736.82031,502.6000977,11371.50879,8938.507813,204.0,74614.39063,135.0
4032997.0,82.8,1.1,1.5,0.0,82.8,1.1,2.0,1.0,58.7,33.3,4.0,96.0,0.0,0.0,82.5,87.55,94.25,1.65,9.35,6.5,3.97,0.0,92.0,1.2,4.0,0.0,25.8,32.6,21.8,10.6,3.8,0.759,0.206,1.18,1.01,1.42,2.0,56.0,49.0,7.0,2.0,39.32411957,116.8372726,176.999939,548.0645142,5549.521973,545.8219604,1765.0,16402.84961,500.7001953,10804.99902,8475.316406,213.0,39324.11719,170.6999969
4032998.0,82.8,1.1,1.5,0.0,82.8,1.1,2.0,1.0,58.7,33.3,4.0,96.0,0.0,0.0,82.5,87.55,94.25,1.65,9.35,6.5,3.97,0.0,92.0,1.2,4.0,0.0,25.8,32.6,21.8,10.6,3.8,0.759,0.206,1.18,1.01,1.42,2.0,61.0,54.0,7.0,2.0,41.48625183,111.6712875,171.0987854,591.3928223,6173.135254,607.6932983,1759.651001,18247.4707,501.4001465,10736.5,8476.804688,200.0,41486.25391,168.8000031
4033000.0,82.8,1.1,1.5,0.0,82.8,1.1,2.0,1.0,58.7,33.3,4.0,96.0,0.0,0.0,82.5,87.55,94.25,1.65,9.35,6.5,3.97,0.0,92.0,1.2,4.0,0.0,22.7,36.6,20.0,11.3,3.6,0.756,0.165,1.14,0.96,1.44,2.0,70.0,57.0,12.0,7.0,19.89436913,98.00279999,177.0022736,530.9185791,6864.296387,675.2199707,1959.626953,20289.16992,502.5,11451.70508,8291.605469,319.0,19894.37109,184.8000031
4033002.0,82.8,1.1,1.5,0.0,82.8,1.1,2.0,1.0,58.7,33.3,4.0,96.0,0.0,0.0,82.5,87.55,94.25,1.65,9.35,6.5,3.97,0.0,92.0,1.2,4.0,0.0,22.7,36.6,20.0,11.3,3.6,0.756,0.165,1.14,0.96,1.44,2.0,63.0,54.0,8.0,3.0,18.94879913,96.15131378,176.9038544,496.568634,6242.687988,618.7182617,751.9462891,18463.92969,503.1000977,11425.19238,8179.021484,290.0,18948.79688,186.0998993
4033003.0,82.8,1.1,1.5,0.0,82.8,1.1,2.0,1.0,58.7,33.3,4.0,96.0,0.0,0.0,82.5,87.55,94.25,1.65,9.35,6.5,3.97,0.0,92.0,1.2,4.0,0.0,22.7,36.6,20.0,11.3,3.6,0.756,0.165,1.14,0.96,1.44,2.0,67.0,58.0,9.0,4.0,8.631329536,97.40622711,170.9229279,551.6793213,6644.001465,653.2630615,2337.979004,19637.2793,500.8999023,10609.6084,8608.613281,260.0,8631.331055,200.3999939
4033004.0,82.8,1.1,1.5,0.0,82.8,1.1,2.0,1.0,58.7,33.3,4.0,96.0,0.0,0.0,82.5,87.55,94.25,1.65,9.35,6.5,3.97,0.0,92.0,1.2,4.0,0.0,23.6,35.2,21.8,10.0,3.7,0.767,0.172,1.08,0.93,1.32,2.0,63.0,54.0,8.0,3.0,24.5554409,106.2835693,170.6103668,570.5283203,6334.671875,624.2805786,1878.963013,18726.74023,501.6000977,10441.27539,8420.410156,185.0,24555.43945,184.8999939
4033005.0,82.8,1.1,1.5,0.0,82.8,1.1,2.0,1.0,58.7,33.3,4.0,96.0,0.0,0.0,82.5,87.55,94.25,1.65,9.35,6.5,3.97,0.0,92.0,1.2,4.0,0.0,23.6,35.2,21.8,10.0,3.7,0.767,0.172,1.08,0.93,1.32,2.0,69.0,58.0,11.0,5.0,25.00902939,98.15709686,170.8948364,561.6075439,6876.87793,681.7124023,1825.0,20340.01953,500.3000488,10268.6875,8224.808594,187.0,25009.02734,184.8000031
4033006.0,82.8,1.1,1.5,0.0,82.8,1.1,2.0,1.0,58.7,33.3,4.0,96.0,0.0,0.0,82.5,87.55,94.25,1.65,9.35,6.5,3.97,0.0,92.0,1.2,4.0,0.0,23.9,35.4,20.8,10.4,3.8,0.718,0.174,1.15,0.97,1.39,2.0,65.0,58.0,7.0,2.0,25.00736046,98.95281982,172.988678,555.3352051,6722.504883,663.3943481,1926.666626,19875.58008,503.5,10441.28906,8401.324219,195.0,25007.35938,184.8999939
4033007.0,82.8,1.1,1.5,0.0,82.8,1.1,2.0,1.0,58.7,33.3,4.0,96.0,0.0,0.0,82.5,87.55,94.25,1.65,9.35,6.5,3.97,0.0,92.0,1.2,4.0,0.0,23.9,35.4,20.8,10.4,3.8,0.718,0.174,1.15,0.97,1.39,2.0,65.0,57.0,8.0,3.0,24.82954025,99.53701782,172.9214172,549.2374268,6605.178711,651.3338623,1960.99585,19527.44922,500.6000977,10269.99219,8400.214844,197.0,24829.54297,185.1000977
4033010.0,82.8,1.1,1.5,0.0,82.8,1.1,2.0,1.0,58.7,33.3,4.0,96.0,0.0,0.0,82.5,87.55,94.25,1.65,9.35,6.5,3.97,0.0,92.0,1.2,4.0,0.0,26.6,31.2,22.6,10.4,3.5,0.856,0.165,1.18,1.02,1.42,2.0,62.0,54.0,7.0,2.0,29.17658043,103.4080353,175.4268799,537.5594482,6386.166504,627.6642456,1781.0,18874.57031,501.5,11603.19629,8894.605469,205.0,29176.57813,190.2001038
4033012.0,82.8,1.1,1.5,0.0,82.8,1.1,2.0,1.0,58.7,33.3,4.0,96.0,0.0,0.0,81.45,88.0,92.55,1.65,8.47,8.43,5.05,0.0,91.88,1.3,4.0,0.0,26.6,31.2,22.6,10.4,3.5,0.856,0.165,1.18,1.02,1.42,2.0,58.0,51.0,6.0,1.0,50.00484848,114.5578613,172.3709106,569.8952637,6249.295898,611.819458,2017.0,18463.83008,502.1000977,12438.89648,8560.814453,188.0,50004.84766,163.5998993
4033014.0,82.8,1.1,1.5,0.0,82.8,1.1,2.0,1.0,58.7,33.3,4.0,96.0,0.0,0.0,81.45,88.0,92.55,1.65,8.47,8.43,5.05,0.0,91.88,1.3,4.0,0.0,26.6,31.2,22.6,10.4,3.5,0.856,0.165,1.18,1.02,1.42,2.0,57.0,50.0,7.0,2.0,48.56278992,115.9963913,174.0860291,555.8189697,5807.523926,569.5727539,1869.999878,17161.19922,504.6999512,11876.21875,8881.613281,198.0,48562.78906,170.8000031
4033015.0,82.8,1.1,1.5,0.0,82.8,1.1,2.0,1.0,58.7,33.3,4.0,96.0,0.0,0.0,81.45,88.0,92.55,1.65,8.47,8.43,5.05,0.0,91.88,1.3,4.0,0.0,26.6,31.2,22.6,10.4,3.5,0.856,0.165,1.18,1.02,1.42,2.0,62.0,52.0,9.0,4.0,30.03646088,116.7489319,174.2015228,586.0480347,6004.003418,583.6500854,1833.975342,17728.30078,501.7001953,12346.10645,8262.40918,348.0,30036.45508,171.0
4033017.0,82.8,1.1,1.5,0.0,82.8,1.1,2.0,1.0,58.7,33.3,4.0,96.0,0.0,0.0,81.45,88.0,92.55,1.65,8.47,8.43,5.05,0.0,91.88,1.3,4.0,0.0,26.6,31.2,22.6,10.4,3.5,0.856,0.165,1.18,1.02,1.42,2.0,59.0,51.0,8.0,2.0,30.00468063,116.6750336,171.3408051,587.5111084,6000.286621,583.6950073,2023.0,17718.38086,501.3000488,12532.01074,8289.613281,252.0,30004.67773,171.1000061
4033018.0,82.8,1.1,1.5,0.0,82.8,1.1,2.0,1.0,58.7,33.3,4.0,96.0,0.0,0.0,81.45,88.0,92.55,1.65,8.47,8.43,5.05,0.0,91.88,1.3,4.0,0.0,26.6,31.2,22.6,10.4,3.5,0.856,0.165,1.18,1.02,1.42,2.0,67.0,56.0,11.0,6.0,30.00787926,109.2426376,175.6673279,583.5234375,6421.525879,625.9030151,2211.666748,18965.46094,502.0,12621.2041,8551.523438,227.0,30007.875,180.3000031
4033019.0,82.8,1.1,1.5,0.0,82.8,1.1,2.0,1.0,58.7,33.3,4.0,96.0,0.0,0.0,81.45,88.0,92.55,1.65,8.47,8.43,5.05,0.0,91.88,1.3,4.0,0.0,26.6,31.2,22.6,10.4,3.5,0.856,0.165,1.18,1.02,1.42,2.0,68.0,58.0,10.0,5.0,0.0,99.27806091,172.5308838,559.2781372,6602.597168,643.769043,1870.987793,19500.81055,502.5,12097.70801,8606.817383,214.0,0.0,211.0001068
4033023.0,82.8,1.1,1.5,0.0,82.8,1.1,2.0,1.0,58.7,33.3,4.0,96.0,0.0,0.0,81.45,88.0,92.55,1.65,8.47,8.43,5.05,0.0,91.88,1.3,4.0,0.0,26.6,31.2,22.6,10.4,3.5,0.856,0.165,1.18,1.02,1.42,2.0,67.0,54.0,12.0,7.0,29.4472599,105.6236877,176.0679474,546.4116211,6292.069336,610.8388672,1841.220825,18576.76953,500.8000488,10522.7998,8401.517578,408.0,29447.25781,180.9001007
4033027.0,82.8,1.1,1.5,0.0,82.8,1.1,2.0,1.0,58.7,33.3,4.0,96.0,0.0,0.0,81.45,88.0,92.55,1.65,8.47,8.43,5.05,0.0,91.88,1.3,4.0,0.0,26.6,31.2,22.6,10.4,3.5,0.856,0.165,1.18,1.02,1.42,2.0,64.0,54.0,10.0,5.0,19.79533958,105.6733093,174.8571167,546.4248657,6239.391602,606.2398682,1906.435791,18422.58008,503.0,10485.80371,8500.8125,401.0,19795.33789,190.6999054
4033030.0,82.8,1.1,1.5,0.0,82.8,1.1,2.0,1.0,58.7,33.3,4.0,96.0,0.0,0.0,80.9,86.87,93.13,2.03,9.39,7.68,3.79,1.0,91.79,1.2,2.29,0.0,26.6,31.2,22.6,10.4,3.5,0.856,0.165,1.18,1.02,1.42,2.0,65.0,54.0,10.0,5.0,40.00497818,115.650444,171.240509,618.9002075,6419.760742,624.6387329,1935.654297,18957.41016,500.8999023,11289.89453,9140.119141,357.0,40004.98438,189.5998993
4033031.0,82.8,1.1,1.5,0.0,82.8,1.1,2.0,1.0,58.7,33.3,4.0,96.0,0.0,0.0,80.9,86.87,93.13,2.03,9.39,7.68,3.79,1.0,91.79,1.2,2.29,0.0,21.4,41.4,18.5,10.3,3.2,0.704,0.154,1.16,0.99,1.46,2.0,67.0,53.0,13.0,8.0,39.63618851,114.4423828,172.5940704,596.5810547,6306.802734,610.868103,1946.666626,18616.61914,503.5,10984.59668,8945.794922,337.0,39636.19141,185.3000031
4033033.0,82.8,1.1,1.5,0.0,82.8,1.1,2.0,1.0,58.7,33.3,4.0,96.0,0.0,0.0,80.9,86.87,93.13,2.03,9.39,7.68,3.79,1.0,91.79,1.2,2.29,0.0,21.4,41.4,18.5,10.3,3.2,0.704,0.154,1.16,0.99,1.46,2.0,63.0,53.0,10.0,5.0,40.01050186,113.0503311,172.2854004,581.8134766,6077.482422,591.6608276,2028.0,17947.51953,501.3000488,11412.11328,8575.007813,364.0,40010.50391,175.6000061
4033034.0,82.8,1.1,1.5,0.0,82.8,1.1,2.0,1.0,58.7,33.3,4.0,96.0,0.0,0.0,80.9,86.87,93.13,2.03,9.39,7.68,3.79,1.0,91.79,1.2,2.29,0.0,23.0,37.9,20.3,10.1,3.4,0.797,0.163,1.13,0.97,1.4,2.0,62.0,52.0,9.0,4.0,40.02619171,112.9144745,170.2708588,584.305481,6093.081543,591.8786011,2058.962646,17990.21094,500.3000488,10826.70605,8774.601563,342.0,40026.19141,176.7001038
4033035.0,82.8,1.1,1.5,0.0,82.8,1.1,2.0,1.0,58.7,33.3,4.0,96.0,0.0,0.0,80.9,86.87,93.13,2.03,9.39,7.68,3.79,1.0,91.79,1.2,2.29,0.0,26.1,36.9,18.8,9.1,3.2,0.784,0.159,1.39,1.19,1.6,2.0,61.0,52.0,9.0,4.0,40.00165176,113.6343994,170.4561615,584.7991333,6029.930664,586.6132813,2179.666748,17806.00977,501.2001953,10690.71777,8602.212891,328.0,40001.65234,175.5001068
4033036.0,82.8,1.1,1.5,0.0,82.8,1.1,2.0,1.0,58.7,33.3,4.0,96.0,0.0,0.0,80.9,86.87,93.13,2.03,9.39,7.68,3.79,1.0,91.79,1.2,2.29,0.0,26.1,36.9,18.8,9.1,3.2,0.784,0.159,1.39,1.19,1.6,2.0,62.0,53.0,9.0,4.0,40.0032692,114.8927765,173.436203,589.0282593,6103.757324,595.1995239,1880.984985,18027.66992,500.5,10866.50977,8603.602539,342.0,40003.26563,175.1999969
4033038.0,82.8,1.1,1.5,0.0,82.8,1.1,2.0,1.0,58.7,33.3,4.0,96.0,0.0,0.0,80.9,86.87,93.13,2.03,9.39,7.68,3.79,1.0,91.79,1.2,2.29,0.0,23.9,36.9,20.3,9.9,3.5,0.769,0.178,1.18,1.0,1.42,2.0,64.0,55.0,8.0,3.0,0.0,108.4567871,170.9313507,590.7946167,6299.498535,618.2512207,1967.666748,18616.09961,1501.899902,11377.30469,8602.613281,294.0,0.0,185.7001038
4033041.0,82.8,1.1,1.5,0.0,82.8,1.1,2.0,1.0,58.7,33.3,4.0,96.0,0.0,0.0,80.9,86.87,93.13,2.03,9.39,7.68,3.79,1.0,91.79,1.2,2.29,0.0,23.9,36.9,20.3,9.9,3.5,0.769,0.178,1.18,1.0,1.42,2.0,66.0,57.0,8.0,3.0,20.00968933,98.54718018,171.1329498,553.9372559,6623.68457,647.0186157,1806.925781,19566.19922,2001.800049,10499.69629,8603.300781,315.0,20009.6875,190.1999969
4033042.0,82.8,1.1,1.5,0.0,82.8,1.1,2.0,1.0,58.7,33.3,4.0,96.0,0.0,0.0,80.9,86.87,93.13,2.03,9.39,7.68,3.79,1.0,91.79,1.2,2.29,0.0,24.8,36.1,20.2,9.6,3.5,0.772,0.159,1.23,1.05,1.45,2.0,64.0,55.0,8.0,3.0,19.63022041,105.2534332,175.4217834,556.3352661,6331.727051,619.1248169,1901.888794,18705.39063,2000.599976,11314.29004,8400.115234,305.0,19630.21875,190.9001007
4033043.0,82.8,1.1,1.5,0.0,82.8,1.1,2.0,1.0,58.7,33.3,4.0,96.0,0.0,0.0,80.9,86.87,93.13,2.03,9.39,7.68,3.79,1.0,91.79,1.2,2.29,0.0,24.8,36.1,20.2,9.6,3.5,0.772,0.159,1.23,1.05,1.45,2.0,60.0,52.0,8.0,3.0,20.0049305,105.0757751,171.621048,531.3009644,5880.324707,573.7330322,1711.667603,17368.58008,2001.199951,10799.58887,8400.217773,323.0,20004.93359,189.8000031
4033044.0,82.8,1.1,1.5,0.0,82.8,1.1,2.0,1.0,58.7,33.3,4.0,96.0,0.0,0.0,80.9,86.87,93.13,2.03,9.39,7.68,3.79,1.0,91.79,1.2,2.29,0.0,24.8,36.1,20.2,9.6,3.5,0.772,0.159,1.23,1.05,1.45,2.0,65.0,54.0,10.0,5.0,20.01544952,105.8530884,172.9259491,556.6978149,6016.727539,586.0848389,1923.55481,17768.99023,1504.199707,10831.20703,8402.908203,414.0,20015.44922,190.8000031
4033046.0,82.8,1.1,1.5,0.0,82.8,1.1,2.0,1.0,58.7,33.3,4.0,96.0,0.0,0.0,80.9,86.87,93.13,2.03,9.39,7.68,3.79,1.0,91.79,1.2,2.29,0.0,24.8,36.1,20.2,9.6,3.5,0.772,0.159,1.23,1.05,1.45,2.0,62.0,52.0,9.0,4.0,20.01296043,107.0312042,173.9504242,536.8468018,5629.68457,548.5630493,1822.0,16626.60938,1002.299927,10474.10449,8326.401367,351.0,20012.95703,191.8000031
4033047.0,82.8,1.1,1.5,0.0,82.8,1.1,2.0,1.0,58.7,33.3,4.0,96.0,0.0,0.0,80.9,86.87,93.13,2.03,9.39,7.68,3.79,1.0,91.79,1.2,2.29,0.0,24.8,36.1,20.2,9.6,3.5,0.772,0.159,1.23,1.05,1.45,2.0,68.0,50.0,18.0,13.0,20.00107956,115.9546509,175.5105286,558.633728,5737.278809,552.2025757,1762.999878,16926.38086,1003.500244,10343.79785,8278.119141,330.0,20001.08398,189.5998993
4033052.0,82.8,1.1,1.5,0.0,82.8,1.1,2.0,1.0,58.7,33.3,4.0,96.0,0.0,0.0,81.25,87.65,92.7,1.8,8.72,8.23,4.59,0.0,91.83,1.2,3.0,0.0,25.6,34.9,20.2,9.8,3.6,0.81,0.183,1.27,1.08,1.49,2.0,59.0,48.0,10.0,5.0,15.00483036,113.0543594,172.7343292,530.1437988,5475.955566,530.2110596,1790.0,16163.62988,1001.0,11108.71191,7839.696289,319.0,15004.83203,194.6999969
4033053.0,82.8,1.1,1.5,0.0,82.8,1.1,2.0,1.0,58.7,33.3,4.0,96.0,0.0,0.0,81.25,87.65,92.7,1.8,8.72,8.23,4.59,0.0,91.83,1.2,3.0,0.0,25.6,34.9,20.2,9.8,3.6,0.81,0.183,1.27,1.08,1.49,2.0,68.0,47.0,20.0,15.0,15.00959969,116.0143661,173.9982605,530.8117676,5584.039551,537.032959,1552.888916,16473.18945,1002.799805,10403.62012,8516.825195,312.0,15009.59863,194.9998932
4033054.0,82.8,1.1,1.5,0.0,82.8,1.1,2.0,1.0,58.7,33.3,4.0,96.0,0.0,0.0,81.25,87.65,92.7,1.8,8.72,8.23,4.59,0.0,91.83,1.2,3.0,0.0,25.3,35.2,20.2,9.9,3.5,0.808,0.182,1.25,1.07,1.49,2.0,56.0,47.0,9.0,4.0,15.01597977,117.178215,171.2266998,536.4508057,5461.638672,529.4572754,1656.0,16123.01953,1000.799927,10389.30664,8263.008789,302.0,15015.97754,194.8000031
4033055.0,82.8,1.1,1.5,0.0,82.8,1.1,2.0,1.0,58.7,33.3,4.0,96.0,0.0,0.0,81.25,87.65,92.7,1.8,8.72,8.23,4.59,0.0,91.83,1.2,3.0,0.0,25.3,35.2,20.2,9.9,3.5,0.808,0.182,1.25,1.07,1.49,2.0,66.0,56.0,9.0,4.0,50.00785065,117.3301239,173.536972,638.9241333,6576.734863,640.1730957,2208.0,19421.64063,1000.599976,12005.0918,9451.508789,345.0,50007.84766,190.7001038
4033056.0,82.8,1.1,1.5,0.0,82.8,1.1,2.0,1.0,58.7,33.3,4.0,96.0,0.0,0.0,81.25,87.65,92.7,1.8,8.72,8.23,4.59,0.0,91.83,1.2,3.0,0.0,25.3,35.2,20.2,9.9,3.5,0.808,0.182,1.25,1.07,1.49,2.0,63.0,54.0,8.0,3.0,42.09626007,117.7977448,170.717926,630.2127075,5720.537109,555.8299561,1898.629517,16890.60938,1002.5,12001.19434,8820.302734,293.0,42096.26172,189.1000061
4033057.0,82.8,1.1,1.5,0.0,82.8,1.1,2.0,1.0,58.7,33.3,4.0,96.0,0.0,0.0,81.25,87.65,92.7,1.8,8.72,8.23,4.59,0.0,91.83,1.2,3.0,0.0,25.3,35.2,20.2,9.9,3.5,0.808,0.182,1.25,1.07,1.49,2.0,66.0,49.0,16.0,11.0,25.69070053,117.9466095,172.1384888,562.9931641,5531.602051,533.2141113,1811.0,16321.67969,1500.099976,10959.81152,8492.504883,386.0,25690.70313,190.5
4033058.0,82.8,1.1,1.5,0.0,82.8,1.1,2.0,1.0,58.7,33.3,4.0,96.0,0.0,0.0,81.25,87.65,92.7,1.8,8.72,8.23,4.59,0.0,91.83,1.2,3.0,0.0,25.3,35.2,20.2,9.9,3.5,0.808,0.182,1.25,1.07,1.49,2.0,63.0,50.0,12.0,7.0,16.48427963,112.8224258,172.8134613,551.8452759,5561.511719,537.0546875,1566.0,16412.42969,1500.300171,10562.11523,7872.205078,350.0,16484.28125,199.3000946
4033059.0,82.8,1.1,1.5,0.0,82.8,1.1,2.0,1.0,58.7,33.3,4.0,96.0,0.0,0.0,81.25,87.65,92.7,1.8,8.72,8.23,4.59,0.0,91.83,1.2,3.0,0.0,25.3,35.2,20.2,9.9,3.5,0.808,0.182,1.25,1.07,1.49,2.0,68.0,53.0,15.0,10.0,14.01420975,113.5960922,170.7961884,588.2416382,5994.485352,581.0883179,1781.0,17695.93945,1502.200073,11354.09668,8789.402344,312.0,14014.20996,205.6000977
4033064.0,82.8,1.1,1.5,0.0,82.8,1.1,2.0,1.0,58.7,33.3,4.0,96.0,0.0,0.0,80.6,86.85,92.8,1.95,9.41,8.04,4.13,1.0,91.77,1.2,3.0,0.0,25.3,35.2,20.2,9.9,3.5,0.808,0.182,1.25,1.07,1.49,2.0,61.0,52.0,8.0,3.0,22.06856918,114.5525894,171.083786,589.4077148,6018.309082,579.2868652,1894.658203,17755.58008,1502.099854,10735.9082,8358.201172,259.0,22068.57031,197.8999939
4033066.0,82.8,1.1,1.5,0.0,82.8,1.1,2.0,1.0,58.7,33.3,4.0,96.0,0.0,0.0,80.6,86.85,92.8,1.95,9.41,8.04,4.13,1.0,91.77,1.2,3.0,0.0,25.3,35.2,20.2,9.9,3.5,0.808,0.182,1.25,1.07,1.49,2.0,57.0,49.0,8.0,3.0,20.00621033,114.9621048,178.1741791,533.9221191,5681.788086,551.5716553,2224.987793,16774.91016,1501.0,10745.00977,8617.305664,271.0,20006.20703,195.1999969
4033067.0,82.8,1.1,1.5,0.0,82.8,1.1,2.0,1.0,58.7,33.3,4.0,96.0,0.0,0.0,80.6,86.85,92.8,1.95,9.41,8.04,4.13,1.0,91.77,1.2,3.0,0.0,25.3,35.2,20.2,9.9,3.5,0.808,0.182,1.25,1.07,1.49,2.0,60.0,52.0,7.0,2.0,33.96847153,113.9975739,171.0613098,584.5927734,6026.932617,587.3037109,1983.888916,17799.71094,1501.199951,10936.49805,8811.719727,291.0,33968.47266,181.6000061
4033068.0,82.8,1.1,1.5,0.0,82.8,1.1,2.0,1.0,58.7,33.3,4.0,96.0,0.0,0.0,80.6,86.85,92.8,1.95,9.41,8.04,4.13,1.0,91.77,1.2,3.0,0.0,25.3,35.2,20.2,9.9,3.5,0.808,0.182,1.25,1.07,1.49,2.0,59.0,51.0,8.0,3.0,32.04924011,115.1126785,176.6380463,555.0198975,5401.01709,525.8428955,1735.0,15949.92969,1501.500122,11002.51563,8625.50293,296.0,32049.23828,179.0
4033069.0,82.8,1.1,1.5,0.0,82.8,1.1,2.0,1.0,58.7,33.3,4.0,96.0,0.0,0.0,80.6,86.85,92.8,1.95,9.41,8.04,4.13,1.0,91.77,1.2,3.0,0.0,25.3,35.2,20.2,9.9,3.5,0.808,0.182,1.25,1.07,1.49,2.0,65.0,55.0,9.0,4.0,60.00767899,109.4661484,170.8104706,596.3588257,6305.950684,615.4790649,2436.888916,18626.31055,1502.200073,10756.50586,8709.623047,333.0,60007.67969,155.8000031
4033072.0,82.8,1.1,1.5,0.0,82.8,1.1,2.0,1.0,58.7,33.3,4.0,96.0,0.0,0.0,80.6,86.85,92.8,1.95,9.41,8.04,4.13,1.0,91.77,1.2,3.0,0.0,25.3,35.2,20.2,9.9,3.5,0.808,0.182,1.25,1.07,1.49,2.0,62.0,54.0,8.0,2.0,46.74460983,113.8533401,171.8358765,606.9879761,6078.305664,591.6616821,1265.0,17949.74023,1502.699951,10781.29102,8655.09668,266.0,46744.60938,174.0
4033073.0,82.8,1.1,1.5,0.0,82.8,1.1,2.0,1.0,58.7,33.3,4.0,96.0,0.0,0.0,80.6,86.85,92.8,1.95,9.41,8.04,4.13,1.0,91.77,1.2,3.0,0.0,25.3,35.2,20.2,9.9,3.5,0.808,0.182,1.25,1.07,1.49,2.0,60.0,52.0,7.0,2.0,40.10371017,115.9616318,174.7349091,585.2964478,6031.137695,586.6032715,2120.852051,17809.24023,1503.000122,11300.09082,9145.884766,252.0,40103.71484,180.1000061
4033074.0,82.8,1.1,1.5,0.0,82.8,1.1,2.0,1.0,58.7,33.3,4.0,96.0,0.0,0.0,80.6,86.85,92.8,1.95,9.41,8.04,4.13,1.0,91.77,1.2,3.0,0.0,25.3,35.2,20.2,9.9,3.5,0.808,0.182,1.25,1.07,1.49,2.0,66.0,52.0,14.0,9.0,36.10054016,116.1144333,170.3340912,593.2565308,6004.199707,580.444519,2416.0,17720.5,1503.400146,11028.19727,8383.103516,232.0,36100.54297,183.5
4033076.0,82.8,1.1,1.5,0.0,82.8,1.1,2.0,1.0,58.7,33.3,4.0,96.0,0.0,0.0,80.6,86.85,92.8,1.95,9.41,8.04,4.13,1.0,91.77,1.2,3.0,0.0,25.3,35.2,20.2,9.9,3.5,0.808,0.182,1.25,1.07,1.49,2.0,61.0,52.0,8.0,3.0,29.55130959,117.9129105,174.9202423,594.7018433,6019.574219,585.1508789,2331.0,17774.25,1500.100098,10927.60156,8804.302734,284.0,29551.31445,190.3999939
4033081.0,82.8,1.1,1.5,0.0,82.8,1.1,2.0,1.0,58.7,33.3,4.0,96.0,0.0,0.0,80.8,86.75,93.15,1.65,9.9,7.65,4.63,1.0,91.77,1.2,2.33,0.0,25.3,35.2,20.2,9.9,3.5,0.808,0.182,1.25,1.07,1.49,2.0,57.0,49.0,8.0,3.0,0.0,117.3334274,171.8489532,562.7168579,5702.534668,550.437439,2021.938354,16827.98047,1500.600098,11106.70801,8800.402344,265.0,0.0,220.1000061
4033082.0,82.8,1.1,1.5,0.0,82.8,1.1,2.0,1.0,58.7,33.3,4.0,96.0,0.0,0.0,80.8,86.75,93.15,1.65,9.9,7.65,4.63,1.0,91.77,1.2,2.33,0.0,25.3,35.2,20.2,9.9,3.5,0.808,0.182,1.25,1.07,1.49,2.0,63.0,51.0,11.0,6.0,30.01247978,118.3314896,172.5461884,591.118103,5319.897461,514.3217773,2109.876221,15700.95996,1501.899902,11319.20898,8801.116211,280.0,30012.48242,190.0
4033083.0,82.8,1.1,1.5,0.0,82.8,1.1,2.0,1.0,58.7,33.3,4.0,96.0,0.0,0.0,80.8,86.75,93.15,1.65,9.9,7.65,4.63,1.0,91.77,1.2,2.33,0.0,25.3,35.2,20.2,9.9,3.5,0.808,0.182,1.25,1.07,1.49,2.0,65.0,53.0,11.0,6.0,29.85947037,116.8452835,171.7095337,605.0620728,6224.814941,600.7819824,2272.0,18369.06055,1503.299927,11977.7998,9078.908203,287.0,29859.46875,200.8000031
4033084.0,82.8,1.1,1.5,0.0,82.8,1.1,2.0,1.0,58.7,33.3,4.0,96.0,0.0,0.0,80.8,86.75,93.15,1.65,9.9,7.65,4.63,1.0,91.77,1.2,2.33,0.0,25.3,35.2,20.2,9.9,3.5,0.808,0.182,1.25,1.07,1.49,2.0,64.0,56.0,8.0,3.0,30.01099968,119.0989075,178.3284149,623.8951416,6403.356934,620.065918,2549.0,18901.24023,1502.500244,12638.90332,9637.414063,301.0,30010.99609,215.5
4033087.0,82.8,1.1,1.5,0.0,82.8,1.1,2.0,1.0,58.7,33.3,4.0,96.0,0.0,0.0,80.8,86.75,93.15,1.65,9.9,7.65,4.63,1.0,91.77,1.2,2.33,0.0,25.3,35.2,20.2,9.9,3.5,0.808,0.182,1.25,1.07,1.49,2.0,66.0,53.0,13.0,8.0,47.94406891,118.1831665,175.4794617,597.9069214,6148.603516,595.8261719,2573.987793,18150.38086,1501.299683,11045.91016,8901.606445,248.0,47944.07031,182.4001007
4033088.0,82.8,1.1,1.5,0.0,82.8,1.1,2.0,1.0,58.7,33.3,4.0,96.0,0.0,0.0,80.8,86.75,93.15,1.65,9.9,7.65,4.63,1.0,91.77,1.2,2.33,0.0,25.3,35.2,20.2,9.9,3.5,0.808,0.182,1.25,1.07,1.49,2.0,62.0,53.0,8.0,3.0,75.72000885,117.9754181,176.2679596,595.3014526,6056.803223,588.6914063,2171.901367,17883.9707,1501.5,11166.42188,8812.418945,285.0,75720.00781,144.1999969
4033089.0,82.8,1.1,1.5,0.0,82.8,1.1,2.0,1.0,58.7,33.3,4.0,96.0,0.0,0.0,80.8,86.75,93.15,1.65,9.9,7.65,4.63,1.0,91.77,1.2,2.33,0.0,20.7,44.6,17.3,8.9,3.2,0.713,0.152,1.2,1.01,1.44,2.0,67.0,52.0,14.0,9.0,90.02909851,119.2435837,180.1920013,584.1856689,6132.949707,592.866272,1716.0,18100.41992,1500.599854,12171.72168,9100.896484,251.0,90029.09375,141.1000061
4033090.0,82.8,1.1,1.5,0.0,82.8,1.1,2.0,1.0,58.7,33.3,4.0,96.0,0.0,0.0,80.8,86.75,93.15,1.65,9.9,7.65,4.63,1.0,91.77,1.2,2.33,0.0,20.7,44.6,17.3,8.9,3.2,0.713,0.152,1.2,1.01,1.44,2.0,64.0,50.0,13.0,8.0,0.0,118.1621933,174.2475586,567.932373,5610.03125,545.9303589,1940.0,16566.5,1500.199951,11423.5,6724.207031,229.0,0.0,220.6999969
4033106.0,82.8,1.1,1.5,0.0,82.8,1.1,2.0,1.0,57.7,32.6,2.0,98.0,0.0,0.0,80.0,86.55,92.45,2.0,9.57,8.43,4.21,1.0,91.6,1.2,3.5,0.0,20.7,44.6,17.3,8.9,3.2,0.713,0.152,1.2,1.01,1.44,2.0,62.0,54.0,8.0,3.0,50.01895905,112.8053131,170.5924225,596.2327271,4910.547852,473.2810974,2449.0,14489.00977,1501.800049,10561.89453,8610.816406,322.0,50018.95313,160.1999969
4033107.0,82.8,1.1,1.5,0.0,82.8,1.1,2.0,1.0,57.7,32.6,2.0,98.0,0.0,0.0,80.0,86.55,92.45,2.0,9.57,8.43,4.21,1.0,91.6,1.2,3.5,0.0,20.7,44.6,17.3,8.9,3.2,0.713,0.152,1.2,1.01,1.44,2.0,61.0,51.0,9.0,4.0,40.00775146,112.6113281,174.2492828,557.045105,5037.551758,485.6385803,2106.99585,14864.0498,2001.300049,11323.69434,9005.397461,366.0,40007.74609,170.1999969
4033108.0,82.8,1.1,1.5,0.0,82.8,1.1,2.0,1.0,57.7,32.6,2.0,98.0,0.0,0.0,80.0,86.55,92.45,2.0,9.57,8.43,4.21,1.0,91.6,1.2,3.5,0.0,20.7,44.6,17.3,8.9,3.2,0.713,0.152,1.2,1.01,1.44,2.0,62.0,53.0,9.0,4.0,40.02267838,113.5617294,171.1503296,586.8469238,4770.106934,459.0588379,2021.950562,14072.83984,2001.699951,10636.90625,8534.404297,343.0,40022.68359,169.6999969
4033109.0,82.1,1.0,2.5,0.0,82.1,1.0,2.0,1.0,56.8,32.0,2.0,98.0,0.0,0.0,77.63,86.1,90.15,1.68,9.79,10.89,6.5,1.0,91.37,1.2,4.0,1.0,20.7,44.6,17.3,8.9,3.2,0.713,0.152,1.2,1.01,1.44,2.0,61.0,51.0,10.0,5.0,40.01279068,113.372406,174.8257141,551.5751953,5434.69873,522.1987305,1569.0,16031.40039,2003.300049,11003.31055,8771.318359,335.0,40012.78906,175.3999939
4033113.0,82.1,1.0,2.5,0.0,82.1,1.0,2.0,1.0,56.8,32.0,2.0,98.0,0.0,0.0,77.63,86.1,90.15,1.68,9.79,10.89,6.5,1.0,91.37,1.2,4.0,1.0,20.7,44.6,17.3,8.9,3.2,0.713,0.152,1.2,1.01,1.44,2.0,61.0,50.0,10.0,5.0,30.02243042,114.5254364,171.5618134,561.8513794,5129.700684,493.6637268,2118.999512,15133.71973,1502.400146,10657.51465,8640.489258,338.0,30022.42578,185.1000977
4033114.0,82.1,1.0,2.5,0.0,82.1,1.0,2.0,1.0,56.8,32.0,2.0,98.0,0.0,0.0,77.63,86.1,90.15,1.68,9.79,10.89,6.5,1.0,91.37,1.2,4.0,1.0,20.7,44.6,17.3,8.9,3.2,0.713,0.152,1.2,1.01,1.44,2.0,67.0,55.0,11.0,6.0,50.01021957,115.8159485,171.4712677,627.3945923,5654.905762,544.1176758,2618.99585,16682.94922,1502.600098,11089.11719,9109.607422,341.0,50010.22266,175.5
4033121.0,82.1,1.0,2.5,0.0,82.1,1.0,2.0,1.0,56.8,32.0,2.0,98.0,0.0,0.0,77.63,86.1,90.15,1.68,9.79,10.89,6.5,1.0,91.37,1.2,4.0,1.0,20.7,44.6,17.3,8.9,3.2,0.713,0.152,1.2,1.01,1.44,2.0,70.0,62.0,8.0,3.0,206.7174072,113.8323746,174.5115662,676.2086182,6579.320801,661.2108154,2393.987061,19483.32031,1501.300049,11120.68945,8804.322266,277.0,206717.4063,7.599999905
