Repository: heidaralavi/EAF-Data-Analysis

https://eaf-prek26v.kfirjgyswf.dopraxrocks.com/

Background Information

Electric arc furnaces (EAFs) play a pivotal role in modern steel manufacturing industries[4]

. Unlike blast furnaces, EAFs produce heat through an electric current between electrodes and the material to be melted[4]

. This allows for precise temperature control, making EAFs highly efficient for recycling scrap metal and smelting materials for casting and molding[4]

. They can achieve temperatures over 3,000 degrees Fahrenheit (1,650 degrees Celsius)[4]

.

The importance of steel in building a green economy cannot be overstated, given its strength, versatility, and recyclability[5]

.

File: data/eaf_and_feed_all.csv (part 22 of 30)
Heat,c (Coke1030),s (Coke1030),s112 (Coke1030),Coke1030_labels,c (CokeFine),s (CokeFine),s05 (CokeFine),CokeFine_labels,cao (Dolomite),mgo (Dolomite),s0_95 (Dolomite),s95_385 (Dolomite),s385_1000 (Dolomite),Dolomite_labels,fe_metal (DRI),fe_total (DRI),md (DRI),c (DRI),gunge (DRI),feo (DRI),feo_c (DRI),Dri_labels,cao (Lime),mgo (Lime),s0_95 (Lime),Lime_labels,cao (Slag),feo (Slag),sio2 (Slag),mgo (Slag),al2o3 (Slag),p2o5 (Slag),mno (Slag),b2 (Slag),b3 (Slag),b4 (Slag),Slag_labels,Duration (EAF),Power On (EAF),Power Off (EAF),Delays (EAF),DRI [t] (EAF),Ele [MW] (EAF),Tapped [t] (EAF),Tapped [kWh/t] (EAF),O2 [Nm3] (EAF),CH4 [Nm3] (EAF),C.inj [kg] (EAF),Chemical [MWh] (EAF),C [kg] (EAF),CaO [kg] (EAF),MgO [kg] (EAF),Tapping Time [Sec] (EAF),EAF_DRI (EAF),HDRI(T) (EAF)
4033122.0,82.1,1.0,2.5,0.0,82.1,1.0,2.0,1.0,56.8,32.0,2.0,98.0,0.0,0.0,77.63,86.1,90.15,1.68,9.79,10.89,6.5,1.0,91.37,1.2,4.0,1.0,20.7,44.6,17.3,8.9,3.2,0.713,0.152,1.2,1.01,1.44,2.0,57.0,49.0,7.0,2.0,40.00238037,114.2636032,174.3104401,540.984314,5323.400879,531.824707,1848.884644,15755.92969,1503.299805,10432.89453,7916.1875,274.0,40002.375,160.3999939
4033123.0,82.1,1.0,2.5,0.0,82.1,1.0,2.0,1.0,56.8,32.0,2.0,98.0,0.0,0.0,77.63,86.1,90.15,1.68,9.79,10.89,6.5,1.0,91.37,1.2,4.0,1.0,20.7,44.6,17.3,8.9,3.2,0.713,0.152,1.2,1.01,1.44,2.0,58.0,49.0,8.0,3.0,40.00357819,113.8364182,171.399353,549.2225342,5210.910645,508.4218445,2041.0,15391.34961,1501.800293,10066.60156,8086.188477,321.0,40003.57813,160.1999969
4033126.0,82.1,1.0,2.5,0.0,82.1,1.0,2.0,1.0,56.8,32.0,2.0,98.0,0.0,0.0,77.63,86.1,90.15,1.68,9.79,10.89,6.5,1.0,91.37,1.2,4.0,1.0,20.7,44.6,17.3,8.9,3.2,0.713,0.152,1.2,1.01,1.44,2.0,62.0,53.0,8.0,3.0,50.01401138,110.5088882,175.7180939,563.3884277,5772.491699,560.6455078,2472.888916,17043.40039,1500.799927,10749.00781,8512.40332,335.0,50014.01172,160.0
4033127.0,82.1,1.0,2.5,0.0,82.1,1.0,2.0,1.0,56.8,32.0,2.0,98.0,0.0,0.0,77.63,86.1,90.15,1.68,9.79,10.89,6.5,1.0,91.37,1.2,4.0,1.0,20.7,44.6,17.3,8.9,3.2,0.713,0.152,1.2,1.01,1.44,2.0,60.0,52.0,7.0,2.0,50.01610947,113.4788971,177.3143616,558.7442627,5492.005859,553.300293,1910.998657,16266.99023,1502.099854,10921.18164,8437.00293,291.0,50016.11328,160.3000031
4033129.0,82.1,1.0,2.5,0.0,82.1,1.0,2.0,1.0,56.8,32.0,2.0,98.0,0.0,0.0,77.63,86.1,90.15,1.68,9.79,10.89,6.5,1.0,91.37,1.2,4.0,1.0,20.7,44.6,17.3,8.9,3.2,0.713,0.152,1.2,1.01,1.44,2.0,68.0,59.0,8.0,3.0,50.00217819,112.6701889,172.9165344,648.1481934,6109.984863,591.4063721,2551.888916,18034.61914,1503.499756,12584.1084,9144.291992,271.0,50002.17969,174.0
4033130.0,82.1,1.0,2.5,0.0,82.1,1.0,2.0,1.0,55.9,34.1,4.0,96.0,0.0,0.0,78.5,86.2,91.1,1.8,9.79,9.91,5.5,1.0,91.45,1.2,3.0,1.0,31.5,23.2,24.1,11.3,4.4,0.749,0.205,1.31,1.11,1.5,0.0,65.0,55.0,9.0,4.0,50.01118851,115.5078812,174.1205902,614.730896,5599.186035,549.65448,2571.962891,16546.91016,1502.0,11075.81738,8914.220703,296.0,50011.19141,175.0
4033132.0,82.1,1.0,2.5,0.0,82.1,1.0,2.0,1.0,55.9,34.1,4.0,96.0,0.0,0.0,78.5,86.2,91.1,1.8,9.79,9.91,5.5,1.0,91.45,1.2,3.0,1.0,31.5,23.2,24.1,11.3,4.4,0.749,0.205,1.31,1.11,1.5,0.0,67.0,57.0,10.0,5.0,28.99682999,110.2139969,172.8177185,609.225647,6054.885254,587.3495483,2342.784668,17875.30078,1502.900024,11537.70313,9112.005859,266.0,28996.82813,194.8000946
4033134.0,82.1,1.0,2.5,0.0,82.1,1.0,2.0,1.0,55.9,34.1,4.0,96.0,0.0,0.0,78.5,86.2,91.1,1.8,9.79,9.91,5.5,1.0,91.45,1.2,3.0,1.0,31.5,23.2,24.1,11.3,4.4,0.749,0.205,1.31,1.11,1.5,0.0,62.0,52.0,9.0,4.0,44.89363098,113.3207626,171.8678589,575.4644775,5708.156738,551.6167603,1696.901245,16846.2207,1501.099976,11050.90625,7832.305176,287.0,44893.63281,176.6999969
4033135.0,82.1,1.0,2.5,0.0,82.1,1.0,2.0,1.0,55.9,34.1,4.0,96.0,0.0,0.0,78.5,86.2,91.1,1.8,9.79,9.91,5.5,1.0,91.45,1.2,3.0,1.0,31.5,23.2,24.1,11.3,4.4,0.749,0.205,1.31,1.11,1.5,0.0,62.0,54.0,8.0,3.0,45.06851959,112.7728195,170.8115234,598.7809448,5945.270996,579.5092773,2243.99585,17558.94922,1503.200073,11495.59277,8635.988281,273.0,45068.51563,174.5
4033136.0,82.1,1.0,2.5,0.0,82.1,1.0,2.0,1.0,55.9,34.1,4.0,96.0,0.0,0.0,78.5,86.2,91.1,1.8,9.79,9.91,5.5,1.0,91.45,1.2,3.0,1.0,31.5,23.2,24.1,11.3,4.4,0.749,0.205,1.31,1.11,1.5,0.0,61.0,53.0,7.0,2.0,44.13367844,113.2562561,170.7194519,590.4310913,5862.70166,571.9246216,2126.109863,17316.30078,1502.299805,11209.70313,9068.982422,253.0,44133.67969,176.8000946
4033137.0,82.1,1.0,2.5,0.0,82.1,1.0,2.0,1.0,55.9,34.1,4.0,96.0,0.0,0.0,78.5,86.2,91.1,1.8,9.79,9.91,5.5,1.0,91.45,1.2,3.0,1.0,31.5,23.2,24.1,11.3,4.4,0.749,0.205,1.31,1.11,1.5,0.0,61.0,54.0,7.0,2.0,39.18255997,113.7152863,175.079834,587.2611084,5771.347656,563.2202759,1425.888916,17047.00977,1500.599976,11058.17188,8800.40625,265.0,39182.55469,181.8999939
4033139.0,82.1,1.0,2.5,0.0,82.1,1.0,2.0,1.0,55.9,34.1,4.0,96.0,0.0,0.0,78.5,86.2,91.1,1.8,9.79,9.91,5.5,1.0,91.45,1.2,3.0,1.0,30.6,25.8,22.9,10.8,4.1,0.815,0.212,1.34,1.13,1.53,0.0,59.0,51.0,8.0,3.0,40.03950882,113.4550018,172.9885864,558.3855591,5514.686523,538.6860352,1807.0,16290.24023,1500.899902,10843.00391,8401.303711,258.0,40039.50781,170.5998993
4033141.0,82.1,1.0,2.5,0.0,82.1,1.0,2.0,1.0,55.9,34.1,4.0,96.0,0.0,0.0,78.5,86.2,91.1,1.8,9.79,9.91,5.5,1.0,91.45,1.2,3.0,1.0,30.6,25.8,22.9,10.8,4.1,0.815,0.212,1.34,1.13,1.53,0.0,64.0,53.0,11.0,6.0,19.90846062,109.1788559,177.1173859,547.9296875,5362.142578,514.9271851,1280.998657,15816.59961,1500.299927,10715.20801,8400.004883,417.0,19908.46484,190.6999969
4033142.0,82.1,1.0,2.5,0.0,82.1,1.0,2.0,1.0,55.9,34.1,4.0,96.0,0.0,0.0,78.5,86.2,91.1,1.8,9.79,9.91,5.5,1.0,91.45,1.2,3.0,1.0,30.6,25.8,22.9,10.8,4.1,0.815,0.212,1.34,1.13,1.53,0.0,62.0,52.0,10.0,5.0,19.5256691,113.0985641,175.4994812,559.9451294,5199.603516,499.7648926,870.6296387,15338.32031,500.6999512,10872.21289,8400.402344,386.0,19525.67383,194.5
4033144.0,82.1,1.0,2.5,0.0,82.1,1.0,2.0,1.0,55.9,34.1,4.0,96.0,0.0,0.0,78.5,86.2,91.1,1.8,9.79,9.91,5.5,1.0,91.45,1.2,3.0,1.0,30.6,25.8,22.9,10.8,4.1,0.815,0.212,1.34,1.13,1.53,0.0,58.0,49.0,8.0,3.0,31.12620926,114.6313095,175.1204071,537.6693726,5553.855957,533.8874512,2099.781982,16383.51953,1001.800049,10147.79395,8400.583984,295.0,31126.21484,179.5998993
4033147.0,82.1,1.0,2.5,0.0,82.1,1.0,2.0,1.0,55.9,34.1,4.0,96.0,0.0,0.0,78.5,86.2,91.1,1.8,9.79,9.91,5.5,1.0,91.45,1.2,3.0,1.0,30.6,25.8,22.9,10.8,4.1,0.815,0.212,1.34,1.13,1.53,0.0,61.0,51.0,9.0,4.0,38.82139969,114.0758286,174.0389557,561.5120239,5348.947266,514.0005493,2119.259277,15778.5498,1003.599854,10479.58984,8401.177734,268.0,38821.40234,170.5
4033150.0,82.1,1.0,2.5,0.0,82.1,1.0,2.0,1.0,55.9,34.1,4.0,96.0,0.0,0.0,78.5,86.2,91.1,1.8,9.79,9.91,5.5,1.0,91.45,1.2,3.0,1.0,27.7,31.4,20.8,10.8,3.8,0.768,0.192,1.33,1.13,1.57,0.0,69.0,55.0,13.0,8.0,50.00460815,113.8194885,173.1315308,605.3708496,5409.720703,520.9302368,2002.012329,15960.66016,1002.000122,10889.49609,8652.290039,460.0,50004.61328,171.0
4033151.0,82.1,1.0,2.5,0.0,82.1,1.0,2.0,1.0,55.9,34.1,4.0,96.0,0.0,0.0,78.5,86.2,91.1,1.8,9.79,9.91,5.5,1.0,91.45,1.2,3.0,1.0,27.7,31.4,20.8,10.8,3.8,0.768,0.192,1.33,1.13,1.57,0.0,64.0,54.0,9.0,4.0,50.02841187,116.8868637,175.240387,610.8687744,5501.62207,528.3982544,1079.0,16228.21973,1002.900024,11083.89941,9000.607422,264.0,50028.40625,170.8000031
4033152.0,83.51,0.93,2.71,0.0,83.51,0.93,2.0,1.0,56.45,32.25,3.5,96.5,0.0,0.0,78.5,86.3,91.0,1.6,9.86,10.04,6.27,1.0,91.18,1.2,1.4,1.0,24.1,39.9,17.8,9.6,3.3,0.622,0.193,1.35,1.14,1.6,2.0,65.0,53.0,11.0,6.0,50.0052681,116.8954086,174.0235443,601.3775635,5376.552246,517.7196655,2260.987793,15862.76953,1504.199951,10631.70313,8660.316406,267.0,50005.26563,170.1999969
4033155.0,83.51,0.93,2.71,0.0,83.51,0.93,2.0,1.0,56.45,32.25,3.5,96.5,0.0,0.0,78.5,86.3,91.0,1.6,9.86,10.04,6.27,1.0,91.18,1.2,1.4,1.0,26.6,35.9,18.3,10.2,3.5,0.707,0.194,1.45,1.22,1.69,2.0,62.0,53.0,8.0,3.0,48.80405045,117.4085159,175.4950104,600.0678711,5943.523438,577.7436523,2495.875244,17549.65039,1501.199951,10735.7041,9002.901367,238.0,48804.04688,172.1999969
4033156.0,83.51,0.93,2.71,0.0,83.51,0.93,2.0,1.0,56.45,32.25,3.5,96.5,0.0,0.0,78.5,86.3,91.0,1.6,9.86,10.04,6.27,1.0,91.18,1.2,1.4,1.0,26.6,35.9,18.3,10.2,3.5,0.707,0.194,1.45,1.22,1.69,2.0,61.0,53.0,7.0,2.0,50.00453949,116.0659027,174.5542755,591.4158325,5779.962402,568.4837036,2161.994629,17083.96094,1503.5,11437.5,9000.580078,252.0,50004.53906,170.1000061
4033157.0,83.51,0.93,2.71,0.0,83.51,0.93,2.0,1.0,56.45,32.25,3.5,96.5,0.0,0.0,78.5,86.3,91.0,1.6,9.86,10.04,6.27,1.0,91.18,1.2,1.4,1.0,26.6,35.9,18.3,10.2,3.5,0.707,0.194,1.45,1.22,1.69,2.0,61.0,52.0,8.0,3.0,50.00022888,116.4269104,170.2704926,597.9243164,5562.668945,536.6835327,2329.888916,16414.58008,1503.600098,11270.29102,7680.806641,277.0,50000.22656,169.6000061
4033158.0,83.51,0.93,2.71,0.0,83.51,0.93,2.0,1.0,56.45,32.25,3.5,96.5,0.0,0.0,78.5,86.3,91.0,1.6,9.86,10.04,6.27,1.0,91.18,1.2,1.4,1.0,26.6,35.9,18.3,10.2,3.5,0.707,0.194,1.45,1.22,1.69,2.0,67.0,58.0,8.0,3.0,58.32226944,116.8996277,173.1079407,661.4179077,6244.104004,607.4973145,2536.024658,18438.58008,1502.099976,11612.1084,9969.470703,243.0,58322.26563,185.9001007
4033159.0,83.51,0.93,2.71,0.0,83.51,0.93,2.0,1.0,56.45,32.25,3.5,96.5,0.0,0.0,78.5,86.3,91.0,1.6,9.86,10.04,6.27,1.0,91.18,1.2,1.4,1.0,26.6,35.9,18.3,10.2,3.5,0.707,0.194,1.45,1.22,1.69,2.0,63.0,54.0,8.0,3.0,49.60937881,119.1276245,177.4209747,614.5545654,5663.311523,553.1957397,1203.913452,16729.25,1500.900146,11973.40137,9602.586914,261.0,49609.375,190.8999939
4033160.0,83.51,0.93,2.71,0.0,83.51,0.93,2.0,1.0,56.45,32.25,3.5,96.5,0.0,0.0,78.5,86.3,91.0,1.6,9.86,10.04,6.27,1.0,91.18,1.2,1.4,1.0,26.6,35.9,18.3,10.2,3.5,0.707,0.194,1.45,1.22,1.69,2.0,63.0,55.0,7.0,2.0,49.54088974,117.910675,174.0486298,627.2133789,5892.112793,574.8927612,1241.000244,17403.41992,1502.000244,12091.79688,9782.097656,255.0,49540.89063,191.2998962
4033162.0,83.51,0.93,2.71,0.0,83.51,0.93,2.0,1.0,56.45,32.25,3.5,96.5,0.0,0.0,78.5,86.3,91.0,1.6,9.86,10.04,6.27,1.0,91.18,1.2,1.4,1.0,27.9,34.3,18.5,10.3,3.5,0.714,0.183,1.51,1.27,1.74,2.0,62.0,53.0,8.0,3.0,48.6423912,116.4243088,174.2424927,600.6141968,5751.634277,568.7791138,1894.963013,17008.23047,1501.199951,10588.61816,9266.418945,292.0,48642.39453,177.4001007
4033164.0,83.51,0.93,2.71,0.0,83.51,0.93,2.0,1.0,56.45,32.25,3.5,96.5,0.0,0.0,78.5,86.3,91.0,1.6,9.86,10.04,6.27,1.0,91.18,1.2,1.4,1.0,27.9,34.3,18.5,10.3,3.5,0.714,0.183,1.51,1.27,1.74,2.0,66.0,51.0,15.0,10.0,50.00904083,115.5734024,175.6266327,561.3643799,5667.049316,545.6884766,1471.999512,16719.82031,1500.599976,9640.308594,8403.323242,217.0,50009.04297,160.3999939
4033165.0,83.51,0.93,2.71,0.0,83.51,0.93,2.0,1.0,56.45,32.25,3.5,96.5,0.0,0.0,78.5,86.3,91.0,1.6,9.86,10.04,6.27,1.0,91.18,1.2,1.4,1.0,27.9,34.3,18.5,10.3,3.5,0.714,0.183,1.51,1.27,1.74,2.0,57.0,49.0,7.0,2.0,36.77339172,114.7675171,175.4188538,543.5714111,4998.882324,487.6822205,2069.666748,14764.95996,1501.099976,9685.203125,7914.392578,226.0,36773.39453,148.3000031
4033166.0,83.51,0.93,2.71,0.0,83.51,0.93,2.0,1.0,56.45,32.25,3.5,96.5,0.0,0.0,78.5,86.3,91.0,1.6,9.86,10.04,6.27,1.0,91.18,1.2,1.4,1.0,29.1,25.9,23.4,11.8,4.4,0.764,0.224,1.24,1.05,1.47,0.0,61.0,53.0,8.0,3.0,50.01332092,117.0412598,174.2185059,595.2958984,5566.000977,548.0021973,2357.973877,16453.00977,1501.399902,9919.576172,9346.609375,256.0,50013.32031,164.8000031
4033167.0,83.51,0.93,2.71,0.0,83.51,0.93,2.0,1.0,56.45,32.25,3.5,96.5,0.0,0.0,78.5,86.3,91.0,1.6,9.86,10.04,6.27,1.0,91.18,1.2,1.4,1.0,29.1,25.9,23.4,11.8,4.4,0.764,0.224,1.24,1.05,1.47,0.0,59.0,52.0,7.0,2.0,44.94419098,116.5457458,172.621582,591.1327515,5719.401367,555.065979,2339.890137,16885.56055,1003.5,10468.98926,8908.128906,201.0,44944.1875,105.6999969
4033168.0,83.51,0.93,2.71,0.0,83.51,0.93,2.0,1.0,56.45,32.25,3.5,96.5,0.0,0.0,78.5,86.3,91.0,1.6,9.86,10.04,6.27,1.0,91.18,1.2,1.4,1.0,29.1,25.9,23.4,11.8,4.4,0.764,0.224,1.24,1.05,1.47,0.0,60.0,52.0,7.0,2.0,59.72177887,118.1842957,170.8504486,603.9284668,5891.579102,580.7206421,2004.975342,17417.19922,1001.099976,10029.00488,8706.121094,208.0,59721.78125,159.4998932
4033170.0,83.51,0.93,2.71,0.0,83.51,0.93,2.0,1.0,56.45,32.25,3.5,96.5,0.0,0.0,78.5,86.3,91.0,1.6,9.86,10.04,6.27,1.0,91.18,1.2,1.4,1.0,28.3,31.5,21.2,9.8,3.7,0.742,0.202,1.33,1.14,1.53,0.0,59.0,52.0,6.0,1.0,57.62554169,114.2893753,173.0971832,577.7286377,5985.066895,577.4382935,2039.0,17661.01953,1001.800049,10680.01953,8660.597656,209.0,57625.54297,160.3000031
4033171.0,83.51,0.93,2.71,0.0,83.51,0.93,2.0,1.0,56.45,32.25,3.5,96.5,0.0,0.0,78.5,86.3,91.0,1.6,9.86,10.04,6.27,1.0,91.18,1.2,1.4,1.0,28.3,31.5,21.2,9.8,3.7,0.742,0.202,1.33,1.14,1.53,0.0,68.0,50.0,17.0,12.0,7.195680141,113.2466583,178.0524597,539.9185181,5524.794922,534.6669922,2268.987549,16307.08008,1001.400024,10255.49609,7806.507324,250.0,7195.68457,203.1000061
4033172.0,83.51,0.93,2.71,0.0,83.51,0.93,2.0,1.0,56.45,32.25,3.5,96.5,0.0,0.0,78.5,86.3,91.0,1.6,9.86,10.04,6.27,1.0,91.18,1.2,1.4,1.0,28.3,31.5,21.2,9.8,3.7,0.742,0.202,1.33,1.14,1.53,0.0,59.0,50.0,8.0,3.0,39.98955917,114.7266846,172.3069916,565.2133789,5620.989746,543.7490234,1983.665283,16590.41992,1003.300049,10512.90527,8361.807617,234.0,39989.55859,200.6999969
4033173.0,83.51,0.93,2.71,0.0,83.51,0.93,2.0,1.0,56.45,32.25,3.5,96.5,0.0,0.0,78.5,86.3,91.0,1.6,9.86,10.04,6.27,1.0,91.18,1.2,1.4,1.0,28.3,31.5,21.2,9.8,3.7,0.742,0.202,1.33,1.14,1.53,0.0,68.0,51.0,16.0,11.0,62.73680878,115.6375885,174.3573914,573.6867065,5848.315918,566.2528076,2268.998535,17262.71094,1000.199951,10248.19824,8069.415039,253.0,62736.80859,119.8000031
4033175.0,83.51,0.93,2.71,0.0,83.51,0.93,2.0,1.0,55.35,34.05,3.5,96.5,0.0,0.0,79.7,86.65,91.95,1.95,9.41,8.94,4.61,1.0,90.9,1.2,4.0,1.0,26.2,37.1,18.7,9.1,3.5,0.719,0.209,1.4,1.18,1.59,2.0,59.0,50.0,8.0,3.0,39.90382004,115.0002441,172.8362579,562.4233398,5626.119629,546.5733032,2076.876221,16611.61914,0.0,11158.8916,8469.398438,270.0,39903.81641,179.1000061
4033177.0,83.51,0.93,2.71,0.0,83.51,0.93,2.0,1.0,55.35,34.05,3.5,96.5,0.0,0.0,79.7,86.65,91.95,1.95,9.41,8.94,4.61,1.0,90.9,1.2,4.0,1.0,26.2,37.1,18.7,9.1,3.5,0.719,0.209,1.4,1.18,1.59,2.0,69.0,54.0,15.0,9.0,37.61203003,112.5489349,173.0708313,587.6233521,5956.045898,572.6002197,2583.888672,17570.08008,0.0,11508.61035,9714.797852,260.0,37612.02734,192.3000031
4033178.0,83.51,0.93,2.71,0.0,83.51,0.93,2.0,1.0,55.35,34.05,3.5,96.5,0.0,0.0,79.7,86.65,91.95,1.95,9.41,8.94,4.61,1.0,90.9,1.2,4.0,1.0,26.2,37.1,18.7,9.1,3.5,0.719,0.209,1.4,1.18,1.59,2.0,60.0,52.0,8.0,3.0,45.33295822,113.6244965,177.3139954,556.2583008,5619.78418,540.3592529,650.9958496,16578.34961,1001.299927,11366.61719,8917.310547,274.0,45332.95703,174.9001007
4033181.0,83.51,0.93,2.71,0.0,83.51,0.93,2.0,1.0,55.35,34.05,3.5,96.5,0.0,0.0,79.7,86.65,91.95,1.95,9.41,8.94,4.61,1.0,90.9,1.2,4.0,1.0,25.1,37.7,19.1,9.2,3.5,0.757,0.307,1.31,1.11,1.52,2.0,56.0,48.0,7.0,2.0,33.82117844,115.1232681,172.287323,541.8029785,5359.30127,514.9586182,1039.888916,15809.00977,1003.099976,11371.71582,8338.705078,239.0,33821.18359,187.3000031
4033188.0,83.51,0.93,2.71,0.0,83.51,0.93,2.0,1.0,56.2,32.5,3.5,96.5,0.0,0.0,80.07,86.43,92.63,1.9,9.84,8.19,4.35,1.0,91.7,1.2,3.5,0.0,25.1,37.7,19.1,9.2,3.5,0.757,0.307,1.31,1.11,1.52,2.0,64.0,52.0,12.0,7.0,32.06190109,116.0265961,175.8486176,572.9346313,5504.676758,531.2444458,1807.995361,16243.87012,1003.199951,11313.40332,9054.700195,239.0,32061.89844,193.8999939
4033189.0,83.51,0.93,2.71,0.0,83.51,0.93,2.0,1.0,56.2,32.5,3.5,96.5,0.0,0.0,80.07,86.43,92.63,1.9,9.84,8.19,4.35,1.0,91.7,1.2,3.5,0.0,29.0,29.2,22.3,9.3,4.3,0.9,0.24,1.3,1.09,1.44,0.0,60.0,50.0,9.0,4.0,42.17623901,116.2947998,177.5548248,554.3674927,5543.572754,539.0619507,2092.987793,16369.20996,1001.399902,11580.00488,8974.595703,220.0,42176.24219,182.8000946
4033190.0,83.51,0.93,2.71,0.0,83.51,0.93,2.0,1.0,56.2,32.5,3.5,96.5,0.0,0.0,80.07,86.43,92.63,1.9,9.84,8.19,4.35,1.0,91.7,1.2,3.5,0.0,28.6,31.3,21.1,9.4,3.9,0.895,0.213,1.36,1.14,1.52,0.0,59.0,52.0,7.0,2.0,57.33729172,117.456955,170.638504,596.7507935,5662.687988,557.2783203,1853.740356,16738.18945,1000.300049,11257.41406,9094.302734,206.0,57337.29688,167.8999939
4033192.0,83.51,0.93,2.71,0.0,83.51,0.93,2.0,1.0,56.2,32.5,3.5,96.5,0.0,0.0,80.07,86.43,92.63,1.9,9.84,8.19,4.35,1.0,91.7,1.2,3.5,0.0,28.6,31.3,21.1,9.4,3.9,0.895,0.213,1.36,1.14,1.52,0.0,69.0,55.0,13.0,8.0,79.419487,117.8012314,175.0567627,622.0878906,5406.053223,520.9919434,2173.035645,15950.92969,1001.0,11731.29688,9005.708008,339.0,79419.49219,147.0
4033194.0,83.51,0.93,2.71,0.0,83.51,0.93,2.0,1.0,56.2,32.5,3.5,96.5,0.0,0.0,80.07,86.43,92.63,1.9,9.84,8.19,4.35,1.0,91.7,1.2,3.5,0.0,30.9,25.6,23.8,9.5,4.4,0.895,0.257,1.3,1.1,1.43,3.0,64.0,53.0,10.0,5.0,80.04386139,116.6873703,174.6980133,598.5462646,5393.538574,518.4804688,1683.888916,15910.59961,1001.599976,12054.19629,8671.914063,237.0,80043.86719,145.2998962
4033196.0,83.51,0.93,2.71,0.0,83.51,0.93,2.0,1.0,56.2,32.5,3.5,96.5,0.0,0.0,80.07,86.43,92.63,1.9,9.84,8.19,4.35,1.0,91.7,1.2,3.5,0.0,30.9,25.6,23.8,9.5,4.4,0.895,0.257,1.3,1.1,1.43,3.0,60.0,52.0,8.0,3.0,48.47793961,118.9643631,170.8815308,606.4504395,4654.890625,447.4322815,1831.666748,13731.53027,1003.199951,11059.10645,8717.900391,245.0,48477.94141,172.3000031
4033197.0,83.51,0.93,2.71,0.0,83.51,0.93,2.0,1.0,56.2,32.5,3.5,96.5,0.0,0.0,80.07,86.43,92.63,1.9,9.84,8.19,4.35,1.0,91.7,1.2,3.5,0.0,30.9,25.6,23.8,9.5,4.4,0.895,0.257,1.3,1.1,1.43,3.0,59.0,50.0,8.0,3.0,50.00363922,119.5846558,171.8148651,587.5474243,5145.272461,494.2106934,1787.999878,15177.19043,1000.200073,10595.51074,8486.692383,192.0,50003.63672,171.1999969
4033202.0,83.51,0.93,2.71,0.0,83.51,0.93,2.0,1.0,56.85,32.35,4.0,96.0,0.0,0.0,80.8,86.93,92.93,1.93,9.38,7.89,4.09,1.0,91.63,1.2,4.0,0.0,29.2,29.0,22.1,10.2,3.8,0.845,0.23,1.32,1.13,1.52,0.0,62.0,52.0,9.0,4.0,64.55512238,116.2966537,170.7148438,592.2945557,5942.858887,577.5258789,1922.999512,17547.28906,1002.0,11241.40918,9136.085938,202.0,64555.11719,165.3000031
4033206.0,83.51,0.93,2.71,0.0,83.51,0.93,2.0,1.0,56.85,32.35,4.0,96.0,0.0,0.0,80.8,86.93,92.93,1.93,9.38,7.89,4.09,1.0,91.63,1.2,4.0,0.0,29.2,29.0,22.1,10.2,3.8,0.845,0.23,1.32,1.13,1.52,0.0,61.0,50.0,10.0,5.0,29.83147049,115.8146896,172.6207275,563.9454346,5537.216309,532.6716309,1889.330566,16335.42969,1003.599854,11060.5127,8778.107422,409.0,29831.47461,190.6000061
4033212.0,83.51,0.93,2.71,0.0,83.51,0.93,2.0,1.0,56.85,32.35,4.0,96.0,0.0,0.0,80.8,86.93,92.93,1.93,9.38,7.89,4.09,1.0,91.63,1.2,4.0,0.0,29.2,29.0,22.1,10.2,3.8,0.845,0.23,1.32,1.13,1.52,0.0,64.0,52.0,11.0,6.0,49.44897842,118.05056,170.1269379,611.2075195,5485.49707,528.2479248,1991.99585,16184.28027,1003.099976,11668.00977,9200.398438,306.0,49448.98438,180.1999969
4033215.0,83.51,0.93,2.71,0.0,83.51,0.93,2.0,1.0,56.85,32.35,4.0,96.0,0.0,0.0,80.8,86.93,92.93,1.93,9.38,7.89,4.09,1.0,91.63,1.2,4.0,0.0,31.2,21.7,25.3,11.4,4.8,0.886,0.261,1.23,1.04,1.42,3.0,62.0,54.0,8.0,3.0,46.87232971,117.8361206,174.4199371,611.0323486,5835.655273,562.3624878,2028.987183,17218.41016,1000.000122,12392.90332,9200.611328,254.0,46872.32813,192.1000977
4033216.0,83.51,0.93,2.71,0.0,83.51,0.93,2.0,1.0,56.85,32.35,4.0,96.0,0.0,0.0,80.8,86.93,92.93,1.93,9.38,7.89,4.09,1.0,91.63,1.2,4.0,0.0,31.2,21.7,25.3,11.4,4.8,0.886,0.261,1.23,1.04,1.42,3.0,57.0,49.0,8.0,3.0,41.37318039,119.2217255,175.0252075,556.2879028,5437.553711,531.4100952,1828.887573,16063.05957,1000.200073,11191.7207,8791.206055,225.0,41373.17969,178.8000031
4033219.0,83.51,0.93,2.71,0.0,83.51,0.93,2.0,1.0,56.85,32.35,4.0,96.0,0.0,0.0,80.8,86.93,92.93,1.93,9.38,7.89,4.09,1.0,91.63,1.2,4.0,0.0,31.2,21.7,25.3,11.4,4.8,0.886,0.261,1.23,1.04,1.42,3.0,59.0,50.0,8.0,3.0,40.0096817,118.650177,174.0268555,576.303894,5623.441406,550.5722656,1991.0,16614.7793,1003.600098,11220.51172,8800.792969,243.0,40009.67969,181.5
4033220.0,83.29,0.98,2.75,0.0,83.29,0.98,2.0,1.0,55.67,32.47,4.67,95.33,0.0,0.0,79.15,86.65,91.35,1.6,9.6,9.65,6.26,1.0,91.83,1.2,3.67,0.0,31.2,21.7,25.3,11.4,4.8,0.886,0.261,1.23,1.04,1.42,3.0,68.0,52.0,15.0,10.0,39.23788071,118.5578537,174.2188263,589.965332,5280.447754,507.4197388,1729.884399,15576.5,1000.199829,11056.40625,8802.114258,275.0,39237.87891,181.1000977
4033223.0,83.29,0.98,2.75,0.0,83.29,0.98,2.0,1.0,55.67,32.47,4.67,95.33,0.0,0.0,79.15,86.65,91.35,1.6,9.6,9.65,6.26,1.0,91.83,1.2,3.67,0.0,31.2,21.7,25.3,11.4,4.8,0.886,0.261,1.23,1.04,1.42,3.0,63.0,55.0,8.0,3.0,59.80680084,118.150383,171.3988342,633.6092529,5888.85498,574.262207,2205.925781,17392.99023,1002.800049,11936.41895,9203.498047,209.0,59806.80078,170.3000031
4033225.0,83.29,0.98,2.75,0.0,83.29,0.98,2.0,1.0,55.67,32.47,4.67,95.33,0.0,0.0,79.15,86.65,91.35,1.6,9.6,9.65,6.26,1.0,91.83,1.2,3.67,0.0,28.1,34.1,19.9,8.7,3.7,0.844,0.233,1.41,1.19,1.56,0.0,57.0,49.0,8.0,3.0,59.77286148,119.6546097,174.0203247,561.5317383,5333.664551,516.5620117,1981.888916,15743.95996,1004.0,10335.59863,8404.907227,209.0,59772.85547,151.3999939
4033226.0,83.29,0.98,2.75,0.0,83.29,0.98,2.0,1.0,55.67,32.47,4.67,95.33,0.0,0.0,79.15,86.65,91.35,1.6,9.6,9.65,6.26,1.0,91.83,1.2,3.67,0.0,28.1,34.1,19.9,8.7,3.7,0.844,0.233,1.41,1.19,1.56,0.0,56.0,46.0,10.0,5.0,0.0,119.9221268,170.6510162,539.3477173,4844.547852,470.79422,1766.888916,14304.33984,1002.199951,9889.505859,8002.307129,191.0,0.0,200.0
4033231.0,83.29,0.98,2.75,0.0,83.29,0.98,2.0,1.0,55.67,32.47,4.67,95.33,0.0,0.0,79.15,86.65,91.35,1.6,9.6,9.65,6.26,1.0,91.83,1.2,3.67,0.0,25.1,37.1,19.3,9.4,3.6,0.888,0.246,1.3,1.1,1.51,2.0,64.0,54.0,9.0,4.0,54.37752914,115.9424515,172.3799438,610.3829346,5566.474609,552.3799438,1823.888428,16465.66992,1000.200073,11038.50781,8777.105469,365.0,54377.52734,165.3000031
4033233.0,83.29,0.98,2.75,0.0,83.29,0.98,2.0,1.0,55.67,32.47,4.67,95.33,0.0,0.0,79.15,86.65,91.35,1.6,9.6,9.65,6.26,1.0,91.83,1.2,3.67,0.0,25.1,37.1,19.3,9.4,3.6,0.888,0.246,1.3,1.1,1.51,2.0,67.0,57.0,9.0,4.0,68.59342194,115.2289581,170.3481293,647.4959717,5812.834961,563.2579956,2465.998535,17159.11914,1000.299927,11150.61523,9229.607422,367.0,68593.42188,156.1999969
4033234.0,83.29,0.98,2.75,0.0,83.29,0.98,2.0,1.0,55.67,32.47,4.67,95.33,0.0,0.0,79.15,86.65,91.35,1.6,9.6,9.65,6.26,1.0,91.83,1.2,3.67,0.0,29.1,28.3,22.7,9.6,4.4,0.988,0.276,1.28,1.07,1.42,0.0,65.0,55.0,9.0,4.0,71.21855927,115.1023941,175.4888611,611.6228027,5292.564941,511.6190796,1714.998657,15620.12988,1500.100098,11006.48633,8614.512695,338.0,71218.5625,149.8000031
4033235.0,83.29,0.98,2.75,0.0,83.29,0.98,2.0,1.0,55.67,32.47,4.67,95.33,0.0,0.0,79.15,86.65,91.35,1.6,9.6,9.65,6.26,1.0,91.83,1.2,3.67,0.0,29.1,28.3,22.7,9.6,4.4,0.988,0.276,1.28,1.07,1.42,0.0,66.0,56.0,10.0,5.0,59.81092834,115.6912155,173.4309845,627.6049805,5423.838379,521.5465698,2002.888916,16000.37988,1502.499756,13000.00684,8994.986328,348.0,59810.92969,164.1000061
4033237.0,83.29,0.98,2.75,0.0,83.29,0.98,2.0,1.0,55.67,32.47,4.67,95.33,0.0,0.0,79.15,86.65,91.35,1.6,9.6,9.65,6.26,1.0,91.83,1.2,3.67,0.0,27.7,35.7,18.2,9.1,3.5,0.91,0.228,1.52,1.28,1.7,2.0,69.0,53.0,15.0,10.0,47.51734161,117.8647156,181.7975464,580.0748291,5546.591309,533.3946533,1921.011841,16362.62988,1502.699951,10886.70117,8932.708984,339.0,47517.34375,173.1999969
4033239.0,81.1,0.9,2.5,0.0,81.1,0.9,2.0,1.0,55.37,32.9,3.0,97.0,0.0,0.0,79.2,86.45,91.65,1.9,9.57,9.33,4.91,1.0,91.5,1.2,4.33,1.0,27.7,35.7,18.2,9.1,3.5,0.91,0.228,1.52,1.28,1.7,2.0,66.0,53.0,12.0,7.0,49.60858917,116.2984619,174.472229,593.4350586,5387.198242,517.7330322,1901.001343,15891.54004,1500.599976,11097.90137,9057.895508,346.0,49608.58594,172.1999969
4033242.0,81.1,0.9,2.5,0.0,81.1,0.9,2.0,1.0,55.37,32.9,3.0,97.0,0.0,0.0,79.2,86.45,91.65,1.9,9.57,9.33,4.91,1.0,91.5,1.2,4.33,1.0,27.7,35.7,18.2,9.1,3.5,0.91,0.228,1.52,1.28,1.7,2.0,56.0,47.0,8.0,3.0,39.64210129,117.060936,178.9736938,514.3516846,5096.303711,492.7038574,1712.185059,15041.0498,1003.0,10605.11621,8406.018555,314.0,39642.10156,170.6000977
4033259.0,81.1,0.9,2.5,0.0,81.1,0.9,2.0,1.0,58.0,32.75,3.0,97.0,0.0,0.0,80.83,86.73,93.2,1.97,9.61,7.59,3.85,1.0,91.4,1.2,4.33,1.0,31.8,28.9,19.9,9.6,3.6,1.035,0.219,1.6,1.35,1.76,0.0,70.0,53.0,16.0,11.0,31.03841972,112.8328323,170.7680054,589.8917847,5719.115234,548.7827148,1981.963013,16868.43945,1002.400146,11203.69629,8940.310547,352.0,31038.41992,190.6000977
4033262.0,81.1,0.9,2.5,0.0,81.1,0.9,2.0,1.0,58.0,32.75,3.0,97.0,0.0,0.0,80.83,86.73,93.2,1.97,9.61,7.59,3.85,1.0,91.4,1.2,4.33,1.0,31.8,28.9,19.9,9.6,3.6,1.035,0.219,1.6,1.35,1.76,0.0,55.0,47.0,8.0,3.0,27.10397911,113.6633301,175.7726288,509.9552002,5129.90332,492.9931641,1740.987671,15132.53027,1001.699951,10243.4043,8300.306641,266.0,27103.97656,183.1000061
4033277.0,81.1,0.9,2.5,0.0,81.1,0.9,2.0,1.0,56.05,32.7,1.75,48.25,0.0,1.0,78.6,86.6,90.8,1.9,9.21,10.29,5.42,1.0,91.38,1.2,2.2,1.0,31.8,28.9,19.9,9.6,3.6,1.035,0.219,1.6,1.35,1.76,0.0,63.0,51.0,11.0,6.0,39.30947876,114.7764893,174.9924469,563.5222168,5276.65332,506.8380127,1722.995361,15564.74023,1000.800049,10913.61719,8955.28418,227.0,39309.47656,180.8000031
4033278.0,81.1,0.9,2.5,0.0,81.1,0.9,2.0,1.0,56.05,32.7,1.75,48.25,0.0,1.0,78.6,86.6,90.8,1.9,9.21,10.29,5.42,1.0,91.38,1.2,2.2,1.0,31.8,28.9,19.9,9.6,3.6,1.035,0.219,1.6,1.35,1.76,0.0,69.0,53.0,16.0,11.0,64.00495148,117.9262466,170.8916168,612.432312,5620.493652,540.8408203,2087.998535,16581.51953,1001.800171,10956.80273,8814.181641,248.0,64004.94531,156.8999939
4033282.0,81.1,0.9,2.5,0.0,81.1,0.9,2.0,1.0,56.05,32.7,1.75,48.25,0.0,1.0,78.6,86.6,90.8,1.9,9.21,10.29,5.42,1.0,91.38,1.2,2.2,1.0,31.8,28.9,19.9,9.6,3.6,1.035,0.219,1.6,1.35,1.76,0.0,61.0,51.0,9.0,4.0,35.0483017,116.191452,175.2953186,568.0106812,5829.303711,567.2592773,1910.999878,17213.99023,1001.599731,11528.30566,9131.292969,272.0,35048.30078,189.6999969
4033284.0,81.1,0.9,2.5,0.0,81.1,0.9,2.0,1.0,56.05,32.7,1.75,48.25,0.0,1.0,78.6,86.6,90.8,1.9,9.21,10.29,5.42,1.0,91.38,1.2,2.2,1.0,31.8,28.9,19.9,9.6,3.6,1.035,0.219,1.6,1.35,1.76,0.0,69.0,47.0,21.0,16.0,39.63594055,113.3670273,174.3000031,517.9818726,5370.179199,517.5075073,1445.33313,15845.0,1002.699951,10377.09863,6770.008789,235.0,39635.9375,150.5
4033298.0,81.1,0.9,2.5,0.0,81.1,0.9,2.0,1.0,57.37,32.87,2.0,97.67,0.33,0.0,80.13,86.6,92.53,2.03,9.51,8.32,4.08,1.0,91.53,1.2,4.33,1.0,29.8,29.6,20.6,10.1,3.9,0.961,0.226,1.45,1.22,1.63,0.0,63.0,55.0,8.0,3.0,55.01293182,117.3073578,172.1161346,627.223877,5730.03125,551.8707275,2275.0,16905.94922,1001.799927,11706.40332,9411.393555,309.0,55012.93359,184.4998932
4033301.0,81.1,0.9,2.5,0.0,81.1,0.9,2.0,1.0,57.37,32.87,2.0,97.67,0.33,0.0,80.13,86.6,92.53,2.03,9.51,8.32,4.08,1.0,91.53,1.2,4.33,1.0,29.8,29.6,20.6,10.1,3.9,0.961,0.226,1.45,1.22,1.63,0.0,59.0,51.0,8.0,3.0,15.00255013,117.4998016,170.0501099,591.932373,5244.597656,503.7098694,2288.99585,15470.05957,1001.599976,11640.69922,9485.998047,273.0,15002.5498,219.8999939
4033302.0,81.1,0.9,2.5,0.0,81.1,0.9,2.0,1.0,57.37,32.87,2.0,97.67,0.33,0.0,80.13,86.6,92.53,2.03,9.51,8.32,4.08,1.0,91.53,1.2,4.33,1.0,29.8,29.6,20.6,10.1,3.9,0.961,0.226,1.45,1.22,1.63,0.0,62.0,54.0,7.0,2.0,87.79535675,117.3437958,170.5696564,630.0496826,5928.958008,569.7980347,2140.998047,17489.66016,1001.199951,11543.20996,9197.606445,276.0,87795.35938,141.9001007
4033304.0,81.1,0.9,2.5,0.0,81.1,0.9,2.0,1.0,57.37,32.87,2.0,97.67,0.33,0.0,80.13,86.6,92.53,2.03,9.51,8.32,4.08,1.0,91.53,1.2,4.33,1.0,29.8,29.6,20.6,10.1,3.9,0.961,0.226,1.45,1.22,1.63,0.0,63.0,54.0,8.0,3.0,82.09755707,116.9285355,170.546463,621.4302368,5210.818848,500.4250183,1861.987671,15370.32031,1001.900024,12120.9043,9608.412109,299.0,82097.5625,150.5
4033305.0,81.1,0.9,2.5,0.0,81.1,0.9,2.0,1.0,57.37,32.87,2.0,97.67,0.33,0.0,80.13,86.6,92.53,2.03,9.51,8.32,4.08,1.0,91.53,1.2,4.33,1.0,29.1,32.2,20.0,9.1,3.8,0.99,0.21,1.46,1.22,1.61,0.0,70.0,53.0,17.0,12.0,44.61832809,117.51651,171.4645081,605.7902832,5638.192383,541.7988281,1942.999634,16631.80078,1003.600098,11422.81152,9263.095703,263.0,44618.33203,184.6999969
4033306.0,81.1,0.9,2.5,0.0,81.1,0.9,2.0,1.0,57.37,32.87,2.0,97.67,0.33,0.0,80.13,86.6,92.53,2.03,9.51,8.32,4.08,1.0,91.53,1.2,4.33,1.0,29.2,30.5,21.0,9.5,4.1,0.927,0.223,1.39,1.16,1.54,0.0,60.0,51.0,9.0,4.0,48.18334961,116.0753784,174.333374,568.7247925,5477.098145,526.5666504,1849.986694,16157.24023,1500.299805,11788.79883,9818.711914,353.0,48183.35156,181.8999939
4033307.0,81.1,0.9,2.5,0.0,81.1,0.9,2.0,1.0,57.37,32.87,2.0,97.67,0.33,0.0,80.13,86.6,92.53,2.03,9.51,8.32,4.08,1.0,91.53,1.2,4.33,1.0,29.2,30.5,21.0,9.5,4.1,0.927,0.223,1.39,1.16,1.54,0.0,62.0,54.0,8.0,3.0,55.67304993,117.2568512,171.6307983,616.3912964,5766.783691,554.1591187,1967.999878,17011.13086,1501.800049,12641.11914,9238.90625,300.0,55673.05469,175.8999939
4033310.0,81.1,0.9,2.5,0.0,81.1,0.9,2.0,1.0,57.37,32.87,2.0,97.67,0.33,0.0,80.13,86.6,92.53,2.03,9.51,8.32,4.08,1.0,91.53,1.2,4.33,1.0,29.8,28.6,21.8,9.9,4.2,0.903,0.236,1.37,1.15,1.53,0.0,63.0,54.0,8.0,3.0,40.01211929,117.6887512,173.2288208,617.8612671,5672.661621,544.8500366,1779.888428,16732.80078,1002.099854,12186.21094,10012.69141,278.0,40012.11719,191.3999939
4033315.0,81.1,0.9,2.5,0.0,81.1,0.9,2.0,1.0,57.6,32.73,3.0,97.0,0.0,0.0,79.9,86.37,92.5,2.2,9.58,8.32,3.78,1.0,91.32,1.2,4.0,1.0,27.6,31.8,20.8,10.3,3.9,0.879,0.2,1.33,1.12,1.53,0.0,70.0,51.0,18.0,13.0,70.05245209,116.7337036,170.0399628,594.2103882,5108.805664,490.2790527,1160.0,15068.5,1500.500122,10729.71875,8551.521484,248.0,70052.45313,149.3999939
4033318.0,81.1,0.9,2.5,0.0,81.1,0.9,2.0,1.0,57.6,32.73,3.0,97.0,0.0,0.0,79.9,86.37,92.5,2.2,9.58,8.32,3.78,1.0,91.32,1.2,4.0,1.0,28.1,29.9,21.9,10.4,4.1,0.883,0.211,1.28,1.08,1.48,0.0,60.0,51.0,8.0,3.0,54.03083038,117.4369431,175.8416901,574.541748,5622.909668,539.6506348,1604.0,16584.94922,1502.299805,11345.01563,8933.408203,266.0,54030.82813,169.8000031
4033319.0,81.1,0.9,2.5,0.0,81.1,0.9,2.0,1.0,57.6,32.73,3.0,97.0,0.0,0.0,79.9,86.37,92.5,2.2,9.58,8.32,3.78,1.0,91.32,1.2,4.0,1.0,28.6,28.7,21.9,10.8,4.3,0.906,0.224,1.31,1.09,1.5,0.0,58.0,50.0,7.0,2.0,54.65829086,116.6816483,172.3573914,574.3004761,5572.007324,536.237915,1535.001221,16438.63086,1501.099731,11310.09473,9044.498047,260.0,54658.29297,170.1000977
4033322.0,81.1,0.9,2.5,0.0,81.1,0.9,2.0,1.0,57.6,32.73,3.0,97.0,0.0,0.0,79.9,86.37,92.5,2.2,9.58,8.32,3.78,1.0,91.32,1.2,4.0,1.0,28.6,28.7,21.9,10.8,4.3,0.906,0.224,1.31,1.09,1.5,0.0,63.0,54.0,8.0,3.0,55.0094986,114.4667435,170.7452698,606.5211182,5978.890137,580.1252441,1827.0,17651.33008,1501.199707,11758.80371,9436.200195,269.0,55009.5,179.6999969
4033324.0,81.1,0.9,2.5,0.0,81.1,0.9,2.0,1.0,57.6,32.73,3.0,97.0,0.0,0.0,79.9,86.37,92.5,2.2,9.58,8.32,3.78,1.0,91.32,1.2,4.0,1.0,28.6,28.7,21.9,10.8,4.3,0.906,0.224,1.31,1.09,1.5,0.0,67.0,58.0,9.0,4.0,51.26037979,113.7579956,170.7350464,646.1102295,6475.829102,628.0870972,2072.887451,19117.76953,1502.5,12745.41016,10479.00781,293.0,51260.38281,198.8999939
4033332.0,81.1,0.9,2.5,0.0,81.1,0.9,2.0,1.0,57.6,32.73,3.0,97.0,0.0,0.0,79.9,86.37,92.5,2.2,9.58,8.32,3.78,1.0,91.32,1.2,4.0,1.0,28.6,28.7,21.9,10.8,4.3,0.906,0.224,1.31,1.09,1.5,0.0,62.0,54.0,7.0,2.0,78.74651337,116.4939804,174.8315735,610.2391357,6163.648926,594.7906494,1905.963013,18188.31055,1501.5,11971.60547,9202.102539,245.0,78746.50781,151.1999969
4033333.0,81.1,0.9,2.5,0.0,81.1,0.9,2.0,1.0,57.6,32.73,3.0,97.0,0.0,0.0,79.9,86.37,92.5,2.2,9.58,8.32,3.78,1.0,91.32,1.2,4.0,1.0,28.6,28.7,21.9,10.8,4.3,0.906,0.224,1.31,1.09,1.5,0.0,60.0,52.0,7.0,2.0,49.20423889,117.5233688,172.6777344,594.3851318,5945.466309,579.617981,1903.998535,17559.75977,1503.300049,12679.10254,9205.996094,267.0,49204.23828,181.2998962
4033338.0,81.1,0.9,2.5,0.0,81.1,0.9,2.0,1.0,56.37,32.93,3.33,96.67,0.0,0.0,80.1,86.35,92.8,2.1,9.76,8.04,3.84,1.0,92.65,1.1,3.75,0.0,28.6,28.7,21.9,10.8,4.3,0.906,0.224,1.31,1.09,1.5,0.0,61.0,52.0,8.0,3.0,70.03936768,117.0004959,172.0072479,592.5356445,6528.952637,635.5128784,2165.0,19280.5,1001.700195,11427.40625,9127.933594,255.0,70039.375,159.5
4033340.0,81.1,0.9,2.5,0.0,81.1,0.9,2.0,1.0,56.37,32.93,3.33,96.67,0.0,0.0,80.1,86.35,92.8,2.1,9.76,8.04,3.84,1.0,92.65,1.1,3.75,0.0,28.0,29.2,21.4,11.3,4.0,0.925,0.21,1.31,1.1,1.55,0.0,57.0,49.0,7.0,2.0,48.86751175,118.9585876,172.6959534,573.6444092,5735.520996,551.6279907,1563.994507,16920.14063,1501.699585,11409.30859,9194.707031,234.0,48867.51172,180.3999939
4033362.0,81.1,0.9,2.5,0.0,81.1,0.9,2.0,1.0,56.37,32.93,3.33,96.67,0.0,0.0,80.53,86.5,93.1,1.87,9.92,7.68,4.13,1.0,92.65,1.1,3.75,0.0,26.9,36.0,18.4,9.5,3.5,0.79,0.24,1.46,1.23,1.66,2.0,59.0,50.0,8.0,3.0,29.25225067,121.8578262,173.2312622,593.6253662,5032.519043,483.8064575,1940.962524,14845.7002,1501.100098,11226.40234,9001.80957,274.0,29252.25195,195.1999969
4033363.0,81.1,0.9,2.5,0.0,81.1,0.9,2.0,1.0,56.37,32.93,3.33,96.67,0.0,0.0,80.53,86.5,93.1,1.87,9.92,7.68,4.13,1.0,92.65,1.1,3.75,0.0,26.9,36.0,18.4,9.5,3.5,0.79,0.24,1.46,1.23,1.66,2.0,57.0,49.0,8.0,3.0,29.8932991,121.6286087,171.4999847,584.6999512,5271.810059,507.4480896,1965.963013,15553.25,1500.400146,11450.00586,9008.307617,266.0,29893.30273,202.9001007
4033364.0,81.1,0.9,2.5,0.0,81.1,0.9,2.0,1.0,56.37,32.93,3.33,96.67,0.0,0.0,80.53,86.5,93.1,1.87,9.92,7.68,4.13,1.0,92.65,1.1,3.75,0.0,26.9,36.0,18.4,9.5,3.5,0.79,0.24,1.46,1.23,1.66,2.0,69.0,51.0,18.0,12.0,30.02140999,121.0657272,173.5288544,594.9567261,5489.038574,527.1433716,1970.963013,16190.98047,1503.500366,11806.7998,9004.80957,258.0,30021.4082,201.3999939
4033371.0,81.1,0.9,2.5,0.0,81.1,0.9,2.0,1.0,56.37,32.93,3.33,96.67,0.0,0.0,80.53,86.5,93.1,1.87,9.92,7.68,4.13,1.0,92.65,1.1,3.75,0.0,26.9,36.0,18.4,9.5,3.5,0.79,0.24,1.46,1.23,1.66,2.0,58.0,50.0,7.0,2.0,30.6940403,119.5599442,170.9410706,594.3143921,5630.254395,541.3486328,1803.999878,16609.18945,1500.800049,11362.80469,9119.507813,204.0,30694.03516,199.6000061
4033372.0,81.1,0.9,2.5,0.0,81.1,0.9,2.0,1.0,56.37,32.93,3.33,96.67,0.0,0.0,80.53,86.5,93.1,1.87,9.92,7.68,4.13,1.0,92.65,1.1,3.75,0.0,30.2,25.6,24.3,9.3,4.8,0.935,0.197,1.24,1.04,1.36,3.0,59.0,50.0,8.0,3.0,28.69775009,120.2156982,176.8525085,572.1239014,5506.562988,532.2717285,1573.999878,16251.62012,1501.599976,11629.70215,9202.791992,234.0,28697.75195,201.5
4033377.0,81.1,0.9,2.5,0.0,81.1,0.9,2.0,1.0,56.37,32.93,3.33,96.67,0.0,0.0,80.53,86.5,93.1,1.87,9.92,7.68,4.13,1.0,92.65,1.1,3.75,0.0,30.2,25.6,24.3,9.3,4.8,0.935,0.197,1.24,1.04,1.36,3.0,59.0,51.0,7.0,2.0,50.00650024,119.3553085,170.4133911,602.9163818,6064.185547,587.8242798,1817.0,17901.64063,1500.799927,11337.50879,8866.103516,240.0,50006.50391,179.5
4033378.0,81.1,0.9,2.5,0.0,81.1,0.9,2.0,1.0,56.37,32.93,3.33,96.67,0.0,0.0,80.53,86.5,93.1,1.87,9.92,7.68,4.13,1.0,92.65,1.1,3.75,0.0,30.2,25.6,24.3,9.3,4.8,0.935,0.197,1.24,1.04,1.36,3.0,66.0,52.0,13.0,8.0,50.00988007,118.1952515,173.8877716,596.0780029,5986.626465,577.9136963,1952.320557,17666.4707,1504.099609,11961.18652,9557.066406,231.0,50009.87891,180.1000977
4033379.0,81.1,0.9,2.5,0.0,81.1,0.9,2.0,1.0,56.37,32.93,3.33,96.67,0.0,0.0,80.53,86.5,93.1,1.87,9.92,7.68,4.13,1.0,92.65,1.1,3.75,0.0,30.2,25.6,24.3,9.3,4.8,0.935,0.197,1.24,1.04,1.36,3.0,61.0,52.0,8.0,3.0,50.00349045,117.6558685,173.8116913,592.3012695,5485.127441,532.1295166,1912.88855,16193.37988,1002.400146,11308.49805,8794.994141,229.0,50003.49219,181.0
4033384.0,81.1,0.9,2.5,0.0,81.1,0.9,2.0,1.0,55.4,33.1,2.5,97.5,0.0,0.0,80.17,86.0,93.2,1.87,10.46,7.5,4.03,1.0,92.53,1.73,3.67,0.0,32.8,26.3,20.9,10.1,3.9,0.997,0.245,1.57,1.32,1.73,0.0,58.0,50.0,8.0,2.0,0.0,119.9739151,170.3140259,593.6760254,5476.647949,527.6807861,1972.0,16158.91992,1001.500122,11967.10059,9373.787109,243.0,0.0,234.8999939
4033387.0,81.1,0.9,2.5,0.0,81.1,0.9,2.0,1.0,55.4,33.1,2.5,97.5,0.0,0.0,80.17,86.0,93.2,1.87,10.46,7.5,4.03,1.0,92.53,1.73,3.67,0.0,32.8,26.3,20.9,10.1,3.9,0.997,0.245,1.57,1.32,1.73,0.0,70.0,54.0,16.0,11.0,47.21543884,120.0600967,175.7796021,615.6621094,6075.946289,584.59729,1871.0,17925.00977,1000.899902,12047.81934,9401.208008,205.0,47215.44141,190.3999939
4033389.0,81.1,0.9,2.5,0.0,81.1,0.9,2.0,1.0,55.4,33.1,2.5,97.5,0.0,0.0,80.17,86.0,93.2,1.87,10.46,7.5,4.03,1.0,92.53,1.73,3.67,0.0,32.8,26.3,20.9,10.1,3.9,0.997,0.245,1.57,1.32,1.73,0.0,62.0,53.0,9.0,3.0,45.00226974,121.2542038,175.2480927,611.9473877,6003.884766,580.152771,1989.555176,17718.88086,1000.399902,12263.50488,9401.703125,237.0,45002.26953,189.4998932
4033392.0,81.1,0.9,2.5,0.0,81.1,0.9,2.0,1.0,55.4,33.1,2.5,97.5,0.0,0.0,80.17,86.0,93.2,1.87,10.46,7.5,4.03,1.0,92.53,1.73,3.67,0.0,32.8,26.3,20.9,10.1,3.9,0.997,0.245,1.57,1.32,1.73,0.0,59.0,52.0,7.0,2.0,43.74224091,121.3370209,170.9868469,621.3186035,5878.590332,569.2528076,1869.983398,17352.25,1003.0,11499.00684,9574.369141,186.0,43742.24219,191.6999969
4033395.0,81.1,0.9,2.5,0.0,81.1,0.9,2.0,1.0,55.4,33.1,2.5,97.5,0.0,0.0,80.17,86.0,93.2,1.87,10.46,7.5,4.03,1.0,92.53,1.73,3.67,0.0,28.3,30.3,21.6,9.5,4.3,0.978,0.207,1.31,1.09,1.46,0.0,57.0,50.0,7.0,2.0,49.00753021,122.1202164,173.4156342,592.9017334,5548.977539,538.0178223,1826.950684,16381.08008,1002.600098,11306.59668,8968.391602,191.0,49007.53125,176.3999939
4033397.0,81.1,0.9,2.5,0.0,81.1,0.9,2.0,1.0,55.4,33.1,2.5,97.5,0.0,0.0,80.17,86.0,93.2,1.87,10.46,7.5,4.03,1.0,92.53,1.73,3.67,0.0,30.2,27.8,22.3,9.0,4.7,0.896,0.275,1.35,1.12,1.45,0.0,62.0,50.0,11.0,6.0,49.0242691,121.0835342,173.2088165,591.2891235,5929.838379,569.595459,1902.888916,17491.50977,1000.699951,11431.00781,9240.083984,395.0,49024.27344,185.1000061
4033403.0,81.1,0.9,2.5,0.0,81.1,0.9,2.0,1.0,56.35,32.8,3.0,97.0,0.0,0.0,80.5,86.4,93.13,2.0,9.91,7.59,3.8,1.0,92.1,1.2,4.5,0.0,30.2,27.8,22.3,9.0,4.7,0.896,0.275,1.35,1.12,1.45,0.0,66.0,45.0,21.0,16.0,50.00207901,118.9482803,171.8612061,523.5105591,5159.452637,496.699707,1762.814697,15221.94043,1001.199951,9682.310547,8564.795898,411.0,50002.08594,150.0
4033405.0,81.1,0.9,2.5,0.0,81.1,0.9,2.0,1.0,56.35,32.8,3.0,97.0,0.0,0.0,80.5,86.4,93.13,2.0,9.91,7.59,3.8,1.0,92.1,1.2,4.5,0.0,28.9,33.7,19.4,8.0,4.1,0.865,0.214,1.49,1.23,1.57,0.0,56.0,45.0,10.0,5.0,40.00455093,119.5286026,174.0210724,521.6341553,5101.492676,492.444458,1671.887573,15054.38965,1002.399902,11128.70996,7895.897461,387.0,40004.54688,169.6999054
4033406.0,81.1,0.9,2.5,0.0,81.1,0.9,2.0,1.0,56.35,32.8,3.0,97.0,0.0,0.0,80.5,86.4,93.13,2.0,9.91,7.59,3.8,1.0,92.1,1.2,4.5,0.0,28.9,33.7,19.4,8.0,4.1,0.865,0.214,1.49,1.23,1.57,0.0,56.0,44.0,11.0,6.0,0.0,113.8440399,170.0,492.2080383,4365.717285,422.6594238,1079.995728,12886.36035,1002.600098,11144.20703,6630.504883,267.0,0.0,202.6000977
4033409.0,81.1,0.9,2.5,0.0,81.1,0.9,2.0,1.0,56.35,32.8,3.0,97.0,0.0,0.0,80.5,86.4,93.13,2.0,9.91,7.59,3.8,1.0,92.1,1.2,4.5,0.0,28.9,33.7,19.4,8.0,4.1,0.865,0.214,1.49,1.23,1.57,0.0,57.0,50.0,7.0,2.0,34.89926147,119.1987305,173.2957458,583.5126343,5795.850586,557.465271,1876.0,17098.19922,1002.600098,11607.80371,9400.121094,212.0,34899.26563,199.6999969
4033412.0,81.1,0.9,2.5,0.0,81.1,0.9,2.0,1.0,56.35,32.8,3.0,97.0,0.0,0.0,80.5,86.4,93.13,2.0,9.91,7.59,3.8,1.0,92.1,1.2,4.5,0.0,28.9,33.1,19.9,8.5,3.8,0.831,0.19,1.45,1.22,1.58,0.0,66.0,52.0,13.0,8.0,33.98995972,116.3308029,170.734726,598.0775146,6067.166504,584.0448608,1805.0,17899.86914,1002.700195,11635.7998,9402.338867,198.0,33989.96484,200.3999939
4033413.0,81.1,0.9,2.5,0.0,81.1,0.9,2.0,1.0,56.35,32.8,3.0,97.0,0.0,0.0,80.5,86.4,93.13,2.0,9.91,7.59,3.8,1.0,92.1,1.2,4.5,0.0,28.9,33.1,19.9,8.5,3.8,0.831,0.19,1.45,1.22,1.58,0.0,65.0,52.0,13.0,8.0,34.16595078,116.9651413,172.9349518,590.1183472,6039.624023,582.5843506,1772.0,17821.69922,1002.399902,11704.19141,9269.526367,182.0,34165.94531,200.1999969
4033415.0,81.1,0.9,2.5,0.0,81.1,0.9,2.0,1.0,56.35,32.8,3.0,97.0,0.0,0.0,80.5,86.4,93.13,2.0,9.91,7.59,3.8,1.0,92.1,1.2,4.5,0.0,28.9,33.1,19.9,8.5,3.8,0.831,0.19,1.45,1.22,1.58,0.0,65.0,51.0,14.0,9.0,33.85929871,119.983696,181.1432495,563.3817139,5882.539063,567.2081909,1833.888916,17357.59961,1001.100098,11707.90918,9267.321289,202.0,33859.29688,200.5998993
4033416.0,81.1,0.9,2.5,0.0,81.1,0.9,2.0,1.0,56.35,32.8,3.0,97.0,0.0,0.0,80.5,86.4,93.13,2.0,9.91,7.59,3.8,1.0,92.1,1.2,4.5,0.0,28.9,33.1,19.9,8.5,3.8,0.831,0.19,1.45,1.22,1.58,0.0,59.0,52.0,7.0,1.0,49.25748062,117.665329,171.7635803,593.7033691,5944.137207,575.350708,1861.0,17545.08984,1000.000122,11204.70313,9167.813477,182.0,49257.48047,180.3999023
4033417.0,81.1,0.9,2.5,0.0,81.1,0.9,2.0,1.0,56.35,32.8,3.0,97.0,0.0,0.0,80.5,86.4,93.13,2.0,9.91,7.59,3.8,1.0,92.1,1.2,4.5,0.0,28.9,33.1,19.9,8.5,3.8,0.831,0.19,1.45,1.22,1.58,0.0,59.0,52.0,6.0,1.0,48.46120834,116.8366928,174.5407104,583.8612671,5480.968262,532.0353394,1606.888794,16181.90039,1000.600098,11325.40918,9022.205078,182.0,48461.20703,181.0
4033418.0,81.1,0.9,2.5,0.0,81.1,0.9,2.0,1.0,56.35,32.8,3.0,97.0,0.0,0.0,80.5,86.4,93.13,2.0,9.91,7.59,3.8,1.0,92.1,1.2,4.5,0.0,28.9,33.1,19.9,8.5,3.8,0.831,0.19,1.45,1.22,1.58,0.0,65.0,52.0,13.0,7.0,74.48973846,116.5205994,177.6557465,573.8937988,6053.871094,583.9175415,1781.777832,17863.64063,1004.5,11215.50684,8749.314453,258.0,74489.74219,144.3000031
