Repository: heidaralavi/EAF-Data-Analysis

https://eaf-prek26v.kfirjgyswf.dopraxrocks.com/

Background Information

Electric arc furnaces (EAFs) play a pivotal role in modern steel manufacturing industries[4]

. Unlike blast furnaces, EAFs produce heat through an electric current between electrodes and the material to be melted[4]

. This allows for precise temperature control, making EAFs highly efficient for recycling scrap metal and smelting materials for casting and molding[4]

. They can achieve temperatures over 3,000 degrees Fahrenheit (1,650 degrees Celsius)[4]

.

The importance of steel in building a green economy cannot be overstated, given its strength, versatility, and recyclability[5]

.

File: data/eaf_and_feed_all.csv (part 23 of 30)
Heat,c (Coke1030),s (Coke1030),s112 (Coke1030),Coke1030_labels,c (CokeFine),s (CokeFine),s05 (CokeFine),CokeFine_labels,cao (Dolomite),mgo (Dolomite),s0_95 (Dolomite),s95_385 (Dolomite),s385_1000 (Dolomite),Dolomite_labels,fe_metal (DRI),fe_total (DRI),md (DRI),c (DRI),gunge (DRI),feo (DRI),feo_c (DRI),Dri_labels,cao (Lime),mgo (Lime),s0_95 (Lime),Lime_labels,cao (Slag),feo (Slag),sio2 (Slag),mgo (Slag),al2o3 (Slag),p2o5 (Slag),mno (Slag),b2 (Slag),b3 (Slag),b4 (Slag),Slag_labels,Duration (EAF),Power On (EAF),Power Off (EAF),Delays (EAF),DRI [t] (EAF),Ele [MW] (EAF),Tapped [t] (EAF),Tapped [kWh/t] (EAF),O2 [Nm3] (EAF),CH4 [Nm3] (EAF),C.inj [kg] (EAF),Chemical [MWh] (EAF),C [kg] (EAF),CaO [kg] (EAF),MgO [kg] (EAF),Tapping Time [Sec] (EAF),EAF_DRI (EAF),HDRI(T) (EAF)
4033429.0,81.1,0.9,2.5,0.0,81.1,0.9,2.0,1.0,54.73,34.3,3.0,97.0,0.0,0.0,81.0,86.4,93.7,1.9,10.15,6.95,3.66,1.0,92.52,1.2,7.4,0.0,28.9,33.1,19.9,8.5,3.8,0.831,0.19,1.45,1.22,1.58,0.0,59.0,47.0,11.0,6.0,19.01358032,119.8762512,173.2958069,549.1674805,5689.671875,549.9794922,1779.0,16792.07031,1001.0,10888.69922,8881.089844,417.0,19013.58008,201.0
4033433.0,81.1,0.9,2.5,0.0,81.1,0.9,2.0,1.0,54.73,34.3,3.0,97.0,0.0,0.0,81.0,86.4,93.7,1.9,10.15,6.95,3.66,1.0,92.52,1.2,7.4,0.0,28.9,33.1,19.9,8.5,3.8,0.831,0.19,1.45,1.22,1.58,0.0,62.0,57.0,5.0,1.0,44.17155075,112.2317963,178.9579315,597.8740845,6639.490234,637.90802,1994.0,19585.17969,1001.099854,13323.19238,10795.88281,262.0,44171.55469,219.8999023
4033437.0,81.1,0.9,2.5,0.0,81.1,0.9,2.0,1.0,54.73,34.3,3.0,97.0,0.0,0.0,81.0,86.4,93.7,1.9,10.15,6.95,3.66,1.0,92.52,1.2,7.4,0.0,28.9,33.1,19.9,8.5,3.8,0.831,0.19,1.45,1.22,1.58,0.0,61.0,53.0,7.0,2.0,59.65470886,115.8525314,178.7298584,582.4789429,6199.11377,598.3339233,1952.999512,18293.26953,1001.399902,10002.09668,9776.701172,201.0,59654.71094,179.8000031
4033438.0,81.1,0.9,2.5,0.0,81.1,0.9,2.0,1.0,54.73,34.3,3.0,97.0,0.0,0.0,81.0,86.4,93.7,1.9,10.15,6.95,3.66,1.0,92.52,1.2,7.4,0.0,28.9,33.1,19.9,8.5,3.8,0.831,0.19,1.45,1.22,1.58,0.0,60.0,52.0,8.0,3.0,59.95314026,116.8235321,174.7197723,583.5686646,6029.200684,582.284668,1951.950684,17792.7793,1001.099854,10001.30762,10051.1084,184.0,59953.13672,179.6999969
4033440.0,81.1,0.9,2.5,0.0,81.1,0.9,2.0,1.0,54.73,34.3,3.0,97.0,0.0,0.0,81.0,86.4,93.7,1.9,10.15,6.95,3.66,1.0,92.52,1.2,7.4,0.0,28.9,33.1,19.9,8.5,3.8,0.831,0.19,1.45,1.22,1.58,0.0,67.0,53.0,13.0,8.0,39.33076096,117.667717,172.9426727,607.0552368,6204.794922,597.5388794,1952.888916,18306.55078,1003.500122,9994.710938,10000.29883,182.0,39330.75781,137.8000031
4033441.0,81.1,0.9,2.5,0.0,81.1,0.9,2.0,1.0,54.73,34.3,3.0,97.0,0.0,0.0,81.0,86.4,93.7,1.9,10.15,6.95,3.66,1.0,92.52,1.2,7.4,0.0,24.1,37.0,20.0,9.3,3.8,0.739,0.206,1.21,1.01,1.4,2.0,56.0,47.0,9.0,4.0,39.81724167,117.5052948,172.7367859,539.1031494,5321.585449,512.8843384,1734.0,15701.78027,1004.099976,9121.020508,8706.294922,184.0,39817.24219,170.3999939
4033447.0,81.1,0.9,2.5,0.0,81.1,0.9,2.0,1.0,54.8,34.5,3.33,96.67,0.0,0.0,80.2,86.8,92.4,2.1,9.21,8.49,4.04,1.0,91.92,1.2,9.6,0.0,24.1,37.0,20.0,9.3,3.8,0.739,0.206,1.21,1.01,1.4,2.0,66.0,51.0,15.0,9.0,30.00066948,118.7342529,172.2201233,586.975708,6042.367188,581.3146973,2153.012207,17825.81055,1000.900024,10672.61328,10801.3916,429.0,30000.66992,209.5
4033451.0,81.1,0.9,2.5,0.0,81.1,0.9,2.0,1.0,54.8,34.5,3.33,96.67,0.0,0.0,80.2,86.8,92.4,2.1,9.21,8.49,4.04,1.0,91.92,1.2,9.6,0.0,24.1,37.0,20.0,9.3,3.8,0.739,0.206,1.21,1.01,1.4,2.0,62.0,47.0,14.0,9.0,18.7612896,118.4916916,174.8362122,537.6655273,5355.403809,516.9506836,928.9998779,15803.66992,1002.200073,9142.208984,8925.607422,422.0,18761.28516,173.6999969
4033457.0,81.1,0.9,2.5,0.0,81.1,0.9,2.0,1.0,54.8,34.5,3.33,96.67,0.0,0.0,80.2,86.8,92.4,2.1,9.21,8.49,4.04,1.0,91.92,1.2,9.6,0.0,24.1,37.0,20.0,9.3,3.8,0.739,0.206,1.21,1.01,1.4,2.0,63.0,54.0,9.0,4.0,50.25902939,110.751297,181.051651,556.8269653,5449.683105,523.7922974,1861.987671,16076.00977,1002.799927,10957.70313,10026.10352,291.0,50259.03125,169.6000061
4033458.0,81.1,0.9,2.5,0.0,81.1,0.9,2.0,1.0,55.13,34.1,3.67,96.33,0.0,0.0,79.7,86.47,92.17,2.0,9.59,8.71,4.35,1.0,91.92,1.2,3.6,0.0,24.1,37.0,20.0,9.3,3.8,0.739,0.206,1.21,1.01,1.4,2.0,58.0,49.0,9.0,4.0,33.88980865,111.0372925,172.5679016,527.4429932,5306.382324,509.4729309,1656.888916,15651.86035,503.8000488,9751.400391,9328.027344,277.0,33889.8125,170.3999939
4033459.0,81.1,0.9,2.5,0.0,81.1,0.9,2.0,1.0,55.13,34.1,3.67,96.33,0.0,0.0,79.7,86.47,92.17,2.0,9.59,8.71,4.35,1.0,91.92,1.2,3.6,0.0,24.1,37.0,20.0,9.3,3.8,0.739,0.206,1.21,1.01,1.4,2.0,54.0,46.0,8.0,2.0,29.71533012,112.8700867,182.7273254,481.2887573,4787.444824,459.3432617,1898.884888,14120.40039,500.5,9387.400391,9039.608398,291.0,29715.32617,169.8000031
4033460.0,81.1,0.9,2.5,0.0,81.1,0.9,2.0,1.0,55.13,34.1,3.67,96.33,0.0,0.0,79.7,86.47,92.17,2.0,9.59,8.71,4.35,1.0,91.92,1.2,3.6,0.0,31.1,23.1,24.7,10.4,4.9,0.753,0.238,1.26,1.05,1.4,3.0,57.0,49.0,8.0,3.0,38.96162033,111.3108597,181.2284393,501.5982361,4649.975586,446.786377,1598.999878,13716.58008,1003.199951,9685.5,8999.020508,266.0,38961.61719,160.6000061
4033462.0,81.1,0.9,2.5,0.0,81.1,0.9,2.0,1.0,55.13,34.1,3.67,96.33,0.0,0.0,79.7,86.47,92.17,2.0,9.59,8.71,4.35,1.0,91.92,1.2,3.6,0.0,32.0,23.4,25.1,9.3,4.5,0.56,0.218,1.27,1.08,1.4,3.0,57.0,50.0,7.0,2.0,49.08786011,110.8273849,174.9297028,531.3052979,4861.66748,466.5082092,1817.0,14339.42969,1001.699951,9715.495117,9333.539063,253.0,49087.85938,159.8999939
4033463.0,81.1,0.9,2.5,0.0,81.1,0.9,2.0,1.0,55.13,34.1,3.67,96.33,0.0,0.0,79.7,86.47,92.17,2.0,9.59,8.71,4.35,1.0,91.92,1.2,3.6,0.0,32.0,23.4,25.1,9.3,4.5,0.56,0.218,1.27,1.08,1.4,3.0,58.0,50.0,7.0,2.0,48.24195099,111.8469238,178.0281067,533.6671753,4811.17627,462.2435608,1762.185303,14192.00977,1001.400024,10502.40625,9441.914063,252.0,48241.94922,160.1000061
4033464.0,81.1,0.9,2.5,0.0,81.1,0.9,2.0,1.0,55.13,34.1,3.67,96.33,0.0,0.0,79.7,86.47,92.17,2.0,9.59,8.71,4.35,1.0,91.92,1.2,3.6,0.0,32.0,23.4,25.1,9.3,4.5,0.56,0.218,1.27,1.08,1.4,3.0,58.0,50.0,7.0,2.0,48.7050705,114.4382248,178.5151215,536.8845825,5125.165527,492.3465881,1598.99585,15118.04004,1001.5,10355.41113,9614.87793,259.0,48705.07031,159.8000946
4033465.0,81.1,0.9,2.5,0.0,81.1,0.9,2.0,1.0,55.13,34.1,3.67,96.33,0.0,0.0,79.7,86.47,92.17,2.0,9.59,8.71,4.35,1.0,91.92,1.2,3.6,0.0,29.5,28.1,22.8,9.3,4.8,0.759,0.238,1.29,1.07,1.41,3.0,60.0,50.0,9.0,4.0,48.43014908,113.5621796,170.0,565.3986206,4961.505371,476.4732666,1746.887451,14634.90039,1002.400024,10162.00781,9351.016602,259.0,48430.14844,159.5
4033466.0,81.1,0.9,2.5,0.0,81.1,0.9,2.0,1.0,55.13,34.1,3.67,96.33,0.0,0.0,79.7,86.47,92.17,2.0,9.59,8.71,4.35,1.0,91.92,1.2,3.6,0.0,29.5,28.1,22.8,9.3,4.8,0.759,0.238,1.29,1.07,1.41,3.0,59.0,50.0,8.0,3.0,50.01012039,113.6536789,174.4749756,545.5507202,5148.109375,493.983429,1798.983643,15184.25,1002.399902,10326.50195,9932.601563,274.0,50010.125,0.0
4033467.0,81.1,0.9,2.5,0.0,81.1,0.9,2.0,1.0,55.13,34.1,3.67,96.33,0.0,0.0,79.7,86.47,92.17,2.0,9.59,8.71,4.35,1.0,91.92,1.2,3.6,0.0,28.5,28.9,22.3,10.5,4.4,0.755,0.213,1.28,1.07,1.46,3.0,56.0,48.0,7.0,2.0,49.32580185,115.0767059,183.0151215,507.5671997,5144.458008,494.4528809,1622.662476,15175.61035,1003.000122,10015.29688,9461.40918,258.0,49325.80078,160.0998993
4033468.0,81.1,0.9,2.5,0.0,81.1,0.9,2.0,1.0,55.13,34.1,3.67,96.33,0.0,0.0,79.7,86.47,92.17,2.0,9.59,8.71,4.35,1.0,91.92,1.2,3.6,0.0,28.5,28.9,22.3,10.5,4.4,0.755,0.213,1.28,1.07,1.46,3.0,57.0,49.0,8.0,3.0,46.97932816,113.933075,185.4113312,504.7337646,5169.251953,496.7934875,1793.999634,15248.63965,1002.599976,10402.51172,9847.008789,284.0,46979.33203,0.0
4033469.0,81.1,0.9,2.5,0.0,81.1,0.9,2.0,1.0,55.13,34.1,3.67,96.33,0.0,0.0,79.7,86.47,92.17,2.0,9.59,8.71,4.35,1.0,91.92,1.2,3.6,0.0,27.7,26.5,21.5,14.6,4.2,0.772,0.194,1.29,1.08,1.65,0.0,70.0,50.0,20.0,15.0,49.02433014,114.3988266,189.0680084,504.7267761,5309.987793,510.2854309,1737.888916,15663.70996,1001.300049,10411.10645,9312.605469,273.0,49024.33203,0.0
4033470.0,81.1,0.9,2.5,0.0,81.1,0.9,2.0,1.0,55.13,34.1,3.67,96.33,0.0,0.0,79.7,86.47,92.17,2.0,9.59,8.71,4.35,1.0,91.92,1.2,3.6,0.0,27.7,26.5,21.5,14.6,4.2,0.772,0.194,1.29,1.08,1.65,0.0,58.0,50.0,7.0,2.0,49.02878189,113.4562302,178.0751495,536.2473755,5388.005371,516.9420776,1927.0,15891.66992,1001.100098,10347.11523,9247.213867,280.0,49028.77734,0.0
4033471.0,81.1,0.9,2.5,0.0,81.1,0.9,2.0,1.0,55.13,34.1,3.67,96.33,0.0,0.0,79.7,86.47,92.17,2.0,9.59,8.71,4.35,1.0,91.92,1.2,3.6,0.0,27.7,26.5,21.5,14.6,4.2,0.772,0.194,1.29,1.08,1.65,0.0,58.0,49.0,8.0,3.0,49.42306137,114.4953842,190.3457642,500.2580261,5146.079102,493.8410034,1617.0,15178.40039,1002.099976,10776.50098,10502.10059,275.0,49423.0625,0.0
4033472.0,81.1,0.9,2.5,0.0,81.1,0.9,2.0,1.0,55.13,34.1,3.67,96.33,0.0,0.0,79.7,86.47,92.17,2.0,9.59,8.71,4.35,1.0,91.92,1.2,3.6,0.0,27.7,26.5,21.5,14.6,4.2,0.772,0.194,1.29,1.08,1.65,0.0,58.0,49.0,8.0,3.0,49.4143219,114.8639984,183.6626129,519.43573,5321.452148,511.4554749,1736.0,15697.7002,1000.699829,10032.7959,9537.407227,276.0,49414.32031,0.0
4033473.0,81.1,0.9,2.5,0.0,81.1,0.9,2.0,1.0,55.13,34.1,3.67,96.33,0.0,0.0,79.7,86.47,92.17,2.0,9.59,8.71,4.35,1.0,91.92,1.2,3.6,0.0,30.4,23.7,25.0,10.5,4.9,0.845,0.231,1.22,1.02,1.37,3.0,61.0,53.0,8.0,3.0,114.4167633,114.0914841,182.5888367,558.8977661,5373.56543,515.7609863,1773.0,15849.61035,1000.699951,9895.503906,9574.213867,261.0,114416.7578,0.0
4033474.0,81.1,0.9,2.5,0.0,81.1,0.9,2.0,1.0,55.13,34.1,3.67,96.33,0.0,0.0,79.7,86.47,92.17,2.0,9.59,8.71,4.35,1.0,91.92,1.2,3.6,0.0,30.4,23.7,25.0,10.5,4.9,0.845,0.231,1.22,1.02,1.37,3.0,64.0,52.0,11.0,6.0,69.82328796,114.7578812,195.9967957,516.5490112,5609.974121,539.0561523,1956.852051,16548.48047,1001.699951,10020.10547,9570.595703,274.0,69823.28906,146.5
4033476.0,81.1,0.9,2.5,0.0,81.1,0.9,2.0,1.0,55.13,34.1,3.67,96.33,0.0,0.0,79.7,86.47,92.17,2.0,9.59,8.71,4.35,1.0,91.92,1.2,3.6,0.0,28.6,27.2,23.9,10.2,4.5,0.803,0.214,1.2,1.01,1.37,3.0,60.0,51.0,8.0,3.0,70.02845001,115.025238,189.7018127,519.7746582,5510.158691,529.6307373,1849.0,16254.46973,1001.699951,12519.50488,7779.399414,280.0,70028.45313,0.0
4033477.0,81.1,0.9,2.5,0.0,81.1,0.9,2.0,1.0,55.13,34.1,3.67,96.33,0.0,0.0,79.7,86.47,92.17,2.0,9.59,8.71,4.35,1.0,91.92,1.2,3.6,0.0,28.6,27.2,23.9,10.2,4.5,0.803,0.214,1.2,1.01,1.37,3.0,59.0,51.0,7.0,2.0,69.60829926,115.3849487,180.5994568,552.4708252,5522.223633,530.3568115,1755.0,16288.92969,1001.899658,10415.79102,9527.100586,261.0,69608.30469,0.0
4033478.0,81.1,0.9,2.5,0.0,81.1,0.9,2.0,1.0,55.13,34.1,3.67,96.33,0.0,0.0,79.7,86.47,92.17,2.0,9.59,8.71,4.35,1.0,91.92,1.2,3.6,0.0,28.6,27.2,23.9,10.2,4.5,0.803,0.214,1.2,1.01,1.37,3.0,59.0,50.0,9.0,3.0,69.41055298,115.4348526,185.8973999,523.3312988,5390.075684,518.9301758,1920.0,15902.41992,1002.099976,10343.9082,9602.000977,310.0,69410.54688,0.0
4033479.0,81.1,0.9,2.5,0.0,81.1,0.9,2.0,1.0,55.13,34.1,3.67,96.33,0.0,0.0,79.7,86.47,92.17,2.0,9.59,8.71,4.35,1.0,91.92,1.2,3.6,0.0,28.6,27.2,23.9,10.2,4.5,0.803,0.214,1.2,1.01,1.37,3.0,60.0,51.0,8.0,3.0,69.41928101,116.2800369,193.4012146,515.5610352,5519.516602,530.866394,1876.0,16282.9502,1002.0,10173.70215,9602.695313,294.0,69419.28125,0.0
4033481.0,81.1,0.9,2.5,0.0,81.1,0.9,2.0,1.0,55.13,34.1,3.67,96.33,0.0,0.0,79.7,86.47,92.17,2.0,9.59,8.71,4.35,1.0,91.92,1.2,3.6,0.0,28.6,27.2,23.9,10.2,4.5,0.803,0.214,1.2,1.01,1.37,3.0,59.0,51.0,7.0,2.0,69.89257813,115.104332,184.1480865,537.5550537,5787.922852,563.6451416,1860.0,17092.86914,1000.800049,9889.013672,9556.504883,246.0,69892.57813,0.0
4033482.0,81.65,0.95,2.5,0.0,81.65,0.95,2.0,1.0,55.6,34.05,3.0,97.0,0.0,0.0,80.53,86.68,92.88,1.98,9.59,7.91,4.02,1.0,91.62,1.2,4.0,0.0,28.5,28.0,23.2,10.5,4.3,0.778,0.212,1.23,1.04,1.42,3.0,59.0,51.0,8.0,3.0,69.83486176,115.3984146,178.3152466,555.1190796,5710.269531,549.1669922,1784.666626,16845.57031,1001.900024,9637.113281,9543.323242,238.0,69834.86719,0.0
4033483.0,81.65,0.95,2.5,0.0,81.65,0.95,2.0,1.0,55.6,34.05,3.0,97.0,0.0,0.0,80.53,86.68,92.88,1.98,9.59,7.91,4.02,1.0,91.62,1.2,4.0,0.0,28.5,28.0,23.2,10.5,4.3,0.778,0.212,1.23,1.04,1.42,3.0,60.0,51.0,9.0,4.0,69.20641327,115.7557526,185.4983826,533.8886108,5999.487793,584.0817261,1744.998657,17717.23047,1501.300049,9749.105469,9561.491211,234.0,69206.41406,0.0
4033484.0,81.65,0.95,2.5,0.0,81.65,0.95,2.0,1.0,55.6,34.05,3.0,97.0,0.0,0.0,80.53,86.68,92.88,1.98,9.59,7.91,4.02,1.0,91.62,1.2,4.0,0.0,28.5,28.0,23.2,10.5,4.3,0.778,0.212,1.23,1.04,1.42,3.0,69.0,51.0,18.0,13.0,44.70835876,112.8977509,178.999176,542.2410889,5806.794434,558.2416382,1761.963013,17129.76953,1503.799805,9798.59668,9651.006836,231.0,44708.35938,0.0
4033485.0,81.65,0.95,2.5,0.0,81.65,0.95,2.0,1.0,55.6,34.05,3.0,97.0,0.0,0.0,80.53,86.68,92.88,1.98,9.59,7.91,4.02,1.0,91.62,1.2,4.0,0.0,30.3,24.1,24.7,10.2,5.0,0.726,0.237,1.23,1.02,1.36,3.0,59.0,51.0,8.0,3.0,45.01316833,112.5226898,176.8584747,543.2698364,5730.523438,551.0517578,1691.963013,16905.14063,1501.499756,10199.90527,9613.920898,245.0,45013.17188,0.0
4033486.0,81.65,0.95,2.5,0.0,81.65,0.95,2.0,1.0,55.6,34.05,3.0,97.0,0.0,0.0,80.53,86.68,92.88,1.98,9.59,7.91,4.02,1.0,91.62,1.2,4.0,0.0,30.3,24.1,24.7,10.2,5.0,0.726,0.237,1.23,1.02,1.36,3.0,59.0,51.0,8.0,3.0,45.01284027,112.7806549,176.7767029,542.640564,5506.57373,533.3577271,1712.0,16254.48047,1501.999878,10265.10156,9628.993164,245.0,45012.83984,0.0
4033487.0,81.65,0.95,2.5,0.0,81.65,0.95,2.0,1.0,55.6,34.05,3.0,97.0,0.0,0.0,80.53,86.68,92.88,1.98,9.59,7.91,4.02,1.0,91.62,1.2,4.0,0.0,30.3,24.1,24.7,10.2,5.0,0.726,0.237,1.23,1.02,1.36,3.0,62.0,51.0,11.0,6.0,43.65110016,112.3259048,175.7101288,546.5743408,5652.545898,547.0662231,1930.0,16684.25,1501.400391,10484.7998,9657.183594,392.0,43651.10156,0.0
4033488.0,81.65,0.95,2.5,0.0,81.65,0.95,2.0,1.0,55.6,34.05,3.0,97.0,0.0,0.0,80.53,86.68,92.88,1.98,9.59,7.91,4.02,1.0,91.62,1.2,4.0,0.0,30.3,24.1,24.7,10.2,5.0,0.726,0.237,1.23,1.02,1.36,3.0,69.0,50.0,18.0,13.0,43.9352684,114.660408,173.8312836,558.2844238,5449.617188,522.668396,1663.888916,16072.91016,1502.899902,10184.89453,9622.271484,245.0,43935.27344,0.0
4033489.0,81.65,0.95,2.5,0.0,81.65,0.95,2.0,1.0,55.6,34.05,3.0,97.0,0.0,0.0,80.53,86.68,92.88,1.98,9.59,7.91,4.02,1.0,91.62,1.2,4.0,0.0,30.3,24.1,24.7,10.2,5.0,0.726,0.237,1.23,1.02,1.36,3.0,63.0,52.0,11.0,6.0,44.80265045,113.0132675,175.491684,565.4509277,5811.708496,558.6269531,1935.962891,17144.05078,1501.800293,9775.109375,9654.18457,252.0,44802.64844,0.0
4033490.0,81.65,0.95,2.5,0.0,81.65,0.95,2.0,1.0,55.6,34.05,3.0,97.0,0.0,0.0,80.53,86.68,92.88,1.98,9.59,7.91,4.02,1.0,91.62,1.2,4.0,0.0,30.9,24.1,25.0,9.9,4.7,0.773,0.217,1.24,1.04,1.37,3.0,61.0,52.0,9.0,4.0,45.01279068,111.3558426,176.1466217,556.8425903,5488.251465,527.4490356,2165.0,16189.63965,1501.60022,9910.916016,9656.077148,259.0,45012.78516,169.0
4033491.0,81.65,0.95,2.5,0.0,81.65,0.95,2.0,1.0,55.6,34.05,3.0,97.0,0.0,0.0,80.53,86.68,92.88,1.98,9.59,7.91,4.02,1.0,91.62,1.2,4.0,0.0,30.9,24.1,25.0,9.9,4.7,0.773,0.217,1.24,1.04,1.37,3.0,56.0,48.0,7.0,2.0,35.01256943,115.237999,172.644455,541.4064331,4882.912598,469.0498352,1603.999512,14403.38965,1000.499878,9620.201172,9241.803711,219.0,35012.56641,170.0
4033492.0,81.65,0.95,2.5,0.0,81.65,0.95,2.0,1.0,55.6,34.05,3.0,97.0,0.0,0.0,80.53,86.68,92.88,1.98,9.59,7.91,4.02,1.0,91.62,1.2,4.0,0.0,28.7,25.5,25.0,10.6,4.8,0.718,0.234,1.15,0.96,1.32,3.0,55.0,47.0,8.0,3.0,34.91672134,114.1952667,178.5035858,501.304657,4835.492676,465.2459106,1847.999634,14265.46973,1002.700073,9073.90918,9149.302734,262.0,34916.71875,164.6999969
4033493.0,81.65,0.95,2.5,0.0,81.65,0.95,2.0,1.0,55.6,34.05,3.0,97.0,0.0,0.0,80.53,86.68,92.88,1.98,9.59,7.91,4.02,1.0,91.62,1.2,4.0,0.0,28.7,25.5,25.0,10.6,4.8,0.718,0.234,1.15,0.96,1.32,3.0,54.0,45.0,8.0,3.0,35.01248169,117.3494186,181.4056091,492.714325,4872.736816,469.0335388,1804.888916,14375.87988,1003.300049,9051.105469,8917.577148,263.0,35012.48047,165.1000061
4033494.0,81.65,0.95,2.5,0.0,81.65,0.95,2.0,1.0,55.6,34.05,3.0,97.0,0.0,0.0,80.53,86.68,92.88,1.98,9.59,7.91,4.02,1.0,91.62,1.2,4.0,0.0,28.7,25.5,25.0,10.6,4.8,0.718,0.234,1.15,0.96,1.32,3.0,58.0,50.0,7.0,2.0,35.00542068,111.1541748,179.0231628,523.6195679,5298.037109,510.6907349,1920.0,15632.5,1002.5,8029.708984,9436.475586,240.0,35005.41797,176.1000061
4033495.0,81.65,0.95,2.5,0.0,81.65,0.95,2.0,1.0,55.6,34.05,3.0,97.0,0.0,0.0,80.53,86.68,92.88,1.98,9.59,7.91,4.02,1.0,91.62,1.2,4.0,0.0,27.0,29.3,23.9,9.7,4.6,0.629,0.266,1.13,0.95,1.29,3.0,51.0,43.0,7.0,2.0,35.0031395,115.7484436,176.8008118,478.4639893,4553.834473,438.4714661,1871.0,13435.37988,1001.000122,8688.607422,8446.386719,235.0,35003.14453,155.1000977
4033496.0,81.65,0.95,2.5,0.0,81.65,0.95,2.0,1.0,55.6,34.05,3.0,97.0,0.0,0.0,80.53,86.68,92.88,1.98,9.59,7.91,4.02,1.0,91.62,1.2,4.0,0.0,27.0,29.3,23.9,9.7,4.6,0.629,0.266,1.13,0.95,1.29,3.0,54.0,46.0,8.0,3.0,50.01306152,118.4640579,183.3995209,499.7019958,4654.270508,447.5598755,1650.987671,13730.19043,1001.700073,8742.8125,8806.520508,267.0,50013.0625,145.0
4033497.0,81.65,0.95,2.5,0.0,81.65,0.95,2.0,1.0,55.6,34.05,3.0,97.0,0.0,0.0,80.53,86.68,92.88,1.98,9.59,7.91,4.02,1.0,91.62,1.2,4.0,0.0,27.0,29.3,23.9,9.7,4.6,0.629,0.266,1.13,0.95,1.29,3.0,63.0,48.0,14.0,9.0,49.86294174,117.4560928,185.1333466,517.0690308,5015.470215,482.1690979,1799.0,14795.41016,1000.700073,9384.606445,9177.989258,264.0,49862.94141,155.1000061
4033498.0,81.65,0.95,2.5,0.0,81.65,0.95,2.0,1.0,55.6,34.05,3.0,97.0,0.0,0.0,80.53,86.68,92.88,1.98,9.59,7.91,4.02,1.0,91.62,1.2,4.0,0.0,27.0,29.3,23.9,9.7,4.6,0.629,0.266,1.13,0.95,1.29,3.0,58.0,49.0,9.0,4.0,60.01028061,117.2451248,190.6124573,507.9674683,5111.540039,490.9109802,1856.987061,15077.53027,1000.699951,9454.404297,9452.601563,284.0,60010.27734,149.1999969
4033499.0,81.65,0.95,2.5,0.0,81.65,0.95,2.0,1.0,55.6,34.05,3.0,97.0,0.0,0.0,80.53,86.68,92.88,1.98,9.59,7.91,4.02,1.0,91.62,1.2,4.0,0.0,28.7,27.7,22.9,10.4,4.6,0.727,0.228,1.25,1.04,1.42,3.0,58.0,49.0,9.0,3.0,60.01728058,117.913208,186.514801,524.5439453,5248.90625,504.8920288,1959.887573,15484.76953,1003.799927,9450.09082,9451.006836,266.0,60017.28125,150.1000061
4033500.0,81.65,0.95,2.5,0.0,81.65,0.95,2.0,1.0,55.6,34.05,3.0,97.0,0.0,0.0,80.53,86.68,92.88,1.98,9.59,7.91,4.02,1.0,91.62,1.2,4.0,0.0,29.3,30.6,20.6,10.2,4.1,0.732,0.206,1.42,1.19,1.6,0.0,58.0,50.0,7.0,2.0,60.00952911,117.8139038,182.8456421,541.0626831,5048.381836,484.9929199,1635.975342,14891.61035,1001.799927,9453.199219,9452.702148,239.0,60009.53125,149.1999969
4033501.0,81.65,0.95,2.5,0.0,81.65,0.95,2.0,1.0,55.6,34.05,3.0,97.0,0.0,0.0,80.53,86.68,92.88,1.98,9.59,7.91,4.02,1.0,91.62,1.2,4.0,0.0,29.3,30.6,20.6,10.2,4.1,0.732,0.206,1.42,1.19,1.6,0.0,58.0,49.0,8.0,3.0,60.01475143,119.7679596,180.6878662,551.4497681,5317.292969,511.2598877,1983.998657,15685.96973,1000.400146,9452.292969,9451.40625,266.0,60014.75391,155.0
4033502.0,81.65,0.95,2.5,0.0,81.65,0.95,2.0,1.0,55.6,34.05,3.0,97.0,0.0,0.0,80.53,86.68,92.88,1.98,9.59,7.91,4.02,1.0,91.62,1.2,4.0,0.0,29.3,30.6,20.6,10.2,4.1,0.732,0.206,1.42,1.19,1.6,0.0,58.0,50.0,8.0,3.0,60.00664139,119.7337646,186.207962,537.0927734,5300.797363,513.0541382,2191.0,15646.08984,1002.099976,9451.904297,9452.301758,270.0,60006.63672,155.6999969
4033503.0,81.65,0.95,2.5,0.0,81.65,0.95,2.0,1.0,55.6,34.05,3.0,97.0,0.0,0.0,80.53,86.68,92.88,1.98,9.59,7.91,4.02,1.0,91.62,1.2,4.0,0.0,29.3,30.6,20.6,10.2,4.1,0.732,0.206,1.42,1.19,1.6,0.0,56.0,49.0,7.0,2.0,60.03213882,120.8105698,186.2094116,532.1870117,5229.686523,506.8570862,1847.0,15437.98047,1502.900024,9533.298828,9451.604492,253.0,60032.14063,155.1999969
4033505.0,81.65,0.95,2.5,0.0,81.65,0.95,2.0,1.0,55.6,34.05,3.0,97.0,0.0,0.0,80.53,86.68,92.88,1.98,9.59,7.91,4.02,1.0,91.62,1.2,4.0,0.0,29.3,30.6,20.6,10.2,4.1,0.732,0.206,1.42,1.19,1.6,0.0,58.0,50.0,7.0,2.0,59.6024704,119.4709244,181.710556,556.3005371,5700.789063,548.4841919,1810.888916,16818.18945,1502.39978,9803.013672,9451.40332,223.0,59602.47266,160.6999969
4033506.0,83.47,0.97,2.33,0.0,83.47,0.97,2.0,1.0,55.3,34.1,3.0,97.0,0.0,0.0,78.1,86.23,90.53,1.87,9.57,10.46,5.63,1.0,91.6,1.2,4.25,0.0,25.4,34.8,20.4,9.5,4.2,0.732,0.196,1.25,1.03,1.42,2.0,67.0,50.0,17.0,12.0,49.51953888,120.4459381,184.8963623,550.6342773,5726.396973,550.1733398,1813.987671,16891.73047,1502.700073,10154.39453,9896.003906,262.0,49519.53906,170.1999969
4033507.0,83.47,0.97,2.33,0.0,83.47,0.97,2.0,1.0,55.3,34.1,3.0,97.0,0.0,0.0,78.1,86.23,90.53,1.87,9.57,10.46,5.63,1.0,91.6,1.2,4.25,0.0,25.4,34.8,20.4,9.5,4.2,0.732,0.196,1.25,1.03,1.42,2.0,58.0,50.0,7.0,2.0,49.51202011,120.7487488,180.4000092,565.0336304,5654.226563,548.5762939,1991.666626,16692.71094,1500.899902,10802.4043,9912.491211,245.0,49512.01953,170.3999939
4033508.0,83.47,0.97,2.33,0.0,83.47,0.97,2.0,1.0,55.3,34.1,3.0,97.0,0.0,0.0,78.1,86.23,90.53,1.87,9.57,10.46,5.63,1.0,91.6,1.2,4.25,0.0,27.1,33.1,20.6,9.4,4.0,0.767,0.192,1.32,1.1,1.48,0.0,60.0,52.0,8.0,3.0,59.50207138,117.769577,175.3581238,591.7495117,5607.489258,543.8362427,2031.0,16554.19922,1501.900024,10926.20117,10000.10449,270.0,59502.07031,160.5
4033509.0,83.47,0.97,2.33,0.0,83.47,0.97,2.0,1.0,55.3,34.1,3.0,97.0,0.0,0.0,78.1,86.23,90.53,1.87,9.57,10.46,5.63,1.0,91.6,1.2,4.25,0.0,27.1,33.1,20.6,9.4,4.0,0.767,0.192,1.32,1.1,1.48,0.0,60.0,52.0,7.0,2.0,69.50463867,117.0973892,183.4904785,561.5860596,5619.312012,540.3264771,2112.888916,16576.99023,1501.300049,10795.31055,9936.798828,236.0,69504.64063,151.1000061
4033510.0,83.47,0.97,2.33,0.0,83.47,0.97,2.0,1.0,55.3,34.1,3.0,97.0,0.0,0.0,78.1,86.23,90.53,1.87,9.57,10.46,5.63,1.0,91.6,1.2,4.25,0.0,27.3,32.4,21.2,9.0,4.3,0.783,0.198,1.29,1.07,1.42,0.0,61.0,52.0,8.0,3.0,69.52194214,117.5223083,174.7412872,591.4706421,5623.339844,544.0628662,1999.987183,16597.58008,1501.899902,10795.31152,9601.496094,213.0,69521.9375,149.6999969
4033511.0,83.47,0.97,2.33,0.0,83.47,0.97,2.0,1.0,55.3,34.1,3.0,97.0,0.0,0.0,78.1,86.23,90.53,1.87,9.57,10.46,5.63,1.0,91.6,1.2,4.25,0.0,27.3,32.4,21.2,9.0,4.3,0.783,0.198,1.29,1.07,1.42,0.0,59.0,51.0,7.0,2.0,69.51210022,116.7801895,179.3383942,563.2640381,5530.472168,531.8110352,1986.958862,16314.98047,1500.800049,10807.41406,9940.896484,228.0,69512.09375,161.1999969
4033512.0,83.47,0.97,2.33,0.0,83.47,0.97,2.0,1.0,55.3,34.1,3.0,97.0,0.0,0.0,78.1,86.23,90.53,1.87,9.57,10.46,5.63,1.0,91.6,1.2,4.25,0.0,27.3,32.4,21.2,9.0,4.3,0.783,0.198,1.29,1.07,1.42,0.0,60.0,52.0,7.0,2.0,69.50273132,116.3286667,175.0106659,581.9771729,5617.910156,544.0720215,1905.999756,16582.94922,1501.100098,10781.70215,10003.01367,236.0,69502.73438,150.5998993
4033513.0,83.47,0.97,2.33,0.0,83.47,0.97,2.0,1.0,55.3,34.1,3.0,97.0,0.0,0.0,78.1,86.23,90.53,1.87,9.57,10.46,5.63,1.0,91.6,1.2,4.25,0.0,27.3,32.4,21.2,9.0,4.3,0.783,0.198,1.29,1.07,1.42,0.0,61.0,52.0,8.0,3.0,69.50229645,117.08535,179.6765747,570.0083618,5521.646484,534.5131836,2100.0,16298.17969,1501.799927,9810.912109,9829.387695,240.0,69502.30469,149.9998932
4033514.0,83.47,0.97,2.33,0.0,83.47,0.97,2.0,1.0,55.3,34.1,3.0,97.0,0.0,0.0,78.1,86.23,90.53,1.87,9.57,10.46,5.63,1.0,91.6,1.2,4.25,0.0,27.3,32.4,21.2,9.0,4.3,0.783,0.198,1.29,1.07,1.42,0.0,61.0,52.0,8.0,3.0,69.51907349,117.5114441,177.7214203,582.4171143,5194.632324,500.8704224,2163.950684,15327.76953,1501.199829,9767.910156,9786.46875,226.0,69519.07031,149.1999969
4033516.0,83.47,0.97,2.33,0.0,83.47,0.97,2.0,1.0,55.3,34.1,3.0,97.0,0.0,0.0,78.1,86.23,90.53,1.87,9.57,10.46,5.63,1.0,91.6,1.2,4.25,0.0,27.3,32.4,21.2,9.0,4.3,0.783,0.198,1.29,1.07,1.42,0.0,63.0,55.0,7.0,2.0,69.40048218,114.657753,178.48909,595.9855347,4622.259766,443.6669006,1836.0,13633.63965,1501.000122,9457.609375,9496.105469,235.0,69400.47656,146.0
4033517.0,83.47,0.97,2.33,0.0,83.47,0.97,2.0,1.0,55.3,34.1,3.0,97.0,0.0,0.0,78.1,86.23,90.53,1.87,9.57,10.46,5.63,1.0,91.6,1.2,4.25,0.0,27.3,32.4,21.2,9.0,4.3,0.783,0.198,1.29,1.07,1.42,0.0,63.0,55.0,7.0,2.0,69.45246124,113.7451324,173.3865967,610.6455688,4482.843262,430.8902283,1993.0,13223.99023,1501.199707,10003.71875,10000.69727,238.0,69452.46094,144.5
4033518.0,83.47,0.97,2.33,0.0,83.47,0.97,2.0,1.0,55.3,34.1,3.0,97.0,0.0,0.0,78.1,86.23,90.53,1.87,9.57,10.46,5.63,1.0,91.6,1.2,4.25,0.0,27.3,32.4,21.2,9.0,4.3,0.783,0.198,1.29,1.07,1.42,0.0,60.0,53.0,7.0,2.0,69.52321625,114.1648636,180.6802979,559.3726807,5223.121582,501.7929382,1732.851929,15407.08984,1500.10022,9583.504883,9601.694336,215.0,69523.21875,145.1999969
4033519.0,83.47,0.97,2.33,0.0,83.47,0.97,2.0,1.0,55.3,34.1,3.0,97.0,0.0,0.0,78.1,86.23,90.53,1.87,9.57,10.46,5.63,1.0,91.6,1.2,4.25,0.0,27.3,32.4,21.2,9.0,4.3,0.783,0.198,1.29,1.07,1.42,0.0,62.0,54.0,8.0,3.0,69.50228882,114.3636856,180.4331055,571.3261719,5024.432617,483.365387,1446.0,14822.71973,1500.599976,9674.599609,9844.188477,205.0,69502.28906,145.8000031
4033521.0,83.47,0.97,2.33,0.0,83.47,0.97,2.0,1.0,55.3,34.1,3.0,97.0,0.0,0.0,78.1,86.23,90.53,1.87,9.57,10.46,5.63,1.0,91.6,1.2,4.25,0.0,27.3,32.4,21.2,9.0,4.3,0.783,0.198,1.29,1.07,1.42,0.0,60.0,52.0,7.0,2.0,59.51863861,116.1414642,183.7083893,557.7457886,5076.996094,488.6411743,1915.999634,14978.36035,1502.800293,10572.40234,9535.797852,255.0,59518.64453,150.1999969
4033522.0,83.47,0.97,2.33,0.0,83.47,0.97,2.0,1.0,55.3,34.1,3.0,97.0,0.0,0.0,78.1,86.23,90.53,1.87,9.57,10.46,5.63,1.0,91.6,1.2,4.25,0.0,31.0,24.8,24.1,10.0,4.7,0.79,0.211,1.29,1.08,1.42,3.0,61.0,52.0,8.0,3.0,59.51433945,114.9378891,185.3179932,546.8271484,4938.56543,473.8907776,1954.888916,14566.25,1501.899902,10501.60645,9452.708008,249.0,59514.33984,150.5
4033523.0,83.47,0.97,2.33,0.0,83.47,0.97,2.0,1.0,55.3,34.1,3.0,97.0,0.0,0.0,78.1,86.23,90.53,1.87,9.57,10.46,5.63,1.0,91.6,1.2,4.25,0.0,31.0,24.8,24.1,10.0,4.7,0.79,0.211,1.29,1.08,1.42,3.0,59.0,51.0,7.0,2.0,59.50102997,116.1058578,183.6474152,546.8717041,4855.361328,466.6419067,1736.983521,14322.75,1201.899902,10500.71289,9452.888672,252.0,59501.02734,151.3000031
4033524.0,83.47,0.97,2.33,0.0,83.47,0.97,2.0,1.0,55.3,34.1,3.0,97.0,0.0,0.0,78.1,86.23,90.53,1.87,9.57,10.46,5.63,1.0,91.6,1.2,4.25,0.0,31.0,24.8,24.1,10.0,4.7,0.79,0.211,1.29,1.08,1.42,3.0,60.0,52.0,8.0,3.0,59.51765823,114.8581314,186.5068054,534.2401733,4606.605469,442.3292847,1910.998657,13587.88965,1002.500122,10501.10938,9257.71582,256.0,59517.66406,149.3000031
4033525.0,83.47,0.97,2.33,0.0,83.47,0.97,2.0,1.0,55.3,34.1,3.0,97.0,0.0,0.0,78.1,86.23,90.53,1.87,9.57,10.46,5.63,1.0,91.6,1.2,4.25,0.0,32.2,21.0,26.0,10.3,5.0,0.924,0.226,1.24,1.04,1.37,3.0,60.0,52.0,8.0,2.0,59.51802826,115.44133,182.9719391,556.6148682,4798.331543,461.5015259,1724.998657,14155.40039,1002.299927,10508.11133,9066.613281,247.0,59518.03125,151.1000061
4033526.0,83.47,0.97,2.33,0.0,83.47,0.97,2.0,1.0,55.3,34.1,3.0,97.0,0.0,0.0,78.1,86.23,90.53,1.87,9.57,10.46,5.63,1.0,91.6,1.2,4.25,0.0,32.2,21.0,26.0,10.3,5.0,0.924,0.226,1.24,1.04,1.37,3.0,60.0,52.0,7.0,2.0,59.50952911,117.1647949,184.9044037,552.1561279,5004.038086,480.7670898,2004.99585,14760.90039,1002.100098,10352.01367,9399.297852,240.0,59509.53125,150.1000977
4033527.0,83.47,0.97,2.33,0.0,83.47,0.97,2.0,1.0,55.3,34.1,3.0,97.0,0.0,0.0,78.1,86.23,90.53,1.87,9.57,10.46,5.63,1.0,91.6,1.2,4.25,0.0,32.2,21.0,26.0,10.3,5.0,0.924,0.226,1.24,1.04,1.37,3.0,58.0,51.0,7.0,2.0,33.77457047,116.960556,182.5533752,546.7241821,5010.243652,481.4979553,1944.0,14779.5498,1000.5,10777.80762,9451.898438,227.0,33774.57031,180.8000031
4033528.0,83.47,0.97,2.33,0.0,83.47,0.97,2.0,1.0,55.3,34.1,3.0,97.0,0.0,0.0,78.1,86.23,90.53,1.87,9.57,10.46,5.63,1.0,91.6,1.2,4.25,0.0,30.7,26.6,22.6,10.4,4.3,0.788,0.199,1.36,1.14,1.53,0.0,67.0,53.0,13.0,8.0,79.50141144,118.7913284,184.9120331,573.5390015,5121.835938,491.8934326,1815.0,15107.87988,1000.199951,10686.21973,9450.306641,235.0,79501.40625,135.0
4033529.0,82.7,1.1,2.67,0.0,82.7,1.1,2.0,1.0,54.4,34.25,3.0,97.0,0.0,0.0,79.53,85.7,92.8,2.07,10.47,7.93,3.84,1.0,92.48,1.3,3.0,0.0,30.7,26.6,22.6,10.4,4.3,0.788,0.199,1.36,1.14,1.53,0.0,60.0,52.0,8.0,3.0,79.00752258,119.1637497,183.1409912,564.8148804,4970.357422,477.695343,1933.654297,14661.96973,1000.900146,10680.01367,9687.397461,228.0,79007.51563,136.1999969
4033530.0,82.7,1.1,2.67,0.0,82.7,1.1,2.0,1.0,54.4,34.25,3.0,97.0,0.0,0.0,79.53,85.7,92.8,2.07,10.47,7.93,3.84,1.0,92.48,1.3,3.0,0.0,30.7,26.6,22.6,10.4,4.3,0.788,0.199,1.36,1.14,1.53,0.0,60.0,53.0,7.0,2.0,78.94394684,120.1144791,182.6381073,582.3978882,5154.849121,495.0117188,2067.888428,15205.12012,1001.199951,10734.70996,9701.808594,219.0,78943.95313,136.1999969
4033531.0,82.7,1.1,2.67,0.0,82.7,1.1,2.0,1.0,54.4,34.25,3.0,97.0,0.0,0.0,79.53,85.7,92.8,2.07,10.47,7.93,3.84,1.0,92.48,1.3,3.0,0.0,30.7,26.6,22.6,10.4,4.3,0.788,0.199,1.36,1.14,1.53,0.0,60.0,52.0,7.0,2.0,79.00019073,120.6053391,183.6135559,573.8256226,5031.908203,482.8371887,2148.666748,14841.53027,1003.300049,10835.01172,9700.702148,231.0,79000.1875,135.6999969
4033532.0,82.7,1.1,2.67,0.0,82.7,1.1,2.0,1.0,54.4,34.25,3.0,97.0,0.0,0.0,79.53,85.7,92.8,2.07,10.47,7.93,3.84,1.0,92.48,1.3,3.0,0.0,30.7,26.6,22.6,10.4,4.3,0.788,0.199,1.36,1.14,1.53,0.0,60.0,52.0,8.0,3.0,79.01856232,121.4954681,184.6905365,578.710022,5063.145508,485.8821106,2194.0,14933.79004,1001.999878,10834.70703,9689.71582,221.0,79018.55469,135.8000031
4033533.0,82.7,1.1,2.67,0.0,82.7,1.1,2.0,1.0,54.4,34.25,3.0,97.0,0.0,0.0,79.53,85.7,92.8,2.07,10.47,7.93,3.84,1.0,92.48,1.3,3.0,0.0,26.8,31.0,22.7,10.0,4.2,0.725,0.185,1.18,1.0,1.37,3.0,61.0,51.0,9.0,4.0,79.01963806,121.777565,180.9167938,583.1782227,4958.17627,476.1866455,1934.963501,14625.16016,1500.299927,10746.70313,9685.112305,248.0,79019.64063,135.6999969
4033534.0,82.7,1.1,2.67,0.0,82.7,1.1,2.0,1.0,54.4,34.25,3.0,97.0,0.0,0.0,79.53,85.7,92.8,2.07,10.47,7.93,3.84,1.0,92.48,1.3,3.0,0.0,26.8,31.0,22.7,10.0,4.2,0.725,0.185,1.18,1.0,1.37,3.0,59.0,52.0,6.0,1.0,79.01094818,120.7125092,185.1083984,573.1392212,5029.435547,483.3763123,2006.999878,14836.25,1500.099854,10652.98926,9702.394531,212.0,79010.95313,136.0
4033535.0,82.7,1.1,2.67,0.0,82.7,1.1,2.0,1.0,54.4,34.25,3.0,97.0,0.0,0.0,79.53,85.7,92.8,2.07,10.47,7.93,3.84,1.0,92.48,1.3,3.0,0.0,27.0,33.2,20.7,9.8,4.0,0.758,0.18,1.3,1.09,1.49,0.0,58.0,51.0,7.0,2.0,79.0160675,121.4690094,178.2152405,582.7560425,4856.459473,466.0939941,2095.0,14324.28027,1500.700073,10621.63184,9684.224609,209.0,79016.07031,136.6000061
4033537.0,82.7,1.1,2.67,0.0,82.7,1.1,2.0,1.0,54.4,34.25,3.0,97.0,0.0,0.0,79.53,85.7,92.8,2.07,10.47,7.93,3.84,1.0,92.48,1.3,3.0,0.0,27.0,33.2,20.7,9.8,4.0,0.758,0.18,1.3,1.09,1.49,0.0,61.0,54.0,7.0,2.0,79.00235748,120.0316162,170.2426453,635.9267578,4684.539063,449.3515625,1613.0,13816.57031,1503.699951,10828.49414,9555.496094,209.0,79002.35938,134.8999939
4033538.0,82.7,1.1,2.67,0.0,82.7,1.1,2.0,1.0,54.4,34.25,3.0,97.0,0.0,0.0,79.53,85.7,92.8,2.07,10.47,7.93,3.84,1.0,92.48,1.3,3.0,0.0,27.6,30.5,22.6,9.2,4.4,0.756,0.22,1.22,1.02,1.36,3.0,62.0,55.0,6.0,1.0,79.08968353,119.6763687,175.0311279,634.9317017,4850.078613,465.973114,1928.962891,14306.74023,1502.699951,10552.20605,9633.088867,202.0,79089.6875,112.8999023
4033540.0,82.7,1.1,2.67,0.0,82.7,1.1,2.0,1.0,54.4,34.25,3.0,97.0,0.0,0.0,79.53,85.7,92.8,2.07,10.47,7.93,3.84,1.0,92.48,1.3,3.0,0.0,32.9,21.8,25.2,9.3,5.0,0.839,0.212,1.31,1.09,1.4,3.0,63.0,52.0,11.0,6.0,60.00722885,115.6464844,175.1520538,574.6124878,4350.343262,419.3919067,2010.0,12836.34961,1500.900146,9990.205078,9224.239258,202.0,60007.22656,139.3999939
4033541.0,82.7,1.1,2.67,0.0,82.7,1.1,2.0,1.0,54.4,34.25,3.0,97.0,0.0,0.0,79.53,85.7,92.8,2.07,10.47,7.93,3.84,1.0,92.48,1.3,3.0,0.0,32.9,21.8,25.2,9.3,5.0,0.839,0.212,1.31,1.09,1.4,3.0,66.0,47.0,18.0,13.0,40.01356125,116.6223755,179.782959,513.0011597,3806.909424,366.9068298,1665.986328,11232.61035,1501.399902,9237.992188,7870.694336,199.0,40013.5625,140.6999969
4033542.0,82.7,1.1,2.67,0.0,82.7,1.1,2.0,1.0,54.4,34.25,3.0,97.0,0.0,0.0,79.53,85.7,92.8,2.07,10.47,7.93,3.84,1.0,92.48,1.3,3.0,0.0,32.9,21.8,25.2,9.3,5.0,0.839,0.212,1.31,1.09,1.4,3.0,64.0,56.0,7.0,2.0,50.00347137,117.4620132,181.4288788,606.7832642,4149.577148,399.1199036,1518.654297,12241.57031,1500.699951,10951.18652,9701.208008,244.0,50003.47266,170.0
4033543.0,82.7,1.1,2.67,0.0,82.7,1.1,2.0,1.0,54.4,34.25,3.0,97.0,0.0,0.0,79.53,85.7,92.8,2.07,10.47,7.93,3.84,1.0,92.48,1.3,3.0,0.0,32.9,21.8,25.2,9.3,5.0,0.839,0.212,1.31,1.09,1.4,3.0,70.0,55.0,15.0,10.0,50.01839066,119.1380386,181.2304993,610.6367188,5193.979004,499.6396484,1829.999878,15322.80957,1501.100098,10857.69043,9701.216797,221.0,50018.38672,172.3999939
4033544.0,82.7,1.1,2.67,0.0,82.7,1.1,2.0,1.0,54.4,34.25,3.0,97.0,0.0,0.0,79.53,85.7,92.8,2.07,10.47,7.93,3.84,1.0,92.48,1.3,3.0,0.0,32.9,21.8,25.2,9.3,5.0,0.839,0.212,1.31,1.09,1.4,3.0,67.0,58.0,9.0,4.0,69.01151276,117.7202377,172.6065369,662.3123169,4550.450684,437.0397949,2174.666748,13422.51953,1502.999878,11003.71191,9702.395508,230.0,69011.51563,147.2001038
4033545.0,82.7,1.1,2.67,0.0,82.7,1.1,2.0,1.0,54.4,34.25,3.0,97.0,0.0,0.0,79.53,85.7,92.8,2.07,10.47,7.93,3.84,1.0,92.48,1.3,3.0,0.0,30.7,19.5,26.5,12.1,5.3,0.736,0.227,1.16,0.97,1.35,3.0,64.0,55.0,9.0,4.0,64.51537323,117.2493134,181.7357025,594.6260376,4490.735352,432.6920471,2013.0,13249.99023,1501.60022,10715.01563,9701.480469,229.0,64515.37109,150.1000061
4033546.0,82.7,1.1,2.67,0.0,82.7,1.1,2.0,1.0,54.4,34.25,3.0,97.0,0.0,0.0,79.53,85.7,92.8,2.07,10.47,7.93,3.84,1.0,92.48,1.3,3.0,0.0,30.7,19.5,26.5,12.1,5.3,0.736,0.227,1.16,0.97,1.35,3.0,62.0,54.0,7.0,2.0,64.52121735,119.5439301,183.3280945,593.9329224,4465.327637,429.303009,2292.887451,13172.57031,1500.500122,11002.30273,9700.771484,216.0,64521.22266,145.3999939
4033547.0,82.7,1.1,2.67,0.0,82.7,1.1,2.0,1.0,54.4,34.25,3.0,97.0,0.0,0.0,79.53,85.7,92.8,2.07,10.47,7.93,3.84,1.0,92.48,1.3,3.0,0.0,30.2,28.5,21.6,9.6,4.1,0.865,0.207,1.4,1.18,1.55,0.0,67.0,57.0,10.0,4.0,64.53553009,113.9875717,177.4395905,612.9586792,4806.153809,463.5128479,1771.975342,14181.75,1502.700195,10155.28809,9397.328125,188.0,64535.53125,145.5998993
4033548.0,82.7,1.1,2.67,0.0,82.7,1.1,2.0,1.0,54.4,34.25,3.0,97.0,0.0,0.0,79.53,85.7,92.8,2.07,10.47,7.93,3.84,1.0,92.48,1.3,3.0,0.0,30.2,28.5,21.6,9.6,4.1,0.865,0.207,1.4,1.18,1.55,0.0,66.0,58.0,7.0,2.0,64.51721954,111.0506058,184.1241302,588.3858643,4910.882324,471.256012,2130.777832,14484.65039,1503.10022,10689.0957,9419.361328,203.0,64517.22266,147.6999969
4033550.0,82.7,1.1,2.67,0.0,82.7,1.1,2.0,1.0,54.4,34.25,3.0,97.0,0.0,0.0,79.53,85.7,92.8,2.07,10.47,7.93,3.84,1.0,92.48,1.3,3.0,0.0,31.0,20.1,26.9,10.7,5.3,0.746,0.194,1.15,0.96,1.3,3.0,61.0,54.0,7.0,2.0,64.5074234,116.2676926,181.4374695,577.6227417,4490.766113,436.7837219,1652.0,13260.70996,1002.599976,10963.20313,9703.874023,212.0,64507.41797,145.8999939
4033551.0,82.7,1.1,2.67,0.0,82.7,1.1,2.0,1.0,54.4,34.25,3.0,97.0,0.0,0.0,79.53,85.7,92.8,2.07,10.47,7.93,3.84,1.0,92.48,1.3,3.0,0.0,31.0,20.1,26.9,10.7,5.3,0.746,0.194,1.15,0.96,1.3,3.0,59.0,52.0,7.0,2.0,64.52381897,116.9868851,183.2649078,554.4766235,4443.65625,429.1610718,1908.0,13113.69043,1003.5,10528.79883,9384.605469,207.0,64523.82422,144.8000031
4033553.0,82.7,1.1,2.67,0.0,82.7,1.1,2.0,1.0,54.2,34.9,2.0,98.0,0.0,0.0,80.57,86.3,93.33,1.93,10.12,7.38,3.83,1.0,92.1,1.2,4.0,0.0,31.0,20.1,26.9,10.7,5.3,0.746,0.194,1.15,0.96,1.3,3.0,69.0,55.0,14.0,9.0,50.38391113,115.6416321,182.7106628,581.2335205,4975.304199,477.7232666,1643.96228,14675.41016,1002.900146,10500.20898,9302.204102,219.0,50383.91016,174.0
4033556.0,82.7,1.1,2.67,0.0,82.7,1.1,2.0,1.0,54.2,34.9,2.0,98.0,0.0,0.0,80.57,86.3,93.33,1.93,10.12,7.38,3.83,1.0,92.1,1.2,4.0,0.0,31.0,20.1,26.9,10.7,5.3,0.746,0.194,1.15,0.96,1.3,3.0,58.0,49.0,8.0,3.0,49.50217056,115.9745026,184.733017,522.2907104,4404.010742,422.8847656,1861.999512,12990.33008,1002.899902,9964.117188,9007.512695,235.0,49502.16797,149.6999969
4033557.0,82.7,1.1,2.67,0.0,82.7,1.1,2.0,1.0,54.2,34.9,2.0,98.0,0.0,0.0,80.57,86.3,93.33,1.93,10.12,7.38,3.83,1.0,92.1,1.2,4.0,0.0,30.8,20.6,26.6,11.0,5.1,0.856,0.178,1.16,0.97,1.32,3.0,59.0,51.0,7.0,2.0,49.50067902,117.5177078,180.5176849,557.8741455,4807.495605,463.2066345,1873.0,14184.57031,1000.800049,10345.5127,9362.710938,195.0,49500.67969,160.6000977
4033559.0,82.7,1.1,2.67,0.0,82.7,1.1,2.0,1.0,54.2,34.9,2.0,98.0,0.0,0.0,80.57,86.3,93.33,1.93,10.12,7.38,3.83,1.0,92.1,1.2,4.0,0.0,30.8,20.6,26.6,11.0,5.1,0.856,0.178,1.16,0.97,1.32,3.0,62.0,54.0,7.0,2.0,49.51345062,116.1248703,179.6043243,591.7814941,4295.378906,414.0861816,2254.0,12674.15039,1001.899902,10708.61621,9342.128906,205.0,49513.44531,165.5
4033560.0,82.7,1.1,2.67,0.0,82.7,1.1,2.0,1.0,54.2,34.9,2.0,98.0,0.0,0.0,80.57,86.3,93.33,1.93,10.12,7.38,3.83,1.0,92.1,1.2,4.0,0.0,32.9,23.8,24.0,8.7,4.7,0.831,0.221,1.37,1.15,1.45,3.0,61.0,52.0,8.0,3.0,49.0075798,118.427803,178.8267517,584.2506104,4735.845703,456.1642151,1900.0,13972.80957,1002.599976,10768.00879,9453.193359,242.0,49007.57813,160.9998932
4033561.0,82.7,1.1,2.67,0.0,82.7,1.1,2.0,1.0,54.2,34.9,2.0,98.0,0.0,0.0,80.57,86.3,93.33,1.93,10.12,7.38,3.83,1.0,92.1,1.2,4.0,0.0,32.9,23.8,24.0,8.7,4.7,0.831,0.221,1.37,1.15,1.45,3.0,56.0,49.0,7.0,1.0,49.01279068,120.6620941,180.5149384,553.6851807,4694.887207,450.9401855,1650.991821,13848.63965,1000.5,10635.20605,9354.987305,189.0,49012.78516,159.6000977
4033563.0,82.7,1.1,2.67,0.0,82.7,1.1,2.0,1.0,54.2,34.9,2.0,98.0,0.0,0.0,80.57,86.3,93.33,1.93,10.12,7.38,3.83,1.0,92.1,1.2,4.0,0.0,32.9,23.8,24.0,8.7,4.7,0.831,0.221,1.37,1.15,1.45,3.0,67.0,49.0,17.0,12.0,82.34706116,116.8458862,178.5367737,545.0230713,4585.552246,442.0194702,1599.0,13530.25,1001.400146,9854.6875,8714.791992,221.0,82347.0625,108.5998993
4033565.0,82.7,1.1,2.67,0.0,82.7,1.1,2.0,1.0,54.2,34.9,2.0,98.0,0.0,0.0,80.57,86.3,93.33,1.93,10.12,7.38,3.83,1.0,92.1,1.2,4.0,0.0,28.4,28.2,23.0,10.3,4.2,0.84,0.165,1.23,1.04,1.42,3.0,62.0,52.0,9.0,4.0,58.37287903,119.2322998,178.1207275,580.8821411,4958.878418,476.6790161,1877.876587,14628.33984,1502.0,10443.91016,9357.884766,386.0,58372.88281,150.1000061
4033568.0,82.7,1.1,2.67,0.0,82.7,1.1,2.0,1.0,54.2,34.9,2.0,98.0,0.0,0.0,80.57,86.3,93.33,1.93,10.12,7.38,3.83,1.0,92.1,1.2,4.0,0.0,28.4,28.2,23.0,10.3,4.2,0.84,0.165,1.23,1.04,1.42,3.0,65.0,56.0,9.0,3.0,59.66897964,117.9777908,174.2925873,633.0848999,5066.835449,486.72052,2245.998535,14945.91992,1501.300049,10545.62695,9713.067383,346.0,59668.98438,158.0
4033570.0,82.7,1.1,2.67,0.0,82.7,1.1,2.0,1.0,54.2,34.9,2.0,98.0,0.0,0.0,80.57,86.3,93.33,1.93,10.12,7.38,3.83,1.0,92.1,1.2,4.0,0.0,30.2,25.1,24.0,10.4,4.5,0.82,0.202,1.26,1.06,1.42,3.0,69.0,55.0,13.0,8.0,50.02447891,117.3702316,183.3310394,592.1935425,5027.876465,482.996521,1991.975342,14831.05957,1503.399902,10709.91211,9534.325195,359.0,50024.47656,165.3999939
4033571.0,82.7,1.1,2.67,0.0,82.7,1.1,2.0,1.0,54.2,34.9,2.0,98.0,0.0,0.0,80.57,86.3,93.33,1.93,10.12,7.38,3.83,1.0,92.1,1.2,4.0,0.0,30.2,25.1,24.0,10.4,4.5,0.82,0.202,1.26,1.06,1.42,3.0,66.0,55.0,10.0,5.0,55.0126915,118.4230957,185.9345093,591.616394,5048.230469,486.1582336,1801.99585,14894.24023,1501.199951,10864.51563,9391.492188,405.0,55012.69141,160.1000061
4033572.0,82.7,1.1,2.67,0.0,82.7,1.1,2.0,1.0,55.65,32.45,3.5,96.5,0.0,0.0,80.73,86.57,93.3,2.0,9.76,7.5,3.75,1.0,92.4,1.2,3.0,0.0,30.2,25.1,24.0,10.4,4.5,0.82,0.202,1.26,1.06,1.42,3.0,64.0,54.0,9.0,4.0,49.52048111,117.6710281,185.3270721,580.4382935,4956.222656,477.3770447,1866.777832,14622.98047,1501.599976,10951.48438,9796.109375,351.0,49520.47656,170.0
4033573.0,82.7,1.1,2.67,0.0,82.7,1.1,2.0,1.0,55.65,32.45,3.5,96.5,0.0,0.0,80.73,86.57,93.3,2.0,9.76,7.5,3.75,1.0,92.4,1.2,3.0,0.0,30.9,20.7,26.7,11.1,5.0,0.88,0.2,1.16,0.97,1.32,3.0,65.0,54.0,11.0,6.0,49.51539993,119.5663757,184.4324493,583.8244019,5174.319336,497.4263611,1889.998657,15263.96973,1501.599976,10998.80469,10075.11328,316.0,49515.39844,170.6000061
4033574.0,82.7,1.1,2.67,0.0,82.7,1.1,2.0,1.0,55.65,32.45,3.5,96.5,0.0,0.0,80.73,86.57,93.3,2.0,9.76,7.5,3.75,1.0,92.4,1.2,3.0,0.0,30.9,20.7,26.7,11.1,5.0,0.88,0.2,1.16,0.97,1.32,3.0,62.0,53.0,9.0,3.0,49.50527954,119.5018768,185.4337006,573.7353516,5121.096191,492.6716614,1909.0,15107.90039,1500.499878,10657.09961,10107.40625,351.0,49505.27344,166.1000061
4033575.0,82.7,1.1,2.67,0.0,82.7,1.1,2.0,1.0,55.65,32.45,3.5,96.5,0.0,0.0,80.73,86.57,93.3,2.0,9.76,7.5,3.75,1.0,92.4,1.2,3.0,0.0,30.9,20.7,26.7,11.1,5.0,0.88,0.2,1.16,0.97,1.32,3.0,61.0,53.0,8.0,3.0,49.51520157,120.3208847,184.0194855,580.6538696,4960.146973,475.8645935,1961.0,14629.65039,1501.800049,10739.00098,9913.716797,280.0,49515.19922,166.0
4033576.0,82.7,1.1,2.67,0.0,82.7,1.1,2.0,1.0,55.65,32.45,3.5,96.5,0.0,0.0,80.73,86.57,93.3,2.0,9.76,7.5,3.75,1.0,92.4,1.2,3.0,0.0,30.9,20.7,26.7,11.1,5.0,0.88,0.2,1.16,0.97,1.32,3.0,61.0,53.0,8.0,3.0,48.88864136,120.748497,177.2265472,602.2137451,4865.009277,468.4989929,1954.0,14353.62012,1501.5,10663.41113,8831.518555,271.0,48888.64453,166.5
