Repository: heidaralavi/EAF-Data-Analysis

https://eaf-prek26v.kfirjgyswf.dopraxrocks.com/

Background Information

Electric arc furnaces (EAFs) play a pivotal role in modern steel manufacturing industries[4]

. Unlike blast furnaces, EAFs produce heat through an electric current between electrodes and the material to be melted[4]

. This allows for precise temperature control, making EAFs highly efficient for recycling scrap metal and smelting materials for casting and molding[4]

. They can achieve temperatures over 3,000 degrees Fahrenheit (1,650 degrees Celsius)[4]

.

The importance of steel in building a green economy cannot be overstated, given its strength, versatility, and recyclability[5]

.

File: data/eaf_and_feed_all.csv (part 24 of 30)
Heat,c (Coke1030),s (Coke1030),s112 (Coke1030),Coke1030_labels,c (CokeFine),s (CokeFine),s05 (CokeFine),CokeFine_labels,cao (Dolomite),mgo (Dolomite),s0_95 (Dolomite),s95_385 (Dolomite),s385_1000 (Dolomite),Dolomite_labels,fe_metal (DRI),fe_total (DRI),md (DRI),c (DRI),gunge (DRI),feo (DRI),feo_c (DRI),Dri_labels,cao (Lime),mgo (Lime),s0_95 (Lime),Lime_labels,cao (Slag),feo (Slag),sio2 (Slag),mgo (Slag),al2o3 (Slag),p2o5 (Slag),mno (Slag),b2 (Slag),b3 (Slag),b4 (Slag),Slag_labels,Duration (EAF),Power On (EAF),Power Off (EAF),Delays (EAF),DRI [t] (EAF),Ele [MW] (EAF),Tapped [t] (EAF),Tapped [kWh/t] (EAF),O2 [Nm3] (EAF),CH4 [Nm3] (EAF),C.inj [kg] (EAF),Chemical [MWh] (EAF),C [kg] (EAF),CaO [kg] (EAF),MgO [kg] (EAF),Tapping Time [Sec] (EAF),EAF_DRI (EAF),HDRI(T) (EAF)
4033577.0,82.7,1.1,2.67,0.0,82.7,1.1,2.0,1.0,55.65,32.45,3.5,96.5,0.0,0.0,80.73,86.57,93.3,2.0,9.76,7.5,3.75,1.0,92.4,1.2,3.0,0.0,30.9,20.7,26.7,11.1,5.0,0.88,0.2,1.16,0.97,1.32,3.0,61.0,53.0,8.0,3.0,49.01398087,119.8382187,185.5323181,571.2764893,4598.475098,441.4490051,1638.987549,13563.65039,1502.600098,10643.50293,9599.820313,271.0,49013.98047,161.3999939
4033578.0,82.7,1.1,2.67,0.0,82.7,1.1,2.0,1.0,55.65,32.45,3.5,96.5,0.0,0.0,80.73,86.57,93.3,2.0,9.76,7.5,3.75,1.0,92.4,1.2,3.0,0.0,30.9,20.7,26.7,11.1,5.0,0.88,0.2,1.16,0.97,1.32,3.0,61.0,52.0,8.0,3.0,49.02471161,120.3376236,184.630127,573.3825073,4788.915039,459.4165039,1789.666626,14124.5498,1502.100098,10426.11426,9628.90625,234.0,49024.70703,159.9998932
4033580.0,82.7,1.1,2.67,0.0,82.7,1.1,2.0,1.0,55.65,32.45,3.5,96.5,0.0,0.0,80.73,86.57,93.3,2.0,9.76,7.5,3.75,1.0,92.4,1.2,3.0,0.0,30.9,20.7,26.7,11.1,5.0,0.88,0.2,1.16,0.97,1.32,3.0,65.0,54.0,11.0,6.0,97.93813324,119.5062561,185.1512604,581.0861206,4445.296875,426.4094849,1546.998169,13110.96973,1502.699951,10122.98926,8463.094727,230.0,97938.13281,92.09999847
4033583.0,82.7,1.1,2.67,0.0,82.7,1.1,2.0,1.0,55.65,32.45,3.5,96.5,0.0,0.0,80.73,86.57,93.3,2.0,9.76,7.5,3.75,1.0,92.4,1.2,3.0,0.0,32.7,20.9,25.5,10.1,4.8,0.897,0.189,1.28,1.08,1.41,3.0,66.0,54.0,11.0,6.0,68.79306793,115.5514297,175.6340485,602.718811,5883.457031,568.9998169,2354.0,17364.73047,1501.199829,11544.70215,10201.51465,384.0,68793.0625,156.0
4033584.0,82.7,1.1,2.67,0.0,82.7,1.1,2.0,1.0,55.65,32.45,3.5,96.5,0.0,0.0,80.73,86.57,93.3,2.0,9.76,7.5,3.75,1.0,92.4,1.2,3.0,0.0,32.7,20.9,25.5,10.1,4.8,0.897,0.189,1.28,1.08,1.41,3.0,63.0,53.0,9.0,4.0,69.51805878,119.477829,175.792511,603.1915894,5411.500488,521.809082,1788.975342,15967.75,1501.200073,11263.81934,9434.420898,336.0,69518.0625,151.0
4033585.0,82.7,1.1,2.67,0.0,82.7,1.1,2.0,1.0,55.65,32.45,3.5,96.5,0.0,0.0,80.73,86.57,93.3,2.0,9.76,7.5,3.75,1.0,92.4,1.2,3.0,0.0,32.7,20.9,25.5,10.1,4.8,0.897,0.189,1.28,1.08,1.41,3.0,58.0,49.0,8.0,3.0,58.69968033,118.5423126,184.8402405,526.7756348,5092.495117,493.3488464,1619.0,15032.44043,1500.39978,10633.29297,8977.21875,358.0,58699.67578,151.3999939
4033586.0,82.7,1.1,2.67,0.0,82.7,1.1,2.0,1.0,55.65,32.45,3.5,96.5,0.0,0.0,80.73,86.57,93.3,2.0,9.76,7.5,3.75,1.0,92.4,1.2,3.0,0.0,30.1,26.3,23.0,10.3,4.4,0.91,0.173,1.31,1.1,1.47,0.0,59.0,49.0,10.0,5.0,49.40871811,119.619545,181.9151917,539.5617676,4905.634766,472.9842529,1109.0,14474.96973,1501.099854,10507.70801,9501.900391,401.0,49408.72266,161.6000061
4033587.0,82.7,1.1,2.67,0.0,82.7,1.1,2.0,1.0,55.65,32.45,3.5,96.5,0.0,0.0,80.73,86.57,93.3,2.0,9.76,7.5,3.75,1.0,92.4,1.2,3.0,0.0,30.1,26.3,23.0,10.3,4.4,0.91,0.173,1.31,1.1,1.47,0.0,58.0,49.0,9.0,4.0,49.51213074,119.5046616,179.1119995,546.5531616,5004.936523,481.5960999,1079.0,14765.48047,1500.500122,10480.5,9359.478516,320.0,49512.13281,161.1000061
4033589.0,83.54,1.08,2.6,0.0,83.54,1.08,2.0,1.0,54.93,34.2,3.67,96.33,0.0,0.0,79.75,85.95,92.8,2.0,10.27,7.98,3.99,1.0,92.18,1.28,3.4,0.0,30.1,26.3,23.0,10.3,4.4,0.91,0.173,1.31,1.1,1.47,0.0,60.0,49.0,11.0,6.0,59.51966858,114.0282059,177.6985016,526.367981,5183.780273,497.9923706,1982.963013,15291.07031,1001.600098,9574.907227,8519.810547,379.0,59519.67188,130.5
4033590.0,83.54,1.08,2.6,0.0,83.54,1.08,2.0,1.0,54.93,34.2,3.67,96.33,0.0,0.0,79.75,85.95,92.8,2.0,10.27,7.98,3.99,1.0,92.18,1.28,3.4,0.0,30.1,26.3,23.0,10.3,4.4,0.91,0.173,1.31,1.1,1.47,0.0,58.0,48.0,9.0,4.0,59.52394867,117.9560013,182.1816559,523.1865845,4959.066406,476.4207458,1954.765137,14628.17969,1001.499878,10224.50488,9000.408203,336.0,59523.95313,141.1999969
4033591.0,83.54,1.08,2.6,0.0,83.54,1.08,2.0,1.0,54.93,34.2,3.67,96.33,0.0,0.0,79.75,85.95,92.8,2.0,10.27,7.98,3.99,1.0,92.18,1.28,3.4,0.0,25.9,34.9,20.3,9.1,4.0,0.762,0.173,1.28,1.07,1.44,2.0,68.0,51.0,16.0,11.0,59.50283051,116.6141815,177.9910583,566.7209473,5382.066406,516.8847046,2106.987793,15875.48047,1000.800049,10427.59277,9340.198242,290.0,59502.83203,150.6000977
4033592.0,83.54,1.08,2.6,0.0,83.54,1.08,2.0,1.0,54.93,34.2,3.67,96.33,0.0,0.0,79.75,85.95,92.8,2.0,10.27,7.98,3.99,1.0,92.18,1.28,3.4,0.0,25.9,34.9,20.3,9.1,4.0,0.762,0.173,1.28,1.07,1.44,2.0,58.0,48.0,9.0,4.0,59.50780869,118.36483,178.6972198,533.9489746,5010.730957,481.3280334,1850.987671,14780.41992,1002.300049,10317.37793,9254.094727,358.0,59507.80859,145.6000061
4033593.0,83.54,1.08,2.6,0.0,83.54,1.08,2.0,1.0,54.93,34.2,3.67,96.33,0.0,0.0,79.75,85.95,92.8,2.0,10.27,7.98,3.99,1.0,92.18,1.28,3.4,0.0,25.9,34.9,20.3,9.1,4.0,0.762,0.173,1.28,1.07,1.44,2.0,62.0,50.0,11.0,6.0,59.51314163,117.045372,178.1000061,557.697876,5258.598145,505.3503113,1648.887329,15512.12012,1001.400146,11091.71387,9224.201172,467.0,59513.14063,149.6999969
4033594.0,83.35,1.15,2.5,0.0,83.35,1.15,2.0,1.0,54.7,34.33,3.0,97.0,0.0,0.0,79.4,85.37,93.0,2.0,10.92,7.68,3.85,1.0,92.16,1.28,3.4,0.0,28.9,25.9,24.5,10.1,4.7,0.844,0.186,1.18,0.99,1.34,3.0,61.0,51.0,9.0,4.0,59.53181076,114.9797211,184.2817841,533.637085,5062.913574,486.9028625,1665.876587,14935.80957,1002.5,10817.48926,9254.994141,351.0,59531.80859,150.1999969
4033595.0,83.35,1.15,2.5,0.0,83.35,1.15,2.0,1.0,54.7,34.33,3.0,97.0,0.0,0.0,79.4,85.37,93.0,2.0,10.92,7.68,3.85,1.0,92.16,1.28,3.4,0.0,28.3,29.1,22.7,9.5,4.5,0.828,0.171,1.25,1.04,1.39,3.0,69.0,50.0,19.0,14.0,39.51277161,114.6171799,179.1154633,534.8553467,5106.299805,490.2280273,1905.888794,15061.59961,1000.099854,10407.89551,9454.098633,324.0,39512.76563,169.6000061
4033596.0,83.35,1.15,2.5,0.0,83.35,1.15,2.0,1.0,54.7,34.33,3.0,97.0,0.0,0.0,79.4,85.37,93.0,2.0,10.92,7.68,3.85,1.0,92.16,1.28,3.4,0.0,28.3,29.1,22.7,9.5,4.5,0.828,0.171,1.25,1.04,1.39,3.0,62.0,49.0,12.0,7.0,39.50196075,117.3055649,177.7937012,549.0874634,5099.232422,490.0926514,1687.888916,15042.16992,1002.5,10547.81055,9343.780273,494.0,39501.96484,169.6000061
4033597.0,83.35,1.15,2.5,0.0,83.35,1.15,2.0,1.0,54.7,34.33,3.0,97.0,0.0,0.0,79.4,85.37,93.0,2.0,10.92,7.68,3.85,1.0,92.16,1.28,3.4,0.0,28.3,29.1,22.7,9.5,4.5,0.828,0.171,1.25,1.04,1.39,3.0,68.0,50.0,18.0,13.0,44.51728821,117.1425323,174.1612701,568.5418701,5327.314453,513.380249,1710.96167,15718.54004,1000.300049,10501.69727,9503.981445,325.0,44517.29297,171.0
4033598.0,83.35,1.15,2.5,0.0,83.35,1.15,2.0,1.0,54.7,34.33,3.0,97.0,0.0,0.0,79.4,85.37,93.0,2.0,10.92,7.68,3.85,1.0,92.16,1.28,3.4,0.0,29.9,26.6,23.3,9.5,4.8,0.851,0.195,1.28,1.06,1.4,3.0,59.0,50.0,9.0,4.0,44.50220871,118.0914383,175.8342896,565.8284302,4986.733398,480.7586365,1468.728516,14714.15039,1001.099976,10528.80859,9500.981445,340.0,44502.20703,170.0
4033599.0,83.35,1.15,2.5,0.0,83.35,1.15,2.0,1.0,54.7,34.33,3.0,97.0,0.0,0.0,79.4,85.37,93.0,2.0,10.92,7.68,3.85,1.0,92.16,1.28,3.4,0.0,29.9,26.6,23.3,9.5,4.8,0.851,0.195,1.28,1.06,1.4,3.0,62.0,52.0,9.0,4.0,44.51055908,117.2091446,179.5303955,571.0756836,4981.129395,478.8082886,1708.888428,14693.9502,1002.199951,10277.60547,9502.878906,341.0,44510.55859,169.5
4033600.0,83.35,1.15,2.5,0.0,83.35,1.15,2.0,1.0,54.7,34.33,3.0,97.0,0.0,0.0,79.4,85.37,93.0,2.0,10.92,7.68,3.85,1.0,92.16,1.28,3.4,0.0,30.2,25.7,23.6,10.2,4.6,0.886,0.182,1.28,1.07,1.43,3.0,64.0,53.0,10.0,5.0,49.52436066,116.7047424,180.9722595,575.3730469,5243.097656,506.5987549,1663.0,15473.51953,1000.899902,10857.49707,9558.116211,323.0,49524.35938,169.3999939
4033601.0,83.35,1.15,2.5,0.0,83.35,1.15,2.0,1.0,54.7,34.33,3.0,97.0,0.0,0.0,79.4,85.37,93.0,2.0,10.92,7.68,3.85,1.0,92.16,1.28,3.4,0.0,30.2,25.7,23.6,10.2,4.6,0.886,0.182,1.28,1.07,1.43,3.0,62.0,51.0,10.0,5.0,49.52016068,115.7750473,182.4277954,545.4334717,5351.528809,516.6674194,1798.65979,15792.45996,1003.400024,11008.59961,9649.990234,310.0,49520.16016,167.6999969
4033602.0,83.35,1.15,2.5,0.0,83.35,1.15,2.0,1.0,54.7,34.33,3.0,97.0,0.0,0.0,79.4,85.37,93.0,2.0,10.92,7.68,3.85,1.0,92.16,1.28,3.4,0.0,26.4,33.9,21.2,9.1,4.0,0.76,0.175,1.25,1.05,1.41,2.0,59.0,50.0,8.0,3.0,59.50371933,117.5526352,179.9359436,552.0407715,5756.216797,552.876709,1849.741211,16979.25977,1000.5,11159.01465,9820.986328,306.0,59503.71875,159.6999969
4033604.0,83.35,1.15,2.5,0.0,83.35,1.15,2.0,1.0,54.7,34.33,3.0,97.0,0.0,0.0,79.4,85.37,93.0,2.0,10.92,7.68,3.85,1.0,92.16,1.28,3.4,0.0,25.7,34.7,21.2,9.0,4.0,0.789,0.167,1.21,1.02,1.38,2.0,59.0,50.0,9.0,4.0,59.50535965,117.6174088,182.2608032,540.9972534,5416.259766,520.2860107,1856.628296,15976.65039,1000.700073,10702.91504,9617.291016,304.0,59505.36328,154.8000031
4033605.0,83.35,1.15,2.5,0.0,83.35,1.15,2.0,1.0,54.7,34.33,3.0,97.0,0.0,0.0,79.4,85.37,93.0,2.0,10.92,7.68,3.85,1.0,92.16,1.28,3.4,0.0,25.7,34.7,21.2,9.0,4.0,0.789,0.167,1.21,1.02,1.38,2.0,60.0,52.0,8.0,3.0,59.52249908,116.7708588,183.9000092,553.4815674,5367.61377,516.4761963,2086.998291,15835.40039,1002.499878,11018.80762,9752.396484,305.0,59522.50391,160.6999969
4033606.0,83.35,1.15,2.5,0.0,83.35,1.15,2.0,1.0,54.7,34.33,3.0,97.0,0.0,0.0,79.4,85.37,93.0,2.0,10.92,7.68,3.85,1.0,92.16,1.28,3.4,0.0,25.7,34.7,21.2,9.0,4.0,0.789,0.167,1.21,1.02,1.38,2.0,60.0,51.0,9.0,4.0,70.01982117,119.084465,180.0493469,569.3543091,5465.892578,526.3637695,1693.987671,16126.45996,1000.199951,11403.50977,9171.513672,349.0,70019.82031,150.0
4033607.0,83.35,1.15,2.5,0.0,83.35,1.15,2.0,1.0,54.7,34.33,3.0,97.0,0.0,0.0,79.4,85.37,93.0,2.0,10.92,7.68,3.85,1.0,92.16,1.28,3.4,0.0,25.7,34.7,21.2,9.0,4.0,0.789,0.167,1.21,1.02,1.38,2.0,62.0,51.0,11.0,6.0,69.26023102,120.463623,183.3955536,558.5061035,5445.539551,526.4048462,1969.964233,16071.61035,1002.099854,11041.82227,9822.387695,374.0,69260.22656,149.8000031
4033608.0,83.35,1.15,2.5,0.0,83.35,1.15,2.0,1.0,54.7,34.33,3.0,97.0,0.0,0.0,79.4,85.37,93.0,2.0,10.92,7.68,3.85,1.0,92.16,1.28,3.4,0.0,25.4,34.0,22.0,8.8,4.4,0.778,0.178,1.15,0.96,1.3,3.0,64.0,51.0,13.0,8.0,69.51416779,118.080658,186.101059,539.322937,5305.35791,510.0630798,1837.987671,15650.62988,1002.099854,10955.00781,9821.609375,308.0,69514.17188,151.0
4033609.0,83.35,1.15,2.5,0.0,83.35,1.15,2.0,1.0,54.7,34.33,3.0,97.0,0.0,0.0,79.4,85.37,93.0,2.0,10.92,7.68,3.85,1.0,92.16,1.28,3.4,0.0,25.4,34.0,22.0,8.8,4.4,0.778,0.178,1.15,0.96,1.3,3.0,61.0,50.0,10.0,5.0,69.50866699,120.0207748,183.6471405,554.9644775,5253.688477,506.4469604,2043.999634,15501.73047,1001.799927,10952.1123,9820.505859,418.0,69508.67188,145.3000031
4033610.0,83.35,1.15,2.5,0.0,83.35,1.15,2.0,1.0,54.7,34.33,3.0,97.0,0.0,0.0,79.4,85.37,93.0,2.0,10.92,7.68,3.85,1.0,92.16,1.28,3.4,0.0,25.4,34.0,22.0,8.8,4.4,0.778,0.178,1.15,0.96,1.3,3.0,65.0,50.0,15.0,10.0,68.74347687,118.3321228,184.8976746,536.3447266,5413.700195,520.9881592,1637.851807,15971.55957,1004.5,10694.69238,9501.408203,318.0,68743.48438,141.1999969
4033611.0,83.35,1.15,2.5,0.0,83.35,1.15,2.0,1.0,54.7,34.33,3.0,97.0,0.0,0.0,79.4,85.37,93.0,2.0,10.92,7.68,3.85,1.0,92.16,1.28,3.4,0.0,25.4,34.0,22.0,8.8,4.4,0.778,0.178,1.15,0.96,1.3,3.0,59.0,46.0,12.0,7.0,59.14776993,119.6008301,182.7840271,508.3770447,4956.054199,477.3032837,1511.987671,14622.33984,1000.400024,10544.00684,8103.196289,320.0,59147.77344,139.3000031
4033612.0,83.35,1.15,2.5,0.0,83.35,1.15,2.0,1.0,54.7,34.33,3.0,97.0,0.0,0.0,79.4,85.37,93.0,2.0,10.92,7.68,3.85,1.0,92.16,1.28,3.4,0.0,25.4,34.0,22.0,8.8,4.4,0.778,0.178,1.15,0.96,1.3,3.0,55.0,43.0,11.0,6.0,26.22620964,116.1610184,183.2961121,458.2250366,5140.081543,500.3670349,1502.999634,15179.17969,1000.699951,11411.10352,7219.109863,329.0,26226.21484,171.1999969
4033615.0,83.35,1.15,2.5,0.0,83.35,1.15,2.0,1.0,54.7,34.33,3.0,97.0,0.0,0.0,79.4,85.37,93.0,2.0,10.92,7.68,3.85,1.0,92.16,1.28,3.4,0.0,28.8,26.9,23.0,11.1,4.6,0.843,0.291,1.25,1.04,1.45,3.0,59.0,48.0,10.0,5.0,40.02070999,118.5067749,179.1994476,537.1324463,5300.66748,509.6368408,1636.996094,15636.84961,1000.700195,10607.09082,9254.304688,233.0,40020.71094,175.8999939
4033617.0,82.63,1.17,2.33,0.0,82.63,1.17,2.0,1.0,54.93,33.93,3.67,96.33,0.0,0.0,80.43,85.97,93.6,2.1,10.35,7.12,3.44,1.0,92.03,1.2,3.5,0.0,28.8,26.9,23.0,11.1,4.6,0.843,0.291,1.25,1.04,1.45,3.0,55.0,48.0,7.0,2.0,39.50986099,118.5319214,170.0,560.1213989,5491.618164,527.8677368,1775.975586,16199.82031,1001.099976,10800.21582,9995.674805,222.0,39509.85938,175.6000061
4033618.0,82.63,1.17,2.33,0.0,82.63,1.17,2.0,1.0,54.93,33.93,3.67,96.33,0.0,0.0,80.43,85.97,93.6,2.1,10.35,7.12,3.44,1.0,92.03,1.2,3.5,0.0,28.8,26.9,23.0,11.1,4.6,0.843,0.291,1.25,1.04,1.45,3.0,58.0,48.0,9.0,4.0,39.44863892,118.7086334,177.2688141,540.3729248,5581.350586,537.3816528,1686.96167,16466.83984,1002.000244,10861.70801,9269.69043,285.0,39448.64453,170.8999939
4033619.0,82.63,1.17,2.33,0.0,82.63,1.17,2.0,1.0,54.93,33.93,3.67,96.33,0.0,0.0,80.43,85.97,93.6,2.1,10.35,7.12,3.44,1.0,92.03,1.2,3.5,0.0,28.8,26.9,23.0,11.1,4.6,0.843,0.291,1.25,1.04,1.45,3.0,55.0,47.0,7.0,2.0,39.50746918,118.7448578,187.2040253,505.1552124,5308.531738,514.6207275,2010.888916,15671.0498,1000.999878,10974.70898,9601.8125,261.0,39507.46875,175.9001007
4033620.0,82.63,1.17,2.33,0.0,82.63,1.17,2.0,1.0,54.93,33.93,3.67,96.33,0.0,0.0,80.43,85.97,93.6,2.1,10.35,7.12,3.44,1.0,92.03,1.2,3.5,0.0,30.2,24.0,25.1,10.3,4.9,0.875,0.181,1.2,1.01,1.35,3.0,56.0,47.0,8.0,3.0,59.52231979,118.4781494,183.7778015,508.4030151,5504.203125,537.3522339,1937.0,16258.46973,1001.5,10755.19531,9542.089844,301.0,59522.32422,145.8000031
4033622.0,82.63,1.17,2.33,0.0,82.63,1.17,2.0,1.0,54.93,33.93,3.67,96.33,0.0,0.0,80.43,85.97,93.6,2.1,10.35,7.12,3.44,1.0,92.03,1.2,3.5,0.0,30.2,24.0,25.1,10.3,4.9,0.875,0.181,1.2,1.01,1.35,3.0,55.0,47.0,8.0,3.0,69.51943207,119.5745316,179.7025452,522.3410034,5406.376953,526.43396,1748.994507,15965.94043,1001.099976,10520.59277,9183.8125,262.0,69519.42969,135.1000061
4033623.0,82.63,1.17,2.33,0.0,82.63,1.17,2.0,1.0,54.93,33.93,3.67,96.33,0.0,0.0,80.43,85.97,93.6,2.1,10.35,7.12,3.44,1.0,92.03,1.2,3.5,0.0,30.2,24.0,25.1,10.3,4.9,0.875,0.181,1.2,1.01,1.35,3.0,63.0,48.0,15.0,10.0,69.5096817,118.6938477,184.6027679,516.8756104,5368.619141,516.6011963,2192.888428,15838.44043,1000.200073,10842.50879,9025.398438,253.0,69509.67969,135.8999939
4033624.0,82.63,1.17,2.33,0.0,82.63,1.17,2.0,1.0,54.93,33.93,3.67,96.33,0.0,0.0,80.43,85.97,93.6,2.1,10.35,7.12,3.44,1.0,92.03,1.2,3.5,0.0,30.2,24.0,25.1,10.3,4.9,0.875,0.181,1.2,1.01,1.35,3.0,66.0,46.0,19.0,14.0,65.42079163,115.9415588,182.0365753,496.2617798,5085.498535,489.1618652,1570.995728,15002.66016,1003.300049,9442.202148,8471.610352,256.0,65420.78906,129.8000031
4033626.0,82.63,1.17,2.33,0.0,82.63,1.17,2.0,1.0,54.93,33.93,3.67,96.33,0.0,0.0,80.43,85.97,93.6,2.1,10.35,7.12,3.44,1.0,92.03,1.2,3.5,0.0,26.7,29.8,23.6,9.7,4.6,0.759,0.211,1.13,0.95,1.29,3.0,58.0,49.0,8.0,3.0,34.45454025,118.8397217,183.6964722,536.2374268,5802.335938,565.3120728,1954.0,17136.11914,1002.099976,10906.70801,9931.591797,268.0,34454.54297,180.3000031
4033627.0,82.63,1.17,2.33,0.0,82.63,1.17,2.0,1.0,54.93,33.93,3.67,96.33,0.0,0.0,80.43,85.97,93.6,2.1,10.35,7.12,3.44,1.0,92.03,1.2,3.5,0.0,26.7,29.8,23.6,9.7,4.6,0.759,0.211,1.13,0.95,1.29,3.0,56.0,48.0,7.0,2.0,50.00806046,116.4201584,178.5151062,530.2411499,5573.22168,545.9099731,1883.887573,16467.07031,1001.200195,10482.81641,8719.008789,241.0,50008.05859,160.6999969
4033628.0,82.63,1.17,2.33,0.0,82.63,1.17,2.0,1.0,54.93,33.93,3.67,96.33,0.0,0.0,80.43,85.97,93.6,2.1,10.35,7.12,3.44,1.0,92.03,1.2,3.5,0.0,26.7,29.8,23.6,9.7,4.6,0.759,0.211,1.13,0.95,1.29,3.0,55.0,47.0,7.0,2.0,49.50059128,116.6226501,180.6161804,513.6848755,5826.112305,576.4650879,1820.983643,17229.31055,1000.100098,10468.80664,9381.793945,253.0,49500.58984,159.5
4033629.0,82.63,1.17,2.33,0.0,82.63,1.17,2.0,1.0,54.93,33.93,3.67,96.33,0.0,0.0,80.43,85.97,93.6,2.1,10.35,7.12,3.44,1.0,92.03,1.2,3.5,0.0,26.7,29.8,23.6,9.7,4.6,0.759,0.211,1.13,0.95,1.29,3.0,56.0,48.0,7.0,2.0,49.50709152,116.7233734,175.4335022,538.7426758,5674.743164,557.4871826,1527.949341,16771.2793,1001.900024,10801.91797,9437.994141,249.0,49507.08594,160.5
4033631.0,82.63,1.17,2.33,0.0,82.63,1.17,2.0,1.0,54.93,33.93,3.67,96.33,0.0,0.0,80.43,85.97,93.6,2.1,10.35,7.12,3.44,1.0,92.03,1.2,3.5,0.0,28.8,29.4,22.6,9.2,4.3,0.854,0.167,1.27,1.07,1.41,0.0,54.0,46.0,8.0,3.0,49.52880096,120.8864212,179.4519806,520.9499512,5513.604492,537.0221558,1175.987671,16282.99023,1002.800049,10683.70117,9153.588867,241.0,49528.80469,160.3999939
4033632.0,82.63,1.17,2.33,0.0,82.63,1.17,2.0,1.0,54.93,33.93,3.67,96.33,0.0,0.0,80.43,85.97,93.6,2.1,10.35,7.12,3.44,1.0,92.03,1.2,3.5,0.0,28.8,29.4,22.6,9.2,4.3,0.854,0.167,1.27,1.07,1.41,0.0,62.0,48.0,14.0,9.0,44.52394104,115.9068985,181.8409271,512.0512695,5809.512695,566.6012573,2219.847656,17158.84961,1002.099854,10065.30859,9157.908203,260.0,44523.94531,160.3999939
4033633.0,82.63,1.17,2.33,0.0,82.63,1.17,2.0,1.0,54.93,33.93,3.67,96.33,0.0,0.0,80.43,85.97,93.6,2.1,10.35,7.12,3.44,1.0,92.03,1.2,3.5,0.0,28.8,29.4,22.6,9.2,4.3,0.854,0.167,1.27,1.07,1.41,0.0,55.0,46.0,8.0,3.0,44.50698853,117.1977539,177.7665405,511.3074951,5623.725586,548.4153442,1765.518677,16609.93945,1001.200073,10434.40332,8274.213867,270.0,44506.98828,160.6999969
4033634.0,82.63,1.17,2.33,0.0,82.63,1.17,2.0,1.0,54.93,33.93,3.67,96.33,0.0,0.0,80.43,85.97,93.6,2.1,10.35,7.12,3.44,1.0,92.03,1.2,3.5,0.0,28.8,29.4,22.6,9.2,4.3,0.854,0.167,1.27,1.07,1.41,0.0,55.0,46.0,8.0,3.0,44.50294876,118.3032837,178.919754,511.3346863,5517.496094,534.6841431,1736.99939,16287.41016,1002.899902,10190.80273,9085.294922,238.0,44502.95313,160.1000061
4033636.0,82.63,1.17,2.33,0.0,82.63,1.17,2.0,1.0,54.93,33.93,3.67,96.33,0.0,0.0,80.43,85.97,93.6,2.1,10.35,7.12,3.44,1.0,92.03,1.2,3.5,0.0,28.8,29.4,22.6,9.2,4.3,0.854,0.167,1.27,1.07,1.41,0.0,54.0,46.0,8.0,3.0,40.01934814,120.2802505,178.0383148,526.019043,5508.979492,537.8317261,1831.661133,16272.59961,1000.099976,10221.31055,9202.40332,245.0,40019.35156,166.1999969
4033637.0,82.63,1.17,2.33,0.0,82.63,1.17,2.0,1.0,54.93,33.93,3.67,96.33,0.0,0.0,80.43,85.97,93.6,2.1,10.35,7.12,3.44,1.0,92.03,1.2,3.5,0.0,28.8,29.4,22.6,9.2,4.3,0.854,0.167,1.27,1.07,1.41,0.0,52.0,44.0,7.0,2.0,40.00329971,120.0954285,176.9202423,505.902832,5472.187988,536.4050293,1715.77771,16169.55957,1003.100098,9671.103516,8800.108398,254.0,40003.29688,155.3000031
4033640.0,82.0,1.0,2.33,0.0,82.0,1.0,2.0,1.0,55.27,33.67,3.0,97.0,0.0,0.0,80.03,86.53,92.47,1.83,9.77,8.36,4.56,1.0,91.92,1.2,4.0,0.0,25.3,34.6,18.8,11.5,4.1,0.761,0.217,1.35,1.1,1.61,2.0,59.0,50.0,8.0,3.0,50.01340866,121.7868652,180.2070923,571.0646362,5953.20752,576.161499,1951.937622,17571.67969,1001.899902,10906.10645,9902.290039,249.0,50013.41016,170.8999939
4033641.0,82.0,1.0,2.33,0.0,82.0,1.0,2.0,1.0,55.27,33.67,3.0,97.0,0.0,0.0,80.03,86.53,92.47,1.83,9.77,8.36,4.56,1.0,91.92,1.2,4.0,0.0,25.3,34.6,18.8,11.5,4.1,0.761,0.217,1.35,1.1,1.61,2.0,62.0,51.0,11.0,6.0,50.00241852,120.8743973,180.7983551,568.6467285,5829.239258,560.6430054,1698.883789,17196.60938,1004.000122,10945.38867,9902.393555,231.0,50002.41797,170.8999939
4033642.0,82.0,1.0,2.33,0.0,82.0,1.0,2.0,1.0,55.27,33.67,3.0,97.0,0.0,0.0,80.03,86.53,92.47,1.83,9.77,8.36,4.56,1.0,91.92,1.2,4.0,0.0,26.1,32.7,21.6,9.8,4.2,0.757,0.173,1.21,1.01,1.39,2.0,58.0,50.0,8.0,3.0,50.00214005,119.7653046,177.4513702,571.0565186,5836.446289,569.6489868,1815.997314,17239.49023,1000.300049,10831.99121,9903.994141,252.0,50002.14063,171.1000061
4033643.0,82.0,1.0,2.33,0.0,82.0,1.0,2.0,1.0,55.27,33.67,3.0,97.0,0.0,0.0,80.03,86.53,92.47,1.83,9.77,8.36,4.56,1.0,91.92,1.2,4.0,0.0,26.1,32.7,21.6,9.8,4.2,0.757,0.173,1.21,1.01,1.39,2.0,70.0,52.0,17.0,12.0,49.51977158,121.1246643,177.425827,599.2393799,6005.687988,579.5715332,1867.888794,17722.24023,1001.400024,11150.81934,9902.589844,259.0,49519.76563,176.0
4033644.0,82.0,1.0,2.33,0.0,82.0,1.0,2.0,1.0,55.27,33.67,3.0,97.0,0.0,0.0,80.03,86.53,92.47,1.83,9.77,8.36,4.56,1.0,91.92,1.2,4.0,0.0,26.1,32.7,21.6,9.8,4.2,0.757,0.173,1.21,1.01,1.39,2.0,58.0,51.0,7.0,2.0,49.52339172,121.7750015,178.9810181,585.3153076,6013.803223,583.3482056,1765.938232,17753.98047,1002.10022,11336.71777,9964.078125,228.0,49523.39063,175.8000031
4033645.0,82.0,1.0,2.33,0.0,82.0,1.0,2.0,1.0,55.27,33.67,3.0,97.0,0.0,0.0,80.03,86.53,92.47,1.83,9.77,8.36,4.56,1.0,91.92,1.2,4.0,0.0,26.4,32.5,21.5,9.8,4.2,0.762,0.159,1.23,1.03,1.41,2.0,62.0,50.0,11.0,6.0,49.52267075,120.9468613,180.5887451,565.7412109,5989.029785,583.2217407,1573.0,17686.75,1000.900146,11021.99707,10001.58789,222.0,49522.66797,174.9001007
4033646.0,82.0,1.0,2.33,0.0,82.0,1.0,2.0,1.0,55.27,33.67,3.0,97.0,0.0,0.0,80.03,86.53,92.47,1.83,9.77,8.36,4.56,1.0,91.92,1.2,4.0,0.0,26.4,32.5,21.5,9.8,4.2,0.762,0.159,1.23,1.03,1.41,2.0,57.0,50.0,7.0,2.0,69.00337219,122.2842941,179.8342438,572.6970825,5910.993164,570.0900879,1449.975342,17441.91016,1002.099854,10903.39258,9913.902344,207.0,69003.36719,149.9001007
4033647.0,82.0,1.0,2.33,0.0,82.0,1.0,2.0,1.0,55.27,33.67,3.0,97.0,0.0,0.0,80.03,86.53,92.47,1.83,9.77,8.36,4.56,1.0,91.92,1.2,4.0,0.0,26.4,32.5,21.5,9.8,4.2,0.762,0.159,1.23,1.03,1.41,2.0,65.0,50.0,15.0,10.0,59.01177979,121.5423279,179.0514069,572.8422852,5931.108887,574.7699585,1850.987671,17508.40039,1003.099976,10916.69141,9717.310547,230.0,59011.77734,156.3000946
4033648.0,82.0,1.0,2.33,0.0,82.0,1.0,2.0,1.0,55.27,33.67,3.0,97.0,0.0,0.0,80.03,86.53,92.47,1.83,9.77,8.36,4.56,1.0,91.92,1.2,4.0,0.0,28.1,29.4,22.9,9.8,4.4,0.786,0.158,1.23,1.03,1.39,3.0,56.0,49.0,6.0,1.0,59.52624893,120.5652161,181.2936707,549.0169067,5624.07959,550.1228027,1996.976685,16615.33008,1002.900024,10457.99414,9629.213867,217.0,59526.25391,155.3000031
4033649.0,82.0,1.0,2.33,0.0,82.0,1.0,2.0,1.0,55.27,33.67,3.0,97.0,0.0,0.0,80.03,86.53,92.47,1.83,9.77,8.36,4.56,1.0,91.92,1.2,4.0,0.0,28.1,29.4,22.9,9.8,4.4,0.786,0.158,1.23,1.03,1.39,3.0,60.0,48.0,11.0,6.0,59.53377914,120.3776398,183.9727173,531.2741699,5480.739258,533.2897339,1810.986328,16184.5498,502.0002441,10226.98438,9176.512695,214.0,59533.77344,146.5001068
4033650.0,82.0,1.0,2.33,0.0,82.0,1.0,2.0,1.0,55.27,33.67,3.0,97.0,0.0,0.0,80.03,86.53,92.47,1.83,9.77,8.36,4.56,1.0,91.92,1.2,4.0,0.0,27.1,31.5,22.2,9.5,4.4,0.745,0.162,1.22,1.02,1.38,3.0,67.0,49.0,18.0,13.0,59.54079056,122.2377243,181.3337402,556.5099487,5680.627441,546.7120972,1924.0,16759.15039,1000.300171,11053.29883,10000.60449,223.0,59540.78906,151.3999939
4033651.0,82.0,1.0,2.33,0.0,82.0,1.0,2.0,1.0,55.27,33.67,3.0,97.0,0.0,0.0,80.03,86.53,92.47,1.83,9.77,8.36,4.56,1.0,91.92,1.2,4.0,0.0,27.1,31.5,22.2,9.5,4.4,0.745,0.162,1.22,1.02,1.38,3.0,58.0,50.0,8.0,2.0,59.54376984,119.8189163,174.4020538,583.4003906,5533.987793,541.6705322,1828.984985,16350.11035,1000.400146,10552.78516,9849.928711,258.0,59543.76953,154.6999969
4033652.0,82.0,1.0,2.33,0.0,82.0,1.0,2.0,1.0,55.27,33.67,3.0,97.0,0.0,0.0,80.03,86.53,92.47,1.83,9.77,8.36,4.56,1.0,91.92,1.2,4.0,0.0,26.0,33.6,21.5,9.4,4.1,0.729,0.159,1.21,1.02,1.38,2.0,61.0,49.0,12.0,7.0,59.52796173,122.4007416,185.4415283,544.5415039,5340.047363,514.175293,1878.96167,15754.98047,1001.300049,10706.09863,9237.196289,299.0,59527.95703,150.6000061
4033654.0,82.0,1.0,2.33,0.0,82.0,1.0,2.0,1.0,55.27,33.67,3.0,97.0,0.0,0.0,80.03,86.53,92.47,1.83,9.77,8.36,4.56,1.0,91.92,1.2,4.0,0.0,26.0,33.6,21.5,9.4,4.1,0.729,0.159,1.21,1.02,1.38,2.0,56.0,48.0,8.0,3.0,54.50484085,118.730072,178.0834656,535.7757568,5798.424316,567.9472046,1964.871826,17132.41016,1000.100342,10445.18848,9318.197266,246.0,54504.83594,155.0
4033656.0,82.0,1.0,2.33,0.0,82.0,1.0,2.0,1.0,55.27,33.67,3.0,97.0,0.0,0.0,80.03,86.53,92.47,1.83,9.77,8.36,4.56,1.0,91.92,1.2,4.0,0.0,29.6,25.7,24.6,9.7,5.0,0.861,0.188,1.2,1.0,1.33,3.0,63.0,52.0,11.0,6.0,29.5182991,116.5540314,179.8069916,568.810791,6086.531738,585.8812866,1994.962524,17956.92969,1002.599854,12003.80176,10004.49707,303.0,29518.29688,196.6999969
4033657.0,82.0,1.0,2.33,0.0,82.0,1.0,2.0,1.0,55.27,33.67,3.0,97.0,0.0,0.0,80.03,86.53,92.47,1.83,9.77,8.36,4.56,1.0,91.92,1.2,4.0,0.0,32.7,28.2,20.7,8.2,4.8,0.824,0.217,1.58,1.28,1.6,0.0,69.0,48.0,21.0,16.0,54.51922989,117.5247345,172.6355591,550.0982666,6145.65918,593.2984619,1870.986328,18135.85938,1000.999878,10634.21777,9503.208008,219.0,54519.23047,155.8999939
4033658.0,82.0,1.0,2.33,0.0,82.0,1.0,2.0,1.0,55.27,33.67,3.0,97.0,0.0,0.0,80.03,86.53,92.47,1.83,9.77,8.36,4.56,1.0,91.92,1.2,4.0,0.0,32.7,28.2,20.7,8.2,4.8,0.824,0.217,1.58,1.28,1.6,0.0,56.0,48.0,8.0,3.0,54.50077057,118.5586548,174.394455,547.4523315,5849.827148,569.416626,1859.664795,17275.00977,1002.60022,10537.21289,9486.005859,236.0,54500.76953,155.8999939
4033659.0,82.0,1.0,2.33,0.0,82.0,1.0,2.0,1.0,55.27,33.67,3.0,97.0,0.0,0.0,80.03,86.53,92.47,1.83,9.77,8.36,4.56,1.0,91.92,1.2,4.0,0.0,32.7,28.2,20.7,8.2,4.8,0.824,0.217,1.58,1.28,1.6,0.0,65.0,47.0,18.0,13.0,30.00824928,119.2171936,183.5350494,510.8074951,5895.234375,569.2769775,1738.44458,17397.25977,1003.0,10520.79785,9503.683594,237.0,30008.25391,180.8000031
4033660.0,82.0,1.0,2.33,0.0,82.0,1.0,2.0,1.0,55.27,33.67,3.0,97.0,0.0,0.0,80.03,86.53,92.47,1.83,9.77,8.36,4.56,1.0,91.92,1.2,4.0,0.0,28.6,28.7,22.1,10.9,4.3,0.897,0.17,1.29,1.08,1.5,0.0,64.0,48.0,15.0,10.0,30.00614929,118.9851456,181.8795471,526.81073,5420.598145,521.5414429,1510.551514,15991.62012,1000.199951,10590.51563,9347.302734,246.0,30006.15039,180.3000031
4033661.0,83.4,1.0,2.29,0.0,83.4,1.0,2.0,1.0,55.2,34.0,4.0,96.0,0.0,0.0,80.5,86.6,92.95,1.75,9.9,7.85,4.48,1.0,91.68,1.2,5.25,0.0,28.6,28.7,22.1,10.9,4.3,0.897,0.17,1.29,1.08,1.5,0.0,59.0,49.0,9.0,4.0,30.01395988,119.2593231,179.4014893,553.5991821,5847.17627,571.0172729,1914.654419,17272.01953,1001.100098,10698.01465,9702.910156,238.0,30013.95703,184.8000031
4033662.0,83.4,1.0,2.29,0.0,83.4,1.0,2.0,1.0,55.2,34.0,4.0,96.0,0.0,0.0,80.5,86.6,92.95,1.75,9.9,7.85,4.48,1.0,91.68,1.2,5.25,0.0,28.6,28.7,22.1,10.9,4.3,0.897,0.17,1.29,1.08,1.5,0.0,58.0,49.0,9.0,4.0,30.00074959,120.0263977,179.1013794,548.7857056,5772.773926,568.4649658,1794.555542,17064.5,1001.999878,10738.70605,9706.797852,315.0,30000.74805,185.3000031
4033664.0,83.4,1.0,2.29,0.0,83.4,1.0,2.0,1.0,55.2,34.0,4.0,96.0,0.0,0.0,80.5,86.6,92.95,1.75,9.9,7.85,4.48,1.0,91.68,1.2,5.25,0.0,28.6,28.7,22.1,10.9,4.3,0.897,0.17,1.29,1.08,1.5,0.0,56.0,48.0,8.0,3.0,30.00210953,118.7710495,180.6072388,527.3752441,5768.336914,560.1488037,1866.626831,17030.90039,1002.300171,10604.70313,9989.594727,217.0,30002.11133,185.0
4033666.0,83.4,1.0,2.29,0.0,83.4,1.0,2.0,1.0,55.2,34.0,4.0,96.0,0.0,0.0,80.5,86.6,92.95,1.75,9.9,7.85,4.48,1.0,91.68,1.2,5.25,0.0,27.5,32.4,21.2,9.5,4.0,0.839,0.163,1.3,1.09,1.47,0.0,68.0,59.0,9.0,4.0,220.3634491,119.6412659,178.3058472,668.1931763,6851.396484,664.7090454,2103.999512,20227.00977,1000.299927,11356.60742,10200.80273,218.0,220363.4375,0.0
4033667.0,83.4,1.0,2.29,0.0,83.4,1.0,2.0,1.0,55.2,34.0,4.0,96.0,0.0,0.0,80.5,86.6,92.95,1.75,9.9,7.85,4.48,1.0,91.68,1.2,5.25,0.0,27.5,32.4,21.2,9.5,4.0,0.839,0.163,1.3,1.09,1.47,0.0,67.0,56.0,11.0,6.0,210.1540527,121.1096039,181.2132874,632.3109131,6530.242188,627.6633301,2094.662598,19263.58008,1000.599976,10918.6123,9567.102539,355.0,210154.0625,0.0
4033668.0,83.4,1.0,2.29,0.0,83.4,1.0,2.0,1.0,55.2,34.0,4.0,96.0,0.0,0.0,80.5,86.6,92.95,1.75,9.9,7.85,4.48,1.0,91.68,1.2,5.25,0.0,27.5,32.4,21.2,9.5,4.0,0.839,0.163,1.3,1.09,1.47,0.0,61.0,49.0,12.0,7.0,179.3848267,116.8021164,177.7098846,540.781311,5662.734375,544.6264038,1828.876587,16705.41016,1000.200073,9991.80957,8052.006836,218.0,179384.8281,0.0
4033673.0,83.4,1.0,2.29,0.0,83.4,1.0,2.0,1.0,54.4,33.85,2.0,98.0,0.0,0.0,80.83,87.1,92.8,2.03,9.07,8.06,3.98,1.0,91.4,1.2,3.5,1.0,27.5,32.4,21.2,9.5,4.0,0.839,0.163,1.3,1.09,1.47,0.0,63.0,52.0,10.0,5.0,40.00368881,117.6616745,181.1963501,569.8134766,5616.439941,539.072937,2202.998535,16565.9707,1000.799927,11372.80957,10129.80176,373.0,40003.6875,186.1000061
4033674.0,83.4,1.0,2.29,0.0,83.4,1.0,2.0,1.0,54.4,33.85,2.0,98.0,0.0,0.0,80.83,87.1,92.8,2.03,9.07,8.06,3.98,1.0,91.4,1.2,3.5,1.0,26.8,32.2,22.8,8.7,4.1,0.704,0.2,1.18,1.0,1.32,3.0,62.0,53.0,9.0,4.0,49.51581955,116.9948654,178.900589,584.2094727,5582.85791,536.2504883,2107.888916,16467.96094,1001.200195,11224.70215,10127.19434,308.0,49515.82422,175.8000031
4033675.0,83.4,1.0,2.29,0.0,83.4,1.0,2.0,1.0,54.4,33.85,2.0,98.0,0.0,0.0,80.83,87.1,92.8,2.03,9.07,8.06,3.98,1.0,91.4,1.2,3.5,1.0,26.8,32.2,22.8,8.7,4.1,0.704,0.2,1.18,1.0,1.32,3.0,64.0,53.0,11.0,6.0,49.524189,116.5836945,180.0040741,572.47052,5481.546875,526.8424683,2121.0,16169.96973,1502.099976,11880.30957,9901.082031,339.0,49524.1875,170.8999939
4033676.0,83.4,1.0,2.29,0.0,83.4,1.0,2.0,1.0,54.4,33.85,2.0,98.0,0.0,0.0,80.83,87.1,92.8,2.03,9.07,8.06,3.98,1.0,91.4,1.2,3.5,1.0,30.3,26.2,24.3,9.2,4.6,0.827,0.18,1.25,1.05,1.37,3.0,62.0,53.0,9.0,4.0,49.51454163,115.4869156,178.3021851,572.1379395,5613.098633,539.6608887,2015.0,16558.49023,1502.199951,11500.3877,9901.0,308.0,49514.53906,170.8999939
4033677.0,83.4,1.0,2.29,0.0,83.4,1.0,2.0,1.0,54.4,33.85,2.0,98.0,0.0,0.0,80.83,87.1,92.8,2.03,9.07,8.06,3.98,1.0,91.4,1.2,3.5,1.0,30.3,26.2,24.3,9.2,4.6,0.827,0.18,1.25,1.05,1.37,3.0,61.0,51.0,10.0,5.0,49.51369095,116.9556122,170.7657013,583.1072388,5130.135254,495.6686707,2090.986328,15140.09961,1002.0,11056.40039,9904.293945,354.0,49513.69141,170.0
4033678.0,83.4,1.0,2.29,0.0,83.4,1.0,2.0,1.0,54.4,33.85,2.0,98.0,0.0,0.0,80.83,87.1,92.8,2.03,9.07,8.06,3.98,1.0,91.4,1.2,3.5,1.0,29.2,28.4,23.4,8.9,4.4,0.776,0.189,1.25,1.05,1.37,3.0,68.0,50.0,18.0,12.0,49.52296829,116.7135696,180.6936493,548.6728516,5666.631348,545.5407715,1933.995728,16718.31055,1001.699951,11131.20313,9901.119141,321.0,49522.96875,166.1000061
4033679.0,83.4,1.0,2.29,0.0,83.4,1.0,2.0,1.0,54.4,33.85,2.0,98.0,0.0,0.0,80.83,87.1,92.8,2.03,9.07,8.06,3.98,1.0,91.4,1.2,3.5,1.0,29.2,28.4,23.4,8.9,4.4,0.776,0.189,1.25,1.05,1.37,3.0,57.0,48.0,9.0,4.0,49.5125618,116.8798523,183.7945557,515.2772217,5404.399902,519.6873169,2083.0,15943.07031,1002.099976,11038.30371,9455.40625,315.0,49512.55859,161.1999969
4033680.0,83.4,1.0,2.29,0.0,83.4,1.0,2.0,1.0,54.4,33.85,2.0,98.0,0.0,0.0,80.83,87.1,92.8,2.03,9.07,8.06,3.98,1.0,91.4,1.2,3.5,1.0,29.2,28.4,23.4,8.9,4.4,0.776,0.189,1.25,1.05,1.37,3.0,67.0,49.0,17.0,12.0,40.63491821,116.6219254,181.3943024,535.2304077,4992.78418,479.9112244,1807.666626,14728.29004,1003.0,11301.81738,9443.517578,277.0,40634.92578,169.3000031
4033681.0,83.4,1.0,2.29,0.0,83.4,1.0,2.0,1.0,54.4,33.85,2.0,98.0,0.0,0.0,80.83,87.1,92.8,2.03,9.07,8.06,3.98,1.0,91.4,1.2,3.5,1.0,29.2,28.4,23.4,8.9,4.4,0.776,0.189,1.25,1.05,1.37,3.0,56.0,48.0,8.0,3.0,29.85928917,115.5163116,175.5420685,535.7662964,5124.186523,491.7848206,1785.0,15113.9502,1004.5,10602.19922,9329.291016,265.0,29859.28711,180.0001068
4033682.0,83.4,1.0,2.29,0.0,83.4,1.0,2.0,1.0,54.4,33.85,2.0,98.0,0.0,0.0,80.83,87.1,92.8,2.03,9.07,8.06,3.98,1.0,91.4,1.2,3.5,1.0,29.2,28.4,23.4,8.9,4.4,0.776,0.189,1.25,1.05,1.37,3.0,65.0,48.0,17.0,12.0,28.86861992,117.2812195,182.6882629,517.8594971,5228.406738,502.140564,1898.0,15422.25977,1001.200195,10378.80469,9437.693359,281.0,28868.625,179.8999939
4033683.0,83.4,1.0,2.29,0.0,83.4,1.0,2.0,1.0,54.4,33.85,2.0,98.0,0.0,0.0,80.83,87.1,92.8,2.03,9.07,8.06,3.98,1.0,91.4,1.2,3.5,1.0,29.2,28.4,23.4,8.9,4.4,0.776,0.189,1.25,1.05,1.37,3.0,57.0,50.0,7.0,2.0,28.71404076,115.0468369,184.3923492,520.8033447,5403.058105,518.8968506,1872.998657,15937.37988,1002.499878,10412.88867,9292.393555,275.0,28714.04492,179.6000061
4033684.0,83.4,1.0,2.29,0.0,83.4,1.0,2.0,1.0,54.4,33.85,2.0,98.0,0.0,0.0,80.83,87.1,92.8,2.03,9.07,8.06,3.98,1.0,91.4,1.2,3.5,1.0,29.0,29.6,22.3,9.3,4.2,0.809,0.154,1.3,1.09,1.45,0.0,58.0,50.0,7.0,2.0,40.25128937,114.7419968,181.6763611,528.2411499,5436.352539,522.1018066,1843.987671,16035.61035,1002.699951,10280.89941,9451.889648,274.0,40251.28906,170.4001007
4033685.0,83.4,1.0,2.29,0.0,83.4,1.0,2.0,1.0,54.4,33.85,2.0,98.0,0.0,0.0,80.83,87.1,92.8,2.03,9.07,8.06,3.98,1.0,91.4,1.2,3.5,1.0,29.0,29.6,22.3,9.3,4.2,0.809,0.154,1.3,1.09,1.45,0.0,60.0,50.0,9.0,4.0,39.62321091,113.7251358,182.0950165,526.5197144,5432.954102,522.3375854,1834.652954,16027.0498,1001.800049,10503.50586,9451.226563,267.0,39623.20313,170.1000977
4033686.0,83.4,1.0,2.29,0.0,83.4,1.0,2.0,1.0,54.4,33.85,2.0,98.0,0.0,0.0,80.83,87.1,92.8,2.03,9.07,8.06,3.98,1.0,91.4,1.2,3.5,1.0,31.3,21.6,26.5,10.2,5.0,0.808,0.166,1.18,0.99,1.32,3.0,63.0,50.0,12.0,7.0,69.77071381,113.3329468,182.6933289,525.225647,5752.616211,556.9953003,1841.987671,16980.25,1000.600098,10435.0957,9359.398438,296.0,69770.70313,139.8000031
4033687.0,83.4,1.0,2.29,0.0,83.4,1.0,2.0,1.0,54.4,33.85,2.0,98.0,0.0,0.0,80.83,87.1,92.8,2.03,9.07,8.06,3.98,1.0,91.4,1.2,3.5,1.0,31.3,21.6,26.5,10.2,5.0,0.808,0.166,1.18,0.99,1.32,3.0,60.0,51.0,9.0,4.0,68.2348175,114.7280045,185.8874512,531.4697876,5496.289551,530.8762207,1831.887573,16220.25977,1000.100098,10493.40918,9301.40918,277.0,68234.82031,141.6000061
4033688.0,83.4,1.0,2.29,0.0,83.4,1.0,2.0,1.0,54.4,33.85,2.0,98.0,0.0,0.0,80.83,87.1,92.8,2.03,9.07,8.06,3.98,1.0,91.4,1.2,3.5,1.0,31.3,21.6,26.5,10.2,5.0,0.808,0.166,1.18,0.99,1.32,3.0,60.0,52.0,8.0,3.0,68.81697083,113.6723099,179.6375885,556.149353,5225.963379,503.5284424,1865.0,15419.28027,1002.799927,10585.30469,9415.885742,280.0,68816.96875,142.1999969
4033689.0,83.4,1.0,2.29,0.0,83.4,1.0,2.0,1.0,54.4,33.85,2.0,98.0,0.0,0.0,80.83,87.1,92.8,2.03,9.07,8.06,3.98,1.0,91.4,1.2,3.5,1.0,29.2,29.4,22.7,9.0,4.4,0.769,0.159,1.29,1.08,1.41,3.0,64.0,54.0,9.0,4.0,59.5110817,113.7659378,182.3944702,571.0646362,4700.290527,451.2328796,2240.0,13863.99023,1501.100098,10513.78516,9452.683594,275.0,59511.07813,150.3999939
4033690.0,83.4,1.0,2.29,0.0,83.4,1.0,2.0,1.0,54.4,33.85,2.0,98.0,0.0,0.0,80.83,87.1,92.8,2.03,9.07,8.06,3.98,1.0,91.4,1.2,3.5,1.0,29.2,29.4,22.7,9.0,4.4,0.769,0.159,1.29,1.08,1.41,3.0,62.0,53.0,9.0,4.0,59.50518036,114.8001556,170.4980774,594.7680664,4845.680664,465.5042114,1869.0,14293.65039,1501.400024,10451.41992,9412.986328,296.0,59505.17969,150.0
4033691.0,83.4,1.0,2.29,0.0,83.4,1.0,2.0,1.0,54.4,33.85,2.0,98.0,0.0,0.0,80.83,87.1,92.8,2.03,9.07,8.06,3.98,1.0,91.4,1.2,3.5,1.0,29.2,29.4,22.7,9.0,4.4,0.769,0.159,1.29,1.08,1.41,3.0,61.0,53.0,8.0,3.0,49.55722046,114.962059,179.0948334,568.8001099,4898.223145,470.0603027,2149.987793,14447.36035,1002.400024,10609.49609,9208.080078,299.0,49557.21875,161.1000061
4033692.0,83.4,1.0,2.29,0.0,83.4,1.0,2.0,1.0,54.4,33.85,2.0,98.0,0.0,0.0,80.83,87.1,92.8,2.03,9.07,8.06,3.98,1.0,91.4,1.2,3.5,1.0,30.8,23.0,25.5,10.4,4.9,0.8,0.17,1.21,1.01,1.36,3.0,60.0,52.0,8.0,3.0,49.57001877,116.1737747,182.9122009,552.9195557,4262.050293,409.3896179,1645.987671,12571.9502,1002.599976,10115.21387,9073.80957,294.0,49570.01953,159.0998993
4033693.0,83.4,1.0,2.29,0.0,83.4,1.0,2.0,1.0,54.4,33.85,2.0,98.0,0.0,0.0,80.83,87.1,92.8,2.03,9.07,8.06,3.98,1.0,91.4,1.2,3.5,1.0,30.8,23.0,25.5,10.4,4.9,0.8,0.17,1.21,1.01,1.36,3.0,61.0,52.0,9.0,4.0,49.57149887,115.6314316,184.4123535,546.0355835,4408.569824,423.6069031,2034.0,13004.51953,1001.60022,10313.71582,9280.210938,282.0,49571.50391,161.1000977
4033694.0,83.4,1.0,2.29,0.0,83.4,1.0,2.0,1.0,54.4,33.85,2.0,98.0,0.0,0.0,80.83,87.1,92.8,2.03,9.07,8.06,3.98,1.0,91.4,1.2,3.5,1.0,30.8,23.0,25.5,10.4,4.9,0.8,0.17,1.21,1.01,1.36,3.0,66.0,54.0,12.0,7.0,49.55780029,113.7961121,177.086792,579.7687378,4790.640625,460.283844,2266.0,14131.46973,1002.199951,10675.20801,9451.210938,266.0,49557.80078,160.1999969
4033695.0,83.4,1.0,2.29,0.0,83.4,1.0,2.0,1.0,54.4,33.85,2.0,98.0,0.0,0.0,80.83,87.1,92.8,2.03,9.07,8.06,3.98,1.0,91.4,1.2,3.5,1.0,31.2,21.6,26.4,10.1,5.0,0.805,0.165,1.18,0.99,1.32,3.0,64.0,56.0,8.0,3.0,67.48554993,113.6428223,183.9816284,576.5066528,4719.871094,455.5674744,2009.999756,13928.12988,1002.200073,10366.61426,9427.588867,278.0,67485.54688,142.1999969
4033696.0,83.4,1.0,2.29,0.0,83.4,1.0,2.0,1.0,56.4,32.97,2.33,97.67,0.0,0.0,79.97,86.43,92.53,1.9,9.81,8.32,4.38,1.0,92.02,1.8,5.25,0.0,31.2,21.6,26.4,10.1,5.0,0.805,0.165,1.18,0.99,1.32,3.0,61.0,53.0,8.0,3.0,69.52996063,113.9149246,179.2969818,567.7487793,4852.640625,466.6510315,1761.999512,14315.41992,1001.199951,10618.5,9227.914063,266.0,69529.95313,139.3000031
4033697.0,83.4,1.0,2.29,0.0,83.4,1.0,2.0,1.0,56.4,32.97,2.33,97.67,0.0,0.0,79.97,86.43,92.53,1.9,9.81,8.32,4.38,1.0,92.02,1.8,5.25,0.0,31.4,22.2,25.7,10.1,5.0,0.816,0.169,1.22,1.02,1.35,3.0,60.0,52.0,8.0,3.0,60.0018692,114.1469498,182.8860931,541.7901611,4777.738281,460.1098938,1915.961182,14096.17969,1002.700195,10421.80664,9451.204102,281.0,60001.86719,150.1000061
4033698.0,83.4,1.0,2.29,0.0,83.4,1.0,2.0,1.0,56.4,32.97,2.33,97.67,0.0,0.0,79.97,86.43,92.53,1.9,9.81,8.32,4.38,1.0,92.02,1.8,5.25,0.0,31.4,22.2,25.7,10.1,5.0,0.816,0.169,1.22,1.02,1.35,3.0,62.0,53.0,9.0,4.0,44.97822189,114.3226089,180.9842072,559.02948,4732.688965,456.5221863,2018.950684,13965.21973,1001.299927,10422.10449,9451.513672,274.0,44978.21484,164.6999969
4033700.0,83.4,1.0,2.29,0.0,83.4,1.0,2.0,1.0,56.4,32.97,2.33,97.67,0.0,0.0,79.97,86.43,92.53,1.9,9.81,8.32,4.38,1.0,92.02,1.8,5.25,0.0,31.4,22.2,25.7,10.1,5.0,0.816,0.169,1.22,1.02,1.35,3.0,56.0,48.0,7.0,2.0,0.0,114.7166901,179.4870148,519.1207886,4743.53125,456.0043335,1868.0,13993.13965,1001.899902,10151.81055,9452.296875,282.0,0.0,204.1999969
4033701.0,83.4,1.0,2.29,0.0,83.4,1.0,2.0,1.0,56.4,32.97,2.33,97.67,0.0,0.0,79.97,86.43,92.53,1.9,9.81,8.32,4.38,1.0,92.02,1.8,5.25,0.0,31.4,22.2,25.7,10.1,5.0,0.816,0.169,1.22,1.02,1.35,3.0,61.0,53.0,8.0,3.0,59.50743103,114.8759689,178.9869232,569.6082153,4888.516113,469.2874146,1898.998657,14419.13965,1002.5,10445.99609,9453.916992,281.0,59507.42969,150.6999969
4033703.0,83.4,1.0,2.29,0.0,83.4,1.0,2.0,1.0,56.4,32.97,2.33,97.67,0.0,0.0,79.97,86.43,92.53,1.9,9.81,8.32,4.38,1.0,92.02,1.8,5.25,0.0,31.4,22.2,25.7,10.1,5.0,0.816,0.169,1.22,1.02,1.35,3.0,63.0,52.0,11.0,6.0,69.30046844,116.0615387,182.7010956,552.6706543,5018.021484,482.0059814,2370.999023,14801.87988,1001.0,10500.7041,9452.291016,317.0,69300.46875,139.5
4033704.0,83.4,1.0,2.29,0.0,83.4,1.0,2.0,1.0,56.4,32.97,2.33,97.67,0.0,0.0,79.97,86.43,92.53,1.9,9.81,8.32,4.38,1.0,92.02,1.8,5.25,0.0,31.4,22.2,25.7,10.1,5.0,0.816,0.169,1.22,1.02,1.35,3.0,64.0,56.0,8.0,3.0,78.86112213,116.3375168,179.292984,607.7732544,5531.628418,531.5752563,2249.983154,16317.49023,1002.800049,11248.89551,9923.789063,293.0,78861.125,139.8999023
4033705.0,83.4,1.0,2.29,0.0,83.4,1.0,2.0,1.0,56.4,32.97,2.33,97.67,0.0,0.0,79.97,86.43,92.53,1.9,9.81,8.32,4.38,1.0,92.02,1.8,5.25,0.0,30.0,29.2,21.7,9.6,4.0,0.852,0.165,1.38,1.17,1.54,0.0,63.0,55.0,7.0,2.0,79.21037292,116.9168549,182.4087677,597.3397827,5535.589355,531.1896362,2384.0,16327.19043,1002.899902,11022.60352,9890.712891,269.0,79210.375,140.3000031
4033706.0,83.4,1.0,2.29,0.0,83.4,1.0,2.0,1.0,56.4,32.97,2.33,97.67,0.0,0.0,79.97,86.43,92.53,1.9,9.81,8.32,4.38,1.0,92.02,1.8,5.25,0.0,30.0,29.2,21.7,9.6,4.0,0.852,0.165,1.38,1.17,1.54,0.0,63.0,55.0,7.0,2.0,79.38729858,117.0244598,177.3827667,614.8302612,5036.689453,483.8468933,2319.0,14857.07031,1001.300049,11042.19629,9902.135742,244.0,79387.30469,139.8000031
4033707.0,83.4,1.0,2.29,0.0,83.4,1.0,2.0,1.0,56.4,32.97,2.33,97.67,0.0,0.0,79.97,86.43,92.53,1.9,9.81,8.32,4.38,1.0,92.02,1.8,5.25,0.0,33.5,20.5,25.7,10.2,4.6,0.914,0.205,1.3,1.11,1.44,3.0,61.0,53.0,8.0,3.0,59.52080917,116.172348,183.6291962,566.5699463,4630.887695,445.2473755,2252.0,13661.04004,1001.100098,10437.11523,9450.128906,261.0,59520.80469,150.0
4033708.0,83.4,1.0,2.29,0.0,83.4,1.0,2.0,1.0,56.4,32.97,2.33,97.67,0.0,0.0,79.97,86.43,92.53,1.9,9.81,8.32,4.38,1.0,92.02,1.8,5.25,0.0,33.5,20.5,25.7,10.2,4.6,0.914,0.205,1.3,1.11,1.44,3.0,61.0,53.0,8.0,3.0,59.53684998,117.5422668,183.8439789,565.2997437,4582.999512,440.5899658,2264.0,13519.62988,1000.099854,10446.70703,9390.201172,258.0,59536.84766,149.8000031
4033709.0,83.4,1.0,2.29,0.0,83.4,1.0,2.0,1.0,56.4,32.97,2.33,97.67,0.0,0.0,79.97,86.43,92.53,1.9,9.81,8.32,4.38,1.0,92.02,1.8,5.25,0.0,33.5,20.5,25.7,10.2,4.6,0.914,0.205,1.3,1.11,1.44,3.0,62.0,54.0,8.0,3.0,59.00070953,118.0119629,176.6226654,605.2404175,4450.570313,427.9356384,2368.0,13129.17969,1002.800171,10502.50098,9456.604492,304.0,59000.71094,148.6000977
