Repository: heidaralavi/EAF-Data-Analysis

https://eaf-prek26v.kfirjgyswf.dopraxrocks.com/

Background Information

Electric arc furnaces (EAFs) play a pivotal role in modern steel manufacturing industries[4]

. Unlike blast furnaces, EAFs produce heat through an electric current between electrodes and the material to be melted[4]

. This allows for precise temperature control, making EAFs highly efficient for recycling scrap metal and smelting materials for casting and molding[4]

. They can achieve temperatures over 3,000 degrees Fahrenheit (1,650 degrees Celsius)[4]

.

The importance of steel in building a green economy cannot be overstated, given its strength, versatility, and recyclability[5]

.

File: data/eaf_and_feed_all.csv (part 25 of 30)
Heat,c (Coke1030),s (Coke1030),s112 (Coke1030),Coke1030_labels,c (CokeFine),s (CokeFine),s05 (CokeFine),CokeFine_labels,cao (Dolomite),mgo (Dolomite),s0_95 (Dolomite),s95_385 (Dolomite),s385_1000 (Dolomite),Dolomite_labels,fe_metal (DRI),fe_total (DRI),md (DRI),c (DRI),gunge (DRI),feo (DRI),feo_c (DRI),Dri_labels,cao (Lime),mgo (Lime),s0_95 (Lime),Lime_labels,cao (Slag),feo (Slag),sio2 (Slag),mgo (Slag),al2o3 (Slag),p2o5 (Slag),mno (Slag),b2 (Slag),b3 (Slag),b4 (Slag),Slag_labels,Duration (EAF),Power On (EAF),Power Off (EAF),Delays (EAF),DRI [t] (EAF),Ele [MW] (EAF),Tapped [t] (EAF),Tapped [kWh/t] (EAF),O2 [Nm3] (EAF),CH4 [Nm3] (EAF),C.inj [kg] (EAF),Chemical [MWh] (EAF),C [kg] (EAF),CaO [kg] (EAF),MgO [kg] (EAF),Tapping Time [Sec] (EAF),EAF_DRI (EAF),HDRI(T) (EAF)
4033710.0,83.4,1.0,2.29,0.0,83.4,1.0,2.0,1.0,56.4,32.97,2.33,97.67,0.0,0.0,79.97,86.43,92.53,1.9,9.81,8.32,4.38,1.0,92.02,1.8,5.25,0.0,29.3,28.7,22.6,9.8,4.0,0.822,0.158,1.3,1.1,1.47,0.0,61.0,52.0,9.0,3.0,59.4084816,118.0966568,185.4394379,560.6027222,4465.210938,428.9433899,2261.0,13171.33008,1003.799805,10502.5752,9378.530273,268.0,59408.48438,150.3999939
4033711.0,83.4,1.0,2.29,0.0,83.4,1.0,2.0,1.0,56.4,32.97,2.33,97.67,0.0,0.0,79.97,86.43,92.53,1.9,9.81,8.32,4.38,1.0,92.02,1.8,5.25,0.0,29.3,28.7,22.6,9.8,4.0,0.822,0.158,1.3,1.1,1.47,0.0,70.0,57.0,12.0,7.0,69.5025177,120.081665,175.6413422,657.2779541,3873.966309,372.5404663,1859.0,11428.30957,1000.500244,10550.98828,9472.880859,343.0,69502.52344,150.8999939
4033712.0,83.4,1.0,2.29,0.0,83.4,1.0,2.0,1.0,56.4,32.97,2.33,97.67,0.0,0.0,79.97,86.43,92.53,1.9,9.81,8.32,4.38,1.0,92.02,1.8,5.25,0.0,28.5,28.8,22.3,10.2,4.5,0.827,0.177,1.28,1.06,1.44,0.0,70.0,58.0,11.0,6.0,69.50447083,117.3148117,186.7204285,608.9189453,4374.825195,421.4067993,2073.0,12907.67969,1004.400146,10831.60742,9891.396484,278.0,69504.46875,149.3000031
4033713.0,83.4,1.0,2.29,0.0,83.4,1.0,2.0,1.0,56.4,32.97,2.33,97.67,0.0,0.0,79.97,86.43,92.53,1.9,9.81,8.32,4.38,1.0,92.02,1.8,5.25,0.0,28.5,28.8,22.3,10.2,4.5,0.827,0.177,1.28,1.06,1.44,0.0,68.0,58.0,10.0,5.0,69.50131989,118.5149536,175.9103699,654.260437,4309.19873,415.4687195,2046.666504,12715.0498,1503.300049,10812.20996,9714.804688,351.0,69501.32031,150.3999939
4033715.0,83.4,1.0,2.29,0.0,83.4,1.0,2.0,1.0,56.4,32.97,2.33,97.67,0.0,0.0,79.97,86.43,92.53,1.9,9.81,8.32,4.38,1.0,92.02,1.8,5.25,0.0,28.5,28.8,22.3,10.2,4.5,0.827,0.177,1.28,1.06,1.44,0.0,67.0,59.0,7.0,2.0,49.56341171,115.3790359,185.3088837,617.6152954,4139.500977,399.076355,2087.884766,12214.25,1501.100098,10839.67188,10001.19727,291.0,49563.41406,170.6000061
4033716.0,83.4,1.0,2.29,0.0,83.4,1.0,2.0,1.0,56.4,32.97,2.33,97.67,0.0,0.0,79.97,86.43,92.53,1.9,9.81,8.32,4.38,1.0,92.02,1.8,5.25,0.0,28.5,28.8,22.3,10.2,4.5,0.827,0.177,1.28,1.06,1.44,0.0,65.0,57.0,8.0,3.0,49.5729599,115.951622,184.0099335,603.7070313,4335.866211,418.053894,1681.876587,12793.78027,1502.000122,11177.92578,10000.20898,338.0,49572.95703,170.8999939
4033717.0,83.4,1.0,2.29,0.0,83.4,1.0,2.0,1.0,56.4,32.97,2.33,97.67,0.0,0.0,79.97,86.43,92.53,1.9,9.81,8.32,4.38,1.0,92.02,1.8,5.25,0.0,32.6,21.1,25.2,10.5,4.9,0.842,0.216,1.29,1.08,1.43,3.0,65.0,56.0,8.0,3.0,49.55118942,114.2164307,180.7319336,598.9633179,5110.272949,491.62323,2044.109741,15075.95996,1500.199951,10816.10449,9902.092773,279.0,49551.19141,170.6999969
4033719.0,82.42,1.01,2.22,0.0,82.42,1.01,2.0,1.0,54.87,33.63,3.33,96.67,0.0,0.0,79.5,85.9,92.55,1.75,10.52,8.23,4.72,1.0,91.92,1.2,3.17,0.0,32.6,21.1,25.2,10.5,4.9,0.842,0.216,1.29,1.08,1.43,3.0,65.0,57.0,8.0,3.0,60.02439117,116.1336746,179.9765167,617.130249,4747.931641,455.734375,1981.555054,14004.32031,1502.599976,11069.11719,10003.80664,250.0,60024.39453,159.8000031
4033720.0,82.42,1.01,2.22,0.0,82.42,1.01,2.0,1.0,54.87,33.63,3.33,96.67,0.0,0.0,79.5,85.9,92.55,1.75,10.52,8.23,4.72,1.0,91.92,1.2,3.17,0.0,32.3,22.2,24.7,10.9,4.5,0.865,0.206,1.31,1.11,1.48,3.0,66.0,58.0,8.0,3.0,60.00661087,115.6787186,181.5504761,619.2949219,4801.095215,461.6016846,2047.950562,14163.12012,1001.500122,10928.50781,10000.78027,289.0,60006.61328,159.8000031
4033721.0,82.42,1.01,2.22,0.0,82.42,1.01,2.0,1.0,54.87,33.63,3.33,96.67,0.0,0.0,79.5,85.9,92.55,1.75,10.52,8.23,4.72,1.0,91.92,1.2,3.17,0.0,32.2,22.4,24.9,10.5,4.7,0.855,0.197,1.29,1.09,1.44,3.0,65.0,56.0,8.0,3.0,69.79193878,116.2579269,185.9078064,589.3947754,4476.763672,430.9139404,2090.998535,13207.63965,1000.700073,10878.91797,9164.303711,301.0,69791.9375,149.6000061
4033722.0,82.42,1.01,2.22,0.0,82.42,1.01,2.0,1.0,54.87,33.63,3.33,96.67,0.0,0.0,79.5,85.9,92.55,1.75,10.52,8.23,4.72,1.0,91.92,1.2,3.17,0.0,32.2,22.4,24.9,10.5,4.7,0.855,0.197,1.29,1.09,1.44,3.0,63.0,55.0,7.0,2.0,69.44087219,117.3882751,184.6918793,593.0405884,5065.212891,487.8053284,2188.962891,14944.37012,1003.099854,10837.89258,9897.775391,252.0,69440.875,151.1999969
4033723.0,82.42,1.01,2.22,0.0,82.42,1.01,2.0,1.0,54.87,33.63,3.33,96.67,0.0,0.0,79.5,85.9,92.55,1.75,10.52,8.23,4.72,1.0,91.92,1.2,3.17,0.0,32.2,22.4,24.9,10.5,4.7,0.855,0.197,1.29,1.09,1.44,3.0,67.0,57.0,10.0,5.0,68.66307831,117.3626556,185.0581512,602.6598511,4919.789063,473.2335815,2076.666504,14513.83984,1001.699951,10843.4082,9858.800781,244.0,68663.07813,151.3999939
4033724.0,82.42,1.01,2.22,0.0,82.42,1.01,2.0,1.0,54.87,33.63,3.33,96.67,0.0,0.0,79.5,85.9,92.55,1.75,10.52,8.23,4.72,1.0,91.92,1.2,3.17,0.0,32.2,22.4,24.9,10.5,4.7,0.855,0.197,1.29,1.09,1.44,3.0,68.0,60.0,7.0,2.0,133.0543976,118.0878296,181.9060211,651.5136719,5351.831543,515.6081543,2212.0,15790.53027,1000.599976,11059.10254,9891.780273,244.0,133054.3906,87.09999847
4033725.0,82.42,1.01,2.22,0.0,82.42,1.01,2.0,1.0,54.87,33.63,3.33,96.67,0.0,0.0,79.5,85.9,92.55,1.75,10.52,8.23,4.72,1.0,91.92,1.2,3.17,0.0,32.2,22.4,24.9,10.5,4.7,0.855,0.197,1.29,1.09,1.44,3.0,65.0,57.0,8.0,3.0,80.01422119,117.7295685,185.0928802,605.3139648,4634.541016,445.9605103,2260.998047,13672.75,1000.600098,10998.31738,9623.012695,271.0,80014.21875,139.5
4033726.0,82.42,1.01,2.22,0.0,82.42,1.01,2.0,1.0,54.87,33.63,3.33,96.67,0.0,0.0,79.5,85.9,92.55,1.75,10.52,8.23,4.72,1.0,91.92,1.2,3.17,0.0,32.2,22.4,24.9,10.5,4.7,0.855,0.197,1.29,1.09,1.44,3.0,65.0,56.0,8.0,3.0,79.90837097,118.172699,181.4452667,617.0932007,4492.972168,432.0280762,2013.958862,13254.29004,1002.200073,11285.50781,10003.6084,253.0,79908.36719,140.1000977
4033727.0,82.42,1.01,2.22,0.0,82.42,1.01,2.0,1.0,54.87,33.63,3.33,96.67,0.0,0.0,79.5,85.9,92.55,1.75,10.52,8.23,4.72,1.0,91.92,1.2,3.17,0.0,32.2,22.4,24.9,10.5,4.7,0.855,0.197,1.29,1.09,1.44,3.0,67.0,56.0,11.0,5.0,80.02410889,116.6522369,180.9359131,610.8681641,4593.622559,441.3571777,2357.987793,13550.30957,1000.899902,11016.20215,9907.707031,236.0,80024.10938,140.1999969
4033728.0,82.42,1.01,2.22,0.0,82.42,1.01,2.0,1.0,54.87,33.63,3.33,96.67,0.0,0.0,79.5,85.9,92.55,1.75,10.52,8.23,4.72,1.0,91.92,1.2,3.17,0.0,34.0,20.2,26.1,9.7,4.7,0.907,0.168,1.3,1.1,1.42,3.0,66.0,55.0,10.0,5.0,79.68660736,117.4740753,183.4362793,595.4016113,4465.50293,429.3157959,2127.888428,13173.08008,1003.199951,11120.00293,9882.598633,240.0,79686.60938,141.3000031
4033730.0,82.42,1.01,2.22,0.0,82.42,1.01,2.0,1.0,54.87,33.63,3.33,96.67,0.0,0.0,79.5,85.9,92.55,1.75,10.52,8.23,4.72,1.0,91.92,1.2,3.17,0.0,33.1,22.8,24.5,9.7,4.5,0.878,0.191,1.35,1.14,1.48,3.0,62.0,54.0,8.0,3.0,80.03022003,116.6371613,183.9188385,574.6351318,4228.422852,406.565979,2037.0,12473.82031,1002.199951,11256.21289,9645.290039,242.0,80030.21875,130.3000031
4033731.0,82.42,1.01,2.22,0.0,82.42,1.01,2.0,1.0,54.87,33.63,3.33,96.67,0.0,0.0,79.5,85.9,92.55,1.75,10.52,8.23,4.72,1.0,91.92,1.2,3.17,0.0,33.1,22.8,24.5,9.7,4.5,0.878,0.191,1.35,1.14,1.48,3.0,64.0,57.0,7.0,2.0,78.76538849,115.5625763,181.3170624,607.4307251,4722.987793,453.6539001,2283.962891,13931.57031,1003.099854,11205.88672,9502.004883,231.0,78765.39063,135.8999939
4033732.0,82.42,1.01,2.22,0.0,82.42,1.01,2.0,1.0,54.87,33.63,3.33,96.67,0.0,0.0,79.5,85.9,92.55,1.75,10.52,8.23,4.72,1.0,91.92,1.2,3.17,0.0,33.1,22.8,24.5,9.7,4.5,0.878,0.191,1.35,1.14,1.48,3.0,61.0,53.0,7.0,2.0,78.93544006,116.5306702,185.1302795,563.1849365,4614.430664,443.5956421,1975.963013,13612.32031,1000.400024,10407.08594,9322.037109,224.0,78935.4375,130.3999939
4033733.0,82.42,1.01,2.22,0.0,82.42,1.01,2.0,1.0,54.87,33.63,3.33,96.67,0.0,0.0,79.5,85.9,92.55,1.75,10.52,8.23,4.72,1.0,91.92,1.2,3.17,0.0,33.3,22.6,24.6,9.3,4.8,0.777,0.218,1.35,1.13,1.45,3.0,60.0,53.0,7.0,2.0,77.86411285,117.3978806,188.7761536,553.8270264,4617.176758,443.596344,1984.962891,13619.73047,1001.299805,10426.70508,9400.235352,214.0,77864.10938,130.0
4033734.0,82.42,1.01,2.22,0.0,82.42,1.01,2.0,1.0,54.87,33.63,3.33,96.67,0.0,0.0,79.5,85.9,92.55,1.75,10.52,8.23,4.72,1.0,91.92,1.2,3.17,0.0,33.3,22.6,24.6,9.3,4.8,0.777,0.218,1.35,1.13,1.45,3.0,61.0,52.0,8.0,3.0,79.4564209,119.4860001,183.0811615,571.2408447,4831.691895,464.5787354,1987.0,14253.46973,1001.699951,10409.29785,9431.716797,239.0,79456.42188,129.3999939
4033735.0,82.42,1.01,2.22,0.0,82.42,1.01,2.0,1.0,54.87,33.63,3.33,96.67,0.0,0.0,79.5,85.9,92.55,1.75,10.52,8.23,4.72,1.0,91.92,1.2,3.17,0.0,33.3,22.6,24.6,9.3,4.8,0.777,0.218,1.35,1.13,1.45,3.0,61.0,52.0,8.0,3.0,59.76634979,120.1650696,189.4883728,552.5959473,4660.470703,449.5141296,1926.999634,13752.0,1500.899902,10440.20508,9392.498047,249.0,59766.34766,149.6000061
4033736.0,82.42,1.01,2.22,0.0,82.42,1.01,2.0,1.0,54.87,33.63,3.33,96.67,0.0,0.0,79.5,85.9,92.55,1.75,10.52,8.23,4.72,1.0,91.92,1.2,3.17,0.0,27.4,33.7,20.9,8.6,4.1,0.796,0.149,1.31,1.1,1.44,0.0,68.0,52.0,15.0,10.0,58.26889038,119.493103,183.8062286,565.770752,4946.305176,475.1820068,1958.333008,14590.5,1500.099854,10500.60645,9453.199219,210.0,58268.89453,152.1000061
4033737.0,82.42,1.01,2.22,0.0,82.42,1.01,2.0,1.0,54.87,33.63,3.33,96.67,0.0,0.0,79.5,85.9,92.55,1.75,10.52,8.23,4.72,1.0,91.92,1.2,3.17,0.0,27.4,33.7,20.9,8.6,4.1,0.796,0.149,1.31,1.1,1.44,0.0,60.0,52.0,8.0,3.0,59.56227875,118.2245026,184.675705,562.463562,4940.400391,474.589325,1927.888916,14573.00977,1501.200073,10501.19336,9415.917969,245.0,59562.27734,150.5
4033738.0,82.42,1.01,2.22,0.0,82.42,1.01,2.0,1.0,54.87,33.63,3.33,96.67,0.0,0.0,79.5,85.9,92.55,1.75,10.52,8.23,4.72,1.0,91.92,1.2,3.17,0.0,27.4,33.7,20.9,8.6,4.1,0.796,0.149,1.31,1.1,1.44,0.0,62.0,54.0,7.0,2.0,70.03093719,120.7525635,180.7189789,608.7849731,4630.212402,445.1625977,1896.333008,13659.0,1500.099976,10901.00684,9784.304688,222.0,70030.9375,149.5001068
4033739.0,82.42,1.01,2.22,0.0,82.42,1.01,2.0,1.0,54.87,33.63,3.33,96.67,0.0,0.0,79.5,85.9,92.55,1.75,10.52,8.23,4.72,1.0,91.92,1.2,3.17,0.0,27.4,33.7,20.9,8.6,4.1,0.796,0.149,1.31,1.1,1.44,0.0,65.0,56.0,9.0,4.0,69.37423706,118.1421127,187.3716278,593.217041,4636.46582,446.5471497,1997.0,13679.48047,1503.500122,10972.01367,9851.914063,241.0,69374.23438,150.3999939
4033741.0,82.0,1.03,2.0,0.0,82.0,1.03,2.0,1.0,54.9,33.55,3.5,96.5,0.0,0.0,78.6,86.3,91.05,1.9,9.59,9.91,5.29,1.0,91.94,1.2,3.0,0.0,27.4,33.7,20.9,8.6,4.1,0.796,0.149,1.31,1.1,1.44,0.0,64.0,57.0,7.0,2.0,49.51057816,114.9403381,184.4124603,595.923584,4554.275391,438.8416748,2211.983643,13437.53027,1504.200073,10949.07813,9844.393555,239.0,49510.57813,170.5
4033742.0,82.0,1.03,2.0,0.0,82.0,1.03,2.0,1.0,54.9,33.55,3.5,96.5,0.0,0.0,78.6,86.3,91.05,1.9,9.59,9.91,5.29,1.0,91.94,1.2,3.0,0.0,30.3,29.0,21.9,9.2,4.3,0.826,0.157,1.38,1.16,1.51,0.0,67.0,54.0,12.0,7.0,49.51807022,115.7701111,180.3303528,587.5983276,4783.456543,459.5845642,2069.777832,14110.25977,1500.700195,10765.78027,9893.693359,541.0,49518.06641,169.5
4033743.0,82.0,1.03,2.0,0.0,82.0,1.03,2.0,1.0,54.9,33.55,3.5,96.5,0.0,0.0,78.6,86.3,91.05,1.9,9.59,9.91,5.29,1.0,91.94,1.2,3.0,0.0,30.3,29.0,21.9,9.2,4.3,0.826,0.157,1.38,1.16,1.51,0.0,63.0,55.0,8.0,3.0,40.00466156,117.6782837,181.2732697,595.6191406,5404.883789,519.3829956,1979.999878,15943.58008,1500.699951,10967.4082,9884.929688,209.0,40004.65625,180.0
4033744.0,82.0,1.03,2.0,0.0,82.0,1.03,2.0,1.0,54.9,33.55,3.5,96.5,0.0,0.0,78.6,86.3,91.05,1.9,9.59,9.91,5.29,1.0,91.94,1.2,3.0,0.0,30.3,29.0,21.9,9.2,4.3,0.826,0.157,1.38,1.16,1.51,0.0,62.0,54.0,7.0,2.0,39.33382034,117.3859177,179.8681335,594.6112671,4946.857422,475.144165,2083.888428,14591.88965,1502.599854,10887.01172,9900.222656,247.0,39333.82031,180.0
4033745.0,82.0,1.03,2.0,0.0,82.0,1.03,2.0,1.0,54.9,33.55,3.5,96.5,0.0,0.0,78.6,86.3,91.05,1.9,9.59,9.91,5.29,1.0,91.94,1.2,3.0,0.0,32.3,22.2,25.6,9.7,4.9,0.841,0.175,1.26,1.06,1.38,3.0,61.0,52.0,9.0,4.0,19.35622978,115.9215775,183.8822327,546.5322266,4052.051514,389.4110718,1943.987671,11953.00977,1502.399902,10001.50098,9001.236328,265.0,19356.23047,179.6999969
4033746.0,82.0,1.03,2.0,0.0,82.0,1.03,2.0,1.0,54.9,33.55,3.5,96.5,0.0,0.0,78.6,86.3,91.05,1.9,9.59,9.91,5.29,1.0,91.94,1.2,3.0,0.0,32.3,22.2,25.6,9.7,4.9,0.841,0.175,1.26,1.06,1.38,3.0,62.0,51.0,11.0,6.0,15.04950047,117.5743179,182.4880676,549.0739746,4074.341553,393.4928589,1869.0,12023.7998,1501.200073,11000.50879,7403.302246,279.0,15049.50098,179.6999969
4033749.0,82.0,1.03,2.0,0.0,82.0,1.03,2.0,1.0,54.9,33.55,3.5,96.5,0.0,0.0,78.6,86.3,91.05,1.9,9.59,9.91,5.29,1.0,91.94,1.2,3.0,0.0,32.4,23.3,24.1,9.8,4.3,0.951,0.177,1.34,1.14,1.49,3.0,66.0,56.0,9.0,4.0,39.10551071,115.8708344,179.224823,611.8508911,4587.583984,441.0022583,1812.0,13533.08008,1500.699951,10723.80078,9637.702148,238.0,39105.51172,175.9001007
4033751.0,82.0,1.03,2.0,0.0,82.0,1.03,2.0,1.0,54.9,33.55,3.5,96.5,0.0,0.0,78.6,86.3,91.05,1.9,9.59,9.91,5.29,1.0,91.94,1.2,3.0,0.0,32.4,23.3,24.1,9.8,4.3,0.951,0.177,1.34,1.14,1.49,3.0,68.0,57.0,11.0,6.0,40.00767899,113.9055252,182.4781036,598.899353,4252.036133,408.5350647,1908.888916,12542.69043,1501.5,11047.19629,9514.507813,361.0,40007.67578,176.3999939
4033752.0,82.0,1.03,2.0,0.0,82.0,1.03,2.0,1.0,54.9,33.55,3.5,96.5,0.0,0.0,78.6,86.3,91.05,1.9,9.59,9.91,5.29,1.0,91.94,1.2,3.0,0.0,34.8,17.8,26.2,10.6,4.5,0.933,0.213,1.33,1.13,1.48,3.0,62.0,53.0,9.0,3.0,39.28493118,113.4212799,179.3293304,566.4163208,4065.612061,390.9913025,1962.8479,11993.73047,1503.600098,9993.800781,8917.203125,264.0,39284.92578,155.8000031
4033753.0,82.0,1.03,2.0,0.0,82.0,1.03,2.0,1.0,54.9,33.55,3.5,96.5,0.0,0.0,78.6,86.3,91.05,1.9,9.59,9.91,5.29,1.0,91.94,1.2,3.0,0.0,34.8,17.8,26.2,10.6,4.5,0.933,0.213,1.33,1.13,1.48,3.0,68.0,57.0,10.0,5.0,30.00808907,115.6057663,180.5816803,612.4440918,4097.246094,394.2961731,1964.888916,12087.74023,1502.099976,11368.00293,9900.197266,245.0,30008.08594,191.0998993
4033755.0,82.0,1.03,2.0,0.0,82.0,1.03,2.0,1.0,54.9,33.55,3.5,96.5,0.0,0.0,78.6,86.3,91.05,1.9,9.59,9.91,5.29,1.0,91.94,1.2,3.0,0.0,34.8,17.8,26.2,10.6,4.5,0.933,0.213,1.33,1.13,1.48,3.0,66.0,56.0,9.0,4.0,37.2437706,114.0263977,179.0762024,600.6655273,4597.930664,450.2816162,1973.88623,13585.13965,2000.600464,10169.31152,10409.30859,238.0,37243.77344,167.9998932
4033757.0,82.0,1.03,2.0,0.0,82.0,1.03,2.0,1.0,54.9,33.55,3.5,96.5,0.0,0.0,78.6,86.3,91.05,1.9,9.59,9.91,5.29,1.0,91.94,1.2,3.0,0.0,34.8,17.8,26.2,10.6,4.5,0.933,0.213,1.33,1.13,1.48,3.0,62.0,51.0,10.0,5.0,0.0,112.765892,182.8999023,533.4821167,3870.845947,375.3087769,1669.666626,11427.08984,2002.300293,10503.20703,8973.207031,205.0,0.0,194.6999969
4033760.0,82.45,1.1,2.0,0.0,82.45,1.1,2.0,1.0,55.4,33.7,4.0,96.0,0.0,0.0,79.77,86.23,92.5,1.77,10.15,8.32,4.78,1.0,91.78,1.2,3.6,0.0,31.1,26.6,22.2,10.1,4.0,0.923,0.164,1.4,1.19,1.57,0.0,68.0,61.0,7.0,2.0,43.81272888,112.8353424,189.8753204,605.8152466,4773.125977,460.3499146,2073.999512,14084.34961,2002.400269,10976.1123,10922.41113,235.0,43812.73438,175.4998932
4033762.0,82.45,1.1,2.0,0.0,82.45,1.1,2.0,1.0,55.4,33.7,4.0,96.0,0.0,0.0,79.77,86.23,92.5,1.77,10.15,8.32,4.78,1.0,91.78,1.2,3.6,0.0,31.1,26.6,22.2,10.1,4.0,0.923,0.164,1.4,1.19,1.57,0.0,70.0,62.0,7.0,2.0,55.04756927,113.033287,181.9952698,648.6816406,5088.571289,494.0255737,2082.99585,15023.59961,2000.600098,11502.20801,11424.74707,211.0,55047.56641,174.6999969
4033763.0,82.45,1.1,2.0,0.0,82.45,1.1,2.0,1.0,55.4,33.7,4.0,96.0,0.0,0.0,79.77,86.23,92.5,1.77,10.15,8.32,4.78,1.0,91.78,1.2,3.6,0.0,31.1,26.6,22.2,10.1,4.0,0.923,0.164,1.4,1.19,1.57,0.0,67.0,60.0,7.0,2.0,44.35765839,112.7923965,189.5400543,599.0519409,4644.878418,450.5268555,2193.629395,13712.54004,2001.099731,11500.48145,11281.02051,234.0,44357.66016,175.2998962
4033764.0,82.45,1.1,2.0,0.0,82.45,1.1,2.0,1.0,55.4,33.7,4.0,96.0,0.0,0.0,79.77,86.23,92.5,1.77,10.15,8.32,4.78,1.0,91.78,1.2,3.6,0.0,31.1,26.6,22.2,10.1,4.0,0.923,0.164,1.4,1.19,1.57,0.0,68.0,59.0,8.0,3.0,44.91207123,113.5260239,184.0402679,614.7980957,5162.172363,505.3202209,2075.987793,15251.7002,2001.099731,10886.87793,11099.3291,282.0,44912.07422,175.1000061
4033765.0,82.45,1.1,2.0,0.0,82.45,1.1,2.0,1.0,55.4,33.7,4.0,96.0,0.0,0.0,79.77,86.23,92.5,1.77,10.15,8.32,4.78,1.0,91.78,1.2,3.6,0.0,31.6,25.2,22.9,10.4,4.3,0.89,0.262,1.38,1.16,1.54,0.0,70.0,59.0,11.0,6.0,44.09646988,112.9588547,183.2371521,609.2705078,5318.441406,515.0396729,2134.876709,15698.90039,2002.89978,11303.29004,11163.68848,226.0,44096.46875,175.9001007
4033766.0,82.45,1.1,2.0,0.0,82.45,1.1,2.0,1.0,55.4,33.7,4.0,96.0,0.0,0.0,79.77,86.23,92.5,1.77,10.15,8.32,4.78,1.0,91.78,1.2,3.6,0.0,31.6,25.2,22.9,10.4,4.3,0.89,0.262,1.38,1.16,1.54,0.0,69.0,58.0,11.0,5.0,43.73786163,113.0923462,181.9343872,607.2789917,4779.618652,466.2700806,1699.876587,14117.26953,2000.800171,11324.9043,10503.20215,209.0,43737.86328,166.3000031
4033767.0,82.45,1.1,2.0,0.0,82.45,1.1,2.0,1.0,55.4,33.7,4.0,96.0,0.0,0.0,79.77,86.23,92.5,1.77,10.15,8.32,4.78,1.0,91.78,1.2,3.6,0.0,31.6,25.2,22.9,10.4,4.3,0.89,0.262,1.38,1.16,1.54,0.0,62.0,52.0,10.0,5.0,45.00608826,117.0616837,181.7359772,558.7832031,4395.981934,432.677124,1305.950562,12994.12012,1501.599854,10491.10254,10237.38379,367.0,45006.09375,155.3999939
4033768.0,82.45,1.1,2.0,0.0,82.45,1.1,2.0,1.0,55.4,33.7,4.0,96.0,0.0,0.0,79.77,86.23,92.5,1.77,10.15,8.32,4.78,1.0,91.78,1.2,3.6,0.0,31.6,25.2,22.9,10.4,4.3,0.89,0.262,1.38,1.16,1.54,0.0,65.0,50.0,14.0,9.0,20.02268028,115.0899963,179.5939331,543.8192749,5056.705566,487.354126,1694.987549,14920.21973,1500.200073,10115.79492,8505.417969,215.0,20022.67969,180.0
4033770.0,82.45,1.1,2.0,0.0,82.45,1.1,2.0,1.0,55.4,33.7,4.0,96.0,0.0,0.0,79.77,86.23,92.5,1.77,10.15,8.32,4.78,1.0,91.78,1.2,3.6,0.0,31.6,25.2,22.9,10.4,4.3,0.89,0.262,1.38,1.16,1.54,0.0,64.0,57.0,7.0,2.0,40.0014801,113.9907913,181.6018219,600.8448486,6163.034668,600.9351807,2003.888916,18202.61914,1502.900146,11086.10742,10246.2002,206.0,40001.48438,181.3000031
4033771.0,82.45,1.1,2.0,0.0,82.45,1.1,2.0,1.0,55.4,33.7,4.0,96.0,0.0,0.0,79.77,86.23,92.5,1.77,10.15,8.32,4.78,1.0,91.78,1.2,3.6,0.0,31.6,25.2,22.9,10.4,4.3,0.89,0.262,1.38,1.16,1.54,0.0,65.0,58.0,7.0,2.0,40.0100708,114.4744415,179.4289703,619.3849487,5847.99707,565.4573364,2017.998657,17259.7793,1500.100098,11301.2002,10982.29199,204.0,40010.06641,179.8000946
4033773.0,82.45,1.1,2.0,0.0,82.45,1.1,2.0,1.0,55.4,33.7,4.0,96.0,0.0,0.0,79.77,86.23,92.5,1.77,10.15,8.32,4.78,1.0,91.78,1.2,3.6,0.0,29.3,32.2,19.5,9.7,3.8,0.78,0.186,1.5,1.26,1.67,0.0,61.0,53.0,7.0,2.0,40.00553131,114.5616989,179.6283569,566.5529785,5419.587891,521.012085,1973.983521,15987.51953,1500.5,10506.71289,10322.3125,215.0,40005.52734,170.3000031
4033778.0,82.45,1.1,2.0,0.0,82.45,1.1,2.0,1.0,55.4,33.7,4.0,96.0,0.0,0.0,79.77,86.23,92.5,1.77,10.15,8.32,4.78,1.0,91.78,1.2,3.6,0.0,29.3,32.2,19.5,9.7,3.8,0.78,0.186,1.5,1.26,1.67,0.0,69.0,59.0,9.0,4.0,80.38597107,116.3274078,174.0297852,660.635498,5151.834961,495.1905823,1914.970825,15197.4502,1501.299561,11030.00098,10968.45508,340.0,80385.97656,140.0
4033780.0,81.9,1.0,2.0,0.0,81.9,1.0,2.0,1.0,54.45,34.05,3.5,96.5,0.0,0.0,82.2,87.7,93.7,1.7,9.02,7.08,4.16,0.0,91.82,1.2,3.6,0.0,31.2,25.0,23.0,10.7,4.3,0.938,0.213,1.36,1.14,1.53,0.0,64.0,51.0,12.0,7.0,0.0,113.8525391,178.1855927,547.1937866,5046.228516,486.6708374,1780.998535,14890.16016,1502.000244,10906.59961,8000.901855,368.0,0.0,189.6000977
4033782.0,81.9,1.0,2.0,0.0,81.9,1.0,2.0,1.0,54.45,34.05,3.5,96.5,0.0,0.0,82.2,87.7,93.7,1.7,9.02,7.08,4.16,0.0,91.82,1.2,3.6,0.0,31.2,25.0,23.0,10.7,4.3,0.938,0.213,1.36,1.14,1.53,0.0,62.0,55.0,7.0,4.0,28.45611,117.0068207,177.4582214,608.7984619,5933.087402,570.946228,1970.0,17503.80078,1222.39978,11000.90332,11001.68262,336.0,28456.10938,180.6000061
4033783.0,81.9,1.0,2.0,0.0,81.9,1.0,2.0,1.0,54.45,34.05,3.5,96.5,0.0,0.0,82.2,87.7,93.7,1.7,9.02,7.08,4.16,0.0,91.82,1.2,3.6,0.0,31.2,25.0,23.0,10.7,4.3,0.938,0.213,1.36,1.14,1.53,0.0,64.0,55.0,9.0,4.0,30.03795052,117.897934,176.8397675,615.9507446,5962.071777,573.0507813,1936.888916,17587.5293,1503.599854,11000.30762,10832.69727,355.0,30037.94727,189.3999939
4033784.0,81.9,1.0,2.0,0.0,81.9,1.0,2.0,1.0,54.45,34.05,3.5,96.5,0.0,0.0,82.2,87.7,93.7,1.7,9.02,7.08,4.16,0.0,91.82,1.2,3.6,0.0,31.2,25.0,23.0,10.7,4.3,0.938,0.213,1.36,1.14,1.53,0.0,63.0,52.0,11.0,6.0,27.34543991,116.2513199,182.5439606,557.4120483,5400.115234,519.1890259,1936.962769,15930.2002,1501.300049,10280.10547,9986.364258,305.0,27345.44336,172.2001038
4033791.0,81.9,1.0,2.0,0.0,81.9,1.0,2.0,1.0,54.45,34.05,3.5,96.5,0.0,0.0,80.55,86.6,93.0,1.82,9.84,7.78,4.28,1.0,91.82,1.2,3.6,0.0,31.2,25.0,23.0,10.7,4.3,0.938,0.213,1.36,1.14,1.53,0.0,64.0,56.0,8.0,3.0,40.01285172,113.8943634,171.817215,620.5302734,5489.723633,528.0012207,2000.0,16195.05957,1500.900024,10521.61719,10512.91992,272.0,40012.84766,170.1999969
4033792.0,81.9,1.0,2.0,0.0,81.9,1.0,2.0,1.0,54.45,34.05,3.5,96.5,0.0,0.0,80.55,86.6,93.0,1.82,9.84,7.78,4.28,1.0,91.82,1.2,3.6,0.0,32.5,26.1,21.6,9.6,4.3,0.832,0.266,1.5,1.25,1.63,0.0,67.0,58.0,9.0,4.0,24.32744026,112.3616486,180.6580811,608.1362305,4358.150391,418.3564453,2086.0,12854.73047,1500.5,10618.7168,10674.66602,283.0,24327.44141,186.0998993
4033793.0,81.9,1.0,2.0,0.0,81.9,1.0,2.0,1.0,54.45,34.05,3.5,96.5,0.0,0.0,80.55,86.6,93.0,1.82,9.84,7.78,4.28,1.0,91.82,1.2,3.6,0.0,32.5,26.1,21.6,9.6,4.3,0.832,0.266,1.5,1.25,1.63,0.0,67.0,59.0,8.0,3.0,25.00317955,112.9984512,176.3562469,630.0606689,3834.736084,368.8696899,2240.0,11312.84961,1501.200195,10466.7959,10319.60156,253.0,25003.18164,184.9998932
4033794.0,81.9,1.0,2.0,0.0,81.9,1.0,2.0,1.0,54.45,34.05,3.5,96.5,0.0,0.0,80.55,86.6,93.0,1.82,9.84,7.78,4.28,1.0,91.82,1.2,3.6,0.0,32.5,26.1,21.6,9.6,4.3,0.832,0.266,1.5,1.25,1.63,0.0,64.0,55.0,8.0,3.0,34.60889053,111.64991,181.615448,573.6052246,4434.524902,425.6780396,1697.665283,13079.98047,1503.099976,10082.30469,10651.56641,279.0,34608.89453,164.8999939
4033795.0,81.9,1.0,2.0,0.0,81.9,1.0,2.0,1.0,54.45,34.05,3.5,96.5,0.0,0.0,80.55,86.6,93.0,1.82,9.84,7.78,4.28,1.0,91.82,1.2,3.6,0.0,34.4,22.3,19.6,13.8,3.9,0.824,0.192,1.76,1.46,2.05,0.0,63.0,54.0,9.0,4.0,34.82788086,113.1718597,186.9206696,550.2904053,3744.753418,360.2692871,2081.999512,11047.53027,1503.100098,9983.210938,10003.90625,304.0,34827.875,164.8999939
4033796.0,81.9,1.0,2.0,0.0,81.9,1.0,2.0,1.0,54.45,34.05,3.5,96.5,0.0,0.0,80.55,86.6,93.0,1.82,9.84,7.78,4.28,1.0,91.82,1.2,3.6,0.0,34.4,22.3,19.6,13.8,3.9,0.824,0.192,1.76,1.46,2.05,0.0,59.0,51.0,8.0,2.0,25.00468063,117.6703415,184.1008453,548.9695435,4624.270508,444.1813049,1958.963013,13640.40039,1502.499878,9810.702148,10134.50977,288.0,25004.68359,175.1999969
4033797.0,81.9,1.0,2.0,0.0,81.9,1.0,2.0,1.0,54.45,34.05,3.5,96.5,0.0,0.0,80.55,86.6,93.0,1.82,9.84,7.78,4.28,1.0,91.82,1.2,3.6,0.0,34.4,22.3,19.6,13.8,3.9,0.824,0.192,1.76,1.46,2.05,0.0,63.0,52.0,11.0,6.0,25.00171089,116.2141495,176.8001251,575.7022095,5362.789063,515.4281616,1623.666626,15819.65039,1500.499878,10092.50879,10406.40332,360.0,25001.70703,185.2001038
4033798.0,81.9,1.0,2.0,0.0,81.9,1.0,2.0,1.0,54.45,34.05,3.5,96.5,0.0,0.0,80.55,86.6,93.0,1.82,9.84,7.78,4.28,1.0,91.82,1.2,3.6,0.0,34.4,22.3,19.6,13.8,3.9,0.824,0.192,1.76,1.46,2.05,0.0,61.0,52.0,8.0,3.0,24.5341301,117.5099106,180.6009827,569.1471558,5091.723633,489.3757629,2005.889282,15020.03027,1503.199707,10233.29492,10607.80566,307.0,24534.13477,185.6000061
4033799.0,81.9,1.0,2.0,0.0,81.9,1.0,2.0,1.0,54.45,34.05,3.5,96.5,0.0,0.0,80.55,86.6,93.0,1.82,9.84,7.78,4.28,1.0,91.82,1.2,3.6,0.0,28.6,29.0,21.6,10.7,4.2,0.8,0.211,1.32,1.11,1.52,0.0,63.0,54.0,8.0,3.0,24.66835022,120.1538696,185.449173,589.9555664,5269.4375,506.4198303,1974.963013,15544.16992,1503.399902,11037.5127,11000.41309,332.0,24668.34766,194.8999939
4033800.0,81.9,1.0,2.0,0.0,81.9,1.0,2.0,1.0,54.45,34.05,3.5,96.5,0.0,0.0,80.55,86.6,93.0,1.82,9.84,7.78,4.28,1.0,91.82,1.2,3.6,0.0,28.6,29.0,21.6,10.7,4.2,0.8,0.211,1.32,1.11,1.52,0.0,62.0,53.0,9.0,4.0,24.89790916,119.9492111,179.9242706,594.8132935,5082.824707,488.1959534,2069.962891,14992.94043,1500.599976,10974.99902,11002.3916,320.0,24897.91406,194.6999969
4033801.0,81.9,1.0,2.0,0.0,81.9,1.0,2.0,1.0,54.45,34.05,3.5,96.5,0.0,0.0,80.55,86.6,93.0,1.82,9.84,7.78,4.28,1.0,91.82,1.2,3.6,0.0,28.6,29.0,21.6,10.7,4.2,0.8,0.211,1.32,1.11,1.52,0.0,62.0,53.0,9.0,4.0,24.33426094,119.4715881,180.5132446,587.9379883,5036.335449,484.0880432,1963.99585,14856.73047,1500.899902,10645.80762,11000.71289,315.0,24334.25977,195.8000946
4033802.0,81.9,1.0,2.0,0.0,81.9,1.0,2.0,1.0,54.45,34.05,3.5,96.5,0.0,0.0,80.55,86.6,93.0,1.82,9.84,7.78,4.28,1.0,91.82,1.2,3.6,0.0,28.6,29.0,21.6,10.7,4.2,0.8,0.211,1.32,1.11,1.52,0.0,69.0,54.0,14.0,9.0,49.70907974,118.9766769,181.8658447,598.411438,5115.664063,491.7598877,2031.999512,15090.87012,1500.5,10767.59668,10919.99805,307.0,49709.07813,169.8000031
4033803.0,81.9,1.0,2.0,0.0,81.9,1.0,2.0,1.0,54.45,34.05,3.5,96.5,0.0,0.0,80.55,86.6,93.0,1.82,9.84,7.78,4.28,1.0,91.82,1.2,3.6,0.0,29.3,29.8,21.0,9.8,4.2,0.86,0.186,1.4,1.16,1.55,0.0,63.0,55.0,8.0,3.0,49.71326828,117.1502075,184.1125031,585.746582,5253.680664,504.9254761,2194.001465,15497.74023,1500.699951,10744.91016,11001.20605,300.0,49713.27344,170.0
4033804.0,81.9,1.0,2.0,0.0,81.9,1.0,2.0,1.0,54.45,34.05,3.5,96.5,0.0,0.0,80.55,86.6,93.0,1.82,9.84,7.78,4.28,1.0,91.82,1.2,3.6,0.0,29.3,29.8,21.0,9.8,4.2,0.86,0.186,1.4,1.16,1.55,0.0,62.0,54.0,8.0,3.0,59.27907181,119.5235596,184.2999878,589.2590332,5203.351074,499.874115,2073.0,15348.71973,1500.500122,11032.50879,10821.88965,289.0,59279.06641,160.5
4033805.0,81.9,1.0,2.0,0.0,81.9,1.0,2.0,1.0,54.45,34.05,3.5,96.5,0.0,0.0,80.55,86.6,93.0,1.82,9.84,7.78,4.28,1.0,91.82,1.2,3.6,0.0,28.8,30.6,20.7,9.9,4.0,0.954,0.15,1.39,1.17,1.57,0.0,62.0,54.0,7.0,2.0,58.99322891,119.9435196,178.527298,607.4641113,5097.079102,491.2478027,2086.0,15039.36035,1503.500122,10905.09961,10745.9834,272.0,58993.22656,160.3000031
4033806.0,81.9,1.0,2.0,0.0,81.9,1.0,2.0,1.0,54.45,34.05,3.5,96.5,0.0,0.0,80.53,86.3,93.3,1.63,10.41,7.42,4.58,1.0,91.82,1.2,3.6,0.0,28.8,30.6,20.7,9.9,4.0,0.954,0.15,1.39,1.17,1.57,0.0,63.0,54.0,8.0,3.0,60.02045059,119.1833038,180.1893158,604.8444214,5288.258301,507.5057373,1953.987183,15597.82031,2001.699951,11112.10645,10869.10449,280.0,60020.44922,160.3000031
4033807.0,81.9,1.0,2.0,0.0,81.9,1.0,2.0,1.0,54.45,34.05,3.5,96.5,0.0,0.0,80.53,86.3,93.3,1.63,10.41,7.42,4.58,1.0,91.82,1.2,3.6,0.0,28.8,30.6,20.7,9.9,4.0,0.954,0.15,1.39,1.17,1.57,0.0,63.0,54.0,8.0,3.0,58.40620041,118.2759781,176.9417114,603.086853,5109.956055,491.3531189,2091.003906,15074.38965,1503.299805,10940.60254,10930.60742,276.0,58406.20313,161.3000031
4033808.0,81.9,1.0,2.0,0.0,81.9,1.0,2.0,1.0,54.45,34.05,3.5,96.5,0.0,0.0,80.53,86.3,93.3,1.63,10.41,7.42,4.58,1.0,91.82,1.2,3.6,0.0,29.3,32.3,19.9,8.8,3.7,0.942,0.14,1.47,1.24,1.61,0.0,63.0,54.0,9.0,4.0,59.77112961,118.9968948,178.7846069,601.2478638,5195.239746,499.4003906,1938.888916,15325.58984,1502.0,11004.59863,10900.39844,272.0,59771.13281,161.1000061
4033809.0,81.9,1.0,2.0,0.0,81.9,1.0,2.0,1.0,54.45,34.05,3.5,96.5,0.0,0.0,80.53,86.3,93.3,1.63,10.41,7.42,4.58,1.0,91.82,1.2,3.6,0.0,29.3,32.3,19.9,8.8,3.7,0.942,0.14,1.47,1.24,1.61,0.0,62.0,54.0,8.0,3.0,59.21384048,117.4031601,180.9037018,584.6241455,5141.132324,493.127594,1983.99585,15163.25977,1500.399902,10880.18066,10989.88965,267.0,59213.83984,161.1000061
4033810.0,81.9,1.0,2.0,0.0,81.9,1.0,2.0,1.0,54.45,34.05,3.5,96.5,0.0,0.0,80.53,86.3,93.3,1.63,10.41,7.42,4.58,1.0,91.82,1.2,3.6,0.0,29.0,31.4,20.1,9.7,3.8,0.894,0.151,1.44,1.21,1.62,0.0,63.0,53.0,9.0,4.0,49.34732819,117.3038406,181.3054962,581.2176514,5096.472656,489.5059814,2092.999512,15033.19043,1500.299805,11304.51172,10525.40039,244.0,49347.32813,171.6000061
4033811.0,81.9,1.0,2.0,0.0,81.9,1.0,2.0,1.0,54.45,34.05,3.5,96.5,0.0,0.0,80.53,86.3,93.3,1.63,10.41,7.42,4.58,1.0,91.82,1.2,3.6,0.0,29.0,31.4,20.1,9.7,3.8,0.894,0.151,1.44,1.21,1.62,0.0,70.0,54.0,15.0,10.0,48.49288177,116.5131302,180.8955078,586.1225586,5283.953613,507.9140015,2018.963013,15587.25,1503.39978,11304.51172,10958.98633,273.0,48492.875,170.6000061
4033812.0,81.9,1.0,2.0,0.0,81.9,1.0,2.0,1.0,54.45,34.05,3.5,96.5,0.0,0.0,80.53,86.3,93.3,1.63,10.41,7.42,4.58,1.0,91.82,1.2,3.6,0.0,29.0,31.4,20.1,9.7,3.8,0.894,0.151,1.44,1.21,1.62,0.0,62.0,53.0,9.0,4.0,29.42958069,117.2300262,176.6559906,586.1855469,5119.387207,491.7743835,2099.0,15100.95996,1503.700195,10982.71094,10833.11035,265.0,29429.58203,191.0
4033813.0,81.9,1.0,2.0,0.0,81.9,1.0,2.0,1.0,54.45,34.05,3.5,96.5,0.0,0.0,80.53,86.3,93.3,1.63,10.41,7.42,4.58,1.0,91.82,1.2,3.6,0.0,29.0,31.4,20.1,9.7,3.8,0.894,0.151,1.44,1.21,1.62,0.0,70.0,53.0,17.0,12.0,29.40521049,116.8650589,181.2949982,570.840332,5006.817871,480.5575562,2059.666504,14767.86035,1500.400269,10858.41797,11001.29492,293.0,29405.21484,191.5
4033814.0,81.9,1.0,2.0,0.0,81.9,1.0,2.0,1.0,54.45,34.05,3.5,96.5,0.0,0.0,80.53,86.3,93.3,1.63,10.41,7.42,4.58,1.0,91.82,1.2,3.6,0.0,29.0,31.4,20.1,9.7,3.8,0.894,0.151,1.44,1.21,1.62,0.0,59.0,51.0,7.0,2.0,39.53123093,116.1751099,180.6314087,553.1185913,4783.17627,459.9326172,2050.0,14110.40039,1501.0,10489.5918,10475.78906,268.0,39531.23047,170.1999969
4033815.0,81.9,1.0,2.0,0.0,81.9,1.0,2.0,1.0,54.45,34.05,3.5,96.5,0.0,0.0,80.53,86.3,93.3,1.63,10.41,7.42,4.58,1.0,91.82,1.2,3.6,0.0,30.4,27.9,22.3,9.4,3.9,0.977,0.16,1.36,1.16,1.52,0.0,61.0,53.0,8.0,3.0,39.52312851,115.9164734,177.418869,580.5733032,5090.828613,488.6229858,1806.0,15015.65039,1500.700317,10637.41504,10951.59766,255.0,39523.12891,180.3999939
4033817.0,81.9,1.0,2.0,0.0,81.9,1.0,2.0,1.0,54.45,34.05,3.5,96.5,0.0,0.0,80.53,86.3,93.3,1.63,10.41,7.42,4.58,1.0,91.82,1.2,3.6,0.0,31.5,26.8,21.8,9.8,4.1,0.919,0.201,1.44,1.22,1.59,0.0,63.0,54.0,9.0,4.0,35.01195145,113.7360916,183.106781,561.2746582,4994.047363,479.6094971,2663.895752,14730.9502,1501.300293,10686.91504,10439.2998,272.0,35011.94922,175.5
4033818.0,81.9,1.0,2.0,0.0,81.9,1.0,2.0,1.0,54.45,34.05,3.5,96.5,0.0,0.0,80.53,86.3,93.3,1.63,10.41,7.42,4.58,1.0,91.82,1.2,3.6,0.0,31.5,26.8,21.8,9.8,4.1,0.919,0.201,1.44,1.22,1.59,0.0,61.0,52.0,8.0,3.0,35.00001907,114.5377045,178.0970306,561.8365479,4898.087891,470.0105591,1832.987671,14446.86035,1502.5,11296.19629,10274.31445,276.0,35000.02344,175.3999939
4033819.0,81.9,1.0,2.0,0.0,81.9,1.0,2.0,1.0,54.45,34.05,3.5,96.5,0.0,0.0,80.53,86.3,93.3,1.63,10.41,7.42,4.58,1.0,91.82,1.2,3.6,0.0,31.5,26.8,21.8,9.8,4.1,0.919,0.201,1.44,1.22,1.59,0.0,62.0,52.0,10.0,5.0,35.00802994,114.5356979,181.0012207,552.1090088,4749.867188,455.9230042,865.0,14010.04004,1503.000122,10233.7998,10352.82422,252.0,35008.03125,174.3000031
4033820.0,81.9,1.0,2.0,0.0,81.9,1.0,2.0,1.0,54.45,34.05,3.5,96.5,0.0,0.0,80.53,86.3,93.3,1.63,10.41,7.42,4.58,1.0,91.82,1.2,3.6,0.0,31.5,26.8,21.8,9.8,4.1,0.919,0.201,1.44,1.22,1.59,0.0,60.0,52.0,8.0,3.0,35.01319122,114.8282852,180.1002045,558.0595703,4901.850586,470.4962463,1656.999878,14458.29004,1501.599976,10783.20996,10310.01855,282.0,35013.19141,174.8999939
4033821.0,81.9,1.0,2.0,0.0,81.9,1.0,2.0,1.0,54.45,34.05,3.5,96.5,0.0,0.0,80.53,86.3,93.3,1.63,10.41,7.42,4.58,1.0,91.82,1.2,3.6,0.0,31.5,26.8,21.8,9.8,4.1,0.919,0.201,1.44,1.22,1.59,0.0,60.0,53.0,7.0,2.0,35.00022888,114.4655304,180.2891388,561.0045166,4812.741699,461.8851929,2054.00415,14195.2998,1500.599854,10280.19629,10959.10645,254.0,35000.22656,175.2001038
4033822.0,81.9,1.0,2.0,0.0,81.9,1.0,2.0,1.0,54.45,34.05,3.5,96.5,0.0,0.0,80.53,86.3,93.3,1.63,10.41,7.42,4.58,1.0,91.82,1.2,3.6,0.0,31.5,26.8,21.8,9.8,4.1,0.919,0.201,1.44,1.22,1.59,0.0,60.0,52.0,7.0,2.0,35.00497818,114.4428177,181.8194275,551.9761353,4886.439453,469.0691528,1743.0,14412.95996,1501.300049,10654.81445,10367.79199,265.0,35004.98047,174.8000031
4033823.0,81.9,1.0,2.0,0.0,81.9,1.0,2.0,1.0,54.45,34.05,3.5,96.5,0.0,0.0,80.53,86.3,93.3,1.63,10.41,7.42,4.58,1.0,91.82,1.2,3.6,0.0,31.5,26.8,21.8,9.8,4.1,0.919,0.201,1.44,1.22,1.59,0.0,61.0,52.0,8.0,3.0,33.87704849,114.1094742,180.7334137,556.4816284,4896.518555,469.9608154,1814.0,14442.5,1502.300049,10900.80078,11003.2041,295.0,33877.05078,175.6999969
4033824.0,81.9,1.0,2.0,0.0,81.9,1.0,2.0,1.0,54.45,34.05,3.5,96.5,0.0,0.0,80.53,86.3,93.3,1.63,10.41,7.42,4.58,1.0,91.82,1.2,3.6,0.0,31.5,26.8,21.8,9.8,4.1,0.919,0.201,1.44,1.22,1.59,0.0,61.0,52.0,8.0,3.0,35.0054512,115.4529266,184.2078247,550.1503906,4740.274414,454.9729919,1695.998657,13981.66992,1502.299927,10733.80078,10543.31348,281.0,35005.44531,174.3999939
4033825.0,81.9,1.0,2.0,0.0,81.9,1.0,2.0,1.0,54.45,34.05,3.5,96.5,0.0,0.0,80.53,86.3,93.3,1.63,10.41,7.42,4.58,1.0,91.82,1.2,3.6,0.0,31.5,26.8,21.8,9.8,4.1,0.919,0.201,1.44,1.22,1.59,0.0,64.0,54.0,9.0,4.0,64.84062195,117.7688828,177.6617737,602.8547974,5189.853516,498.4290771,1908.884766,15308.51953,1502.5,10791.21094,10657.98438,228.0,64840.625,149.3000946
4033826.0,81.9,1.0,2.0,0.0,81.9,1.0,2.0,1.0,54.45,34.05,3.5,96.5,0.0,0.0,80.53,86.3,93.3,1.63,10.41,7.42,4.58,1.0,91.82,1.2,3.6,0.0,31.5,26.8,21.8,9.8,4.1,0.919,0.201,1.44,1.22,1.59,0.0,68.0,58.0,9.0,4.0,69.32350159,116.9904099,181.5145721,632.170166,5508.575195,528.574585,2152.888916,16247.4502,1503.400146,11186.31445,10868.38672,287.0,69323.5,150.3000031
4033827.0,81.9,1.0,2.0,0.0,81.9,1.0,2.0,1.0,54.45,34.05,3.5,96.5,0.0,0.0,80.53,86.3,93.3,1.63,10.41,7.42,4.58,1.0,91.82,1.2,3.6,0.0,31.5,26.8,21.8,9.8,4.1,0.919,0.201,1.44,1.22,1.59,0.0,64.0,55.0,8.0,3.0,55.01869965,118.2092896,177.532135,621.0875854,5129.487305,493.0665588,2120.888916,15131.58984,1503.299927,10933.90039,10965.79395,294.0,55018.69531,165.3999939
4033828.0,81.9,1.0,2.0,0.0,81.9,1.0,2.0,1.0,54.45,34.05,3.5,96.5,0.0,0.0,80.53,86.3,93.3,1.63,10.41,7.42,4.58,1.0,91.82,1.2,3.6,0.0,31.5,26.8,21.8,9.8,4.1,0.919,0.201,1.44,1.22,1.59,0.0,62.0,54.0,7.0,2.0,39.40541077,117.6367493,181.8999939,592.638855,5288.277832,508.1946411,1989.888916,15599.66016,1501.0,11062.90234,10897.00586,255.0,39405.40625,181.0
4033829.0,81.9,1.0,2.0,0.0,81.9,1.0,2.0,1.0,55.1,33.5,3.0,97.0,0.0,0.0,79.55,86.0,92.5,1.6,10.55,8.3,5.2,1.0,91.3,1.2,4.75,1.0,31.5,26.8,21.8,9.8,4.1,0.919,0.201,1.44,1.22,1.59,0.0,70.0,53.0,16.0,11.0,39.36758041,118.0701218,180.7892151,580.8798828,5168.78418,496.8553162,1936.88623,15247.54004,1500.900024,10485.60059,10666.92188,236.0,39367.57813,175.6999969
4033830.0,81.9,1.0,2.0,0.0,81.9,1.0,2.0,1.0,55.1,33.5,3.0,97.0,0.0,0.0,79.55,86.0,92.5,1.6,10.55,8.3,5.2,1.0,91.3,1.2,4.75,1.0,31.3,26.5,22.7,9.8,4.2,0.955,0.151,1.38,1.16,1.53,0.0,66.0,53.0,13.0,8.0,39.40882874,117.8723145,180.3719177,580.3406982,4962.569336,476.4886475,1911.888916,14637.80957,1503.599731,10604.89258,10629.27246,244.0,39408.82813,174.6000061
4033831.0,81.9,1.0,2.0,0.0,81.9,1.0,2.0,1.0,55.1,33.5,3.0,97.0,0.0,0.0,79.55,86.0,92.5,1.6,10.55,8.3,5.2,1.0,91.3,1.2,4.75,1.0,31.3,26.5,22.7,9.8,4.2,0.955,0.151,1.38,1.16,1.53,0.0,61.0,51.0,10.0,5.0,19.51272011,118.0633163,181.0771484,554.3858643,5128.039063,492.519104,1976.887573,15126.25,1503.099976,10805.60449,10289.58691,352.0,19512.71875,195.5
4033832.0,81.9,1.0,2.0,0.0,81.9,1.0,2.0,1.0,55.1,33.5,3.0,97.0,0.0,0.0,79.55,86.0,92.5,1.6,10.55,8.3,5.2,1.0,91.3,1.2,4.75,1.0,29.2,30.3,21.2,9.9,3.9,0.899,0.149,1.38,1.16,1.56,0.0,59.0,50.0,8.0,3.0,19.51091957,117.3897705,182.4721069,545.7582397,5128.955566,493.0217285,1970.958374,15130.03027,1501.700195,10901.71289,10664.69727,255.0,19510.91992,195.1000061
4033833.0,81.9,1.0,2.0,0.0,81.9,1.0,2.0,1.0,55.1,33.5,3.0,97.0,0.0,0.0,79.55,86.0,92.5,1.6,10.55,8.3,5.2,1.0,91.3,1.2,4.75,1.0,29.2,30.3,21.2,9.9,3.9,0.899,0.149,1.38,1.16,1.56,0.0,60.0,51.0,8.0,3.0,38.98117065,116.5986481,183.679184,548.7451172,5230.401367,501.9181519,1886.962891,15427.08008,1500.099976,11279.90234,10637.89258,252.0,38981.17188,177.2001038
4033834.0,81.9,1.0,2.0,0.0,81.9,1.0,2.0,1.0,55.1,33.5,3.0,97.0,0.0,0.0,79.55,86.0,92.5,1.6,10.55,8.3,5.2,1.0,91.3,1.2,4.75,1.0,29.2,30.3,21.2,9.9,3.9,0.899,0.149,1.38,1.16,1.56,0.0,61.0,52.0,8.0,3.0,39.40137863,119.0589447,179.4293365,585.0230713,5028.098145,482.9136353,2064.999512,14831.44043,1003.199951,11041.79297,9941.911133,265.0,39401.38281,615.2999878
4033836.0,81.9,1.0,2.0,0.0,81.9,1.0,2.0,1.0,55.1,33.5,3.0,97.0,0.0,0.0,79.55,86.0,92.5,1.6,10.55,8.3,5.2,1.0,91.3,1.2,4.75,1.0,29.2,30.3,21.2,9.9,3.9,0.899,0.149,1.38,1.16,1.56,0.0,63.0,55.0,8.0,3.0,54.13455963,117.6486282,181.3815918,595.2935791,4371.504883,419.9645081,2072.987793,12894.96973,1000.799927,10766.50586,10628.54004,226.0,54134.5625,160.1000061
4033837.0,81.9,1.0,2.0,0.0,81.9,1.0,2.0,1.0,55.1,33.5,3.0,97.0,0.0,0.0,79.55,86.0,92.5,1.6,10.55,8.3,5.2,1.0,91.3,1.2,4.75,1.0,29.2,30.3,21.2,9.9,3.9,0.899,0.149,1.38,1.16,1.56,0.0,62.0,55.0,7.0,2.0,55.02050018,117.7743759,179.8239746,601.4555664,4532.009766,435.2948608,2080.0,13368.19043,1001.800049,10787.60547,10616.71094,228.0,55020.5,159.8999939
4033838.0,81.9,1.0,2.0,0.0,81.9,1.0,2.0,1.0,55.1,33.5,3.0,97.0,0.0,0.0,79.55,86.0,92.5,1.6,10.55,8.3,5.2,1.0,91.3,1.2,4.75,1.0,29.2,30.3,21.2,9.9,3.9,0.899,0.149,1.38,1.16,1.56,0.0,62.0,53.0,9.0,4.0,54.64525986,118.3669662,178.0587463,594.9633789,4496.306152,431.8270569,726.9995117,13262.78027,1000.700073,10628.90234,10743.89551,228.0,54645.25781,159.8000031
4033839.0,81.9,1.0,2.0,0.0,81.9,1.0,2.0,1.0,55.1,33.5,3.0,97.0,0.0,0.0,79.55,86.0,92.5,1.6,10.55,8.3,5.2,1.0,91.3,1.2,4.75,1.0,29.2,30.3,21.2,9.9,3.9,0.899,0.149,1.38,1.16,1.56,0.0,61.0,53.0,7.0,2.0,74.58467102,118.5265427,179.617157,590.0465088,4471.033691,429.4284363,1512.995361,13188.30957,1000.900024,10612.60645,10560.78711,231.0,74584.67188,139.8999939
4033840.0,81.9,1.0,2.0,0.0,81.9,1.0,2.0,1.0,55.1,33.5,3.0,97.0,0.0,0.0,79.55,86.0,92.5,1.6,10.55,8.3,5.2,1.0,91.3,1.2,4.75,1.0,27.9,30.9,21.7,10.3,3.9,0.798,0.167,1.29,1.09,1.49,0.0,61.0,54.0,6.0,1.0,73.43010712,117.5366135,177.2944794,597.9401855,4577.29248,439.7069092,2036.99585,13501.92969,1003.099976,10585.30469,10673.79688,222.0,73430.10938,140.0
4033842.0,81.9,1.0,2.0,0.0,81.9,1.0,2.0,1.0,55.1,33.5,3.0,97.0,0.0,0.0,79.55,86.0,92.5,1.6,10.55,8.3,5.2,1.0,91.3,1.2,4.75,1.0,27.9,30.9,21.7,10.3,3.9,0.798,0.167,1.29,1.09,1.49,0.0,62.0,55.0,7.0,2.0,64.20496368,118.2220917,180.2926331,602.7190552,4709.359375,452.3716431,1968.961548,13891.42969,1002.5,10750.30371,10751.49902,247.0,64204.95313,151.3999939
4033843.0,81.9,1.0,2.0,0.0,81.9,1.0,2.0,1.0,55.1,33.5,3.0,97.0,0.0,0.0,79.55,86.0,92.5,1.6,10.55,8.3,5.2,1.0,91.3,1.2,4.75,1.0,27.9,30.9,21.7,10.3,3.9,0.798,0.167,1.29,1.09,1.49,0.0,68.0,56.0,12.0,7.0,64.27584076,117.1372604,188.2154236,589.3378906,4664.226563,448.875946,2260.0,13760.49023,1001.599976,10837.00391,10753.40625,236.0,64275.83984,151.2001038
4033844.0,81.9,1.0,2.0,0.0,81.9,1.0,2.0,1.0,55.1,33.5,3.0,97.0,0.0,0.0,79.55,86.0,92.5,1.6,10.55,8.3,5.2,1.0,91.3,1.2,4.75,1.0,27.9,30.9,21.7,10.3,3.9,0.798,0.167,1.29,1.09,1.49,0.0,62.0,55.0,7.0,2.0,64.5354538,118.4504089,181.9190216,600.4737549,4335.289063,416.495697,2027.0,12788.16992,1002.300049,11289.68555,10423.50098,260.0,64535.44531,151.3999939
4033845.0,81.9,1.0,2.0,0.0,81.9,1.0,2.0,1.0,55.1,33.5,3.0,97.0,0.0,0.0,79.55,86.0,92.5,1.6,10.55,8.3,5.2,1.0,91.3,1.2,4.75,1.0,29.1,30.1,20.3,10.7,4.2,0.865,0.158,1.43,1.19,1.62,0.0,66.0,58.0,8.0,3.0,64.51741028,119.0888901,181.4194031,636.7357788,3877.877441,372.6641541,1884.0,11439.19043,1002.899902,10708.20215,10750.60156,280.0,64517.41406,150.5
4033846.0,81.9,1.0,2.0,0.0,81.9,1.0,2.0,1.0,55.1,33.5,3.0,97.0,0.0,0.0,79.55,86.0,92.5,1.6,10.55,8.3,5.2,1.0,91.3,1.2,4.75,1.0,29.1,30.1,20.3,10.7,4.2,0.865,0.158,1.43,1.19,1.62,0.0,69.0,58.0,11.0,6.0,49.52957916,118.0863724,182.8216248,625.6358643,3853.856934,370.0352478,2008.994507,11367.5,1001.0,11080.61523,10757.00781,241.0,49529.57813,167.0
4033852.0,81.9,1.0,2.0,0.0,81.9,1.0,2.0,1.0,55.4,33.3,4.0,96.0,0.0,0.0,79.63,86.77,91.77,1.47,9.72,9.18,6.35,1.0,91.48,1.44,3.2,1.0,24.9,37.1,19.4,9.1,3.7,0.737,0.197,1.28,1.08,1.47,2.0,62.0,53.0,9.0,4.0,64.51551819,117.7384872,181.8946228,573.7502441,5111.744141,491.3703003,2119.0,15079.26953,1003.199951,10833.00781,10704.59863,301.0,64515.52344,149.6999969
4033853.0,81.9,1.0,2.0,0.0,81.9,1.0,2.0,1.0,55.4,33.3,4.0,96.0,0.0,0.0,79.63,86.77,91.77,1.47,9.72,9.18,6.35,1.0,91.48,1.44,3.2,1.0,27.4,32.2,21.6,8.9,4.1,0.835,0.159,1.27,1.07,1.41,0.0,64.0,55.0,8.0,3.0,64.5102005,117.4970093,184.8806915,584.1569214,4361.297363,419.0921326,2076.0,12865.15039,1501.5,10881.50586,10561.10645,319.0,64510.19531,150.0
