Repository: heidaralavi/EAF-Data-Analysis

https://eaf-prek26v.kfirjgyswf.dopraxrocks.com/

Background Information

Electric arc furnaces (EAFs) play a pivotal role in modern steel manufacturing industries[4]

. Unlike blast furnaces, EAFs produce heat through an electric current between electrodes and the material to be melted[4]

. This allows for precise temperature control, making EAFs highly efficient for recycling scrap metal and smelting materials for casting and molding[4]

. They can achieve temperatures over 3,000 degrees Fahrenheit (1,650 degrees Celsius)[4]

.

The importance of steel in building a green economy cannot be overstated, given its strength, versatility, and recyclability[5]

.

File: data/eaf_and_feed_all.csv (part 26 of 30)
Heat,c (Coke1030),s (Coke1030),s112 (Coke1030),Coke1030_labels,c (CokeFine),s (CokeFine),s05 (CokeFine),CokeFine_labels,cao (Dolomite),mgo (Dolomite),s0_95 (Dolomite),s95_385 (Dolomite),s385_1000 (Dolomite),Dolomite_labels,fe_metal (DRI),fe_total (DRI),md (DRI),c (DRI),gunge (DRI),feo (DRI),feo_c (DRI),Dri_labels,cao (Lime),mgo (Lime),s0_95 (Lime),Lime_labels,cao (Slag),feo (Slag),sio2 (Slag),mgo (Slag),al2o3 (Slag),p2o5 (Slag),mno (Slag),b2 (Slag),b3 (Slag),b4 (Slag),Slag_labels,Duration (EAF),Power On (EAF),Power Off (EAF),Delays (EAF),DRI [t] (EAF),Ele [MW] (EAF),Tapped [t] (EAF),Tapped [kWh/t] (EAF),O2 [Nm3] (EAF),CH4 [Nm3] (EAF),C.inj [kg] (EAF),Chemical [MWh] (EAF),C [kg] (EAF),CaO [kg] (EAF),MgO [kg] (EAF),Tapping Time [Sec] (EAF),EAF_DRI (EAF),HDRI(T) (EAF)
4033855.0,81.9,1.0,2.0,0.0,81.9,1.0,2.0,1.0,55.4,33.3,4.0,96.0,0.0,0.0,79.63,86.77,91.77,1.47,9.72,9.18,6.35,1.0,91.48,1.44,3.2,1.0,27.4,32.2,21.6,8.9,4.1,0.835,0.159,1.27,1.07,1.41,0.0,65.0,56.0,8.0,3.0,34.52877045,114.3460922,183.7917328,585.5125732,4498.856445,431.7274475,2001.99939,13269.40039,2000.299927,11026.50781,10548.01172,300.0,34528.76953,181.6000061
4033856.0,81.9,1.0,2.0,0.0,81.9,1.0,2.0,1.0,55.4,33.3,4.0,96.0,0.0,0.0,79.63,86.77,91.77,1.47,9.72,9.18,6.35,1.0,91.48,1.44,3.2,1.0,27.4,32.2,21.6,8.9,4.1,0.835,0.159,1.27,1.07,1.41,0.0,63.0,54.0,8.0,3.0,34.99024963,114.7189636,179.5210724,584.7104492,4215.915039,405.4804688,2263.998535,12437.21973,1500.200073,10948.00586,10463.20313,297.0,34990.24609,180.1999969
4033857.0,81.9,1.0,2.0,0.0,81.9,1.0,2.0,1.0,55.4,33.3,4.0,96.0,0.0,0.0,79.63,86.77,91.77,1.47,9.72,9.18,6.35,1.0,91.48,1.44,3.2,1.0,27.4,32.2,21.6,8.9,4.1,0.835,0.159,1.27,1.07,1.41,0.0,64.0,53.0,10.0,5.0,34.99403,116.3272476,183.7001038,567.6341553,4468.572266,428.9022827,2062.678955,13180.29004,1502.899902,10642.30371,10751.12109,324.0,34994.02734,180.3000031
4033858.0,81.9,1.0,2.0,0.0,81.9,1.0,2.0,1.0,55.4,33.3,4.0,96.0,0.0,0.0,79.63,86.77,91.77,1.47,9.72,9.18,6.35,1.0,91.48,1.44,3.2,1.0,28.2,32.5,20.1,9.8,3.7,0.905,0.155,1.4,1.18,1.6,0.0,61.0,52.0,8.0,3.0,49.50629044,116.6578217,181.8934631,565.8154297,4115.406738,395.4499512,1925.888428,12139.76953,1500.299927,10937.69043,10554.58887,298.0,49506.29297,166.0
4033860.0,81.9,1.0,2.0,0.0,81.9,1.0,2.0,1.0,55.4,33.3,4.0,96.0,0.0,0.0,79.63,86.77,91.77,1.47,9.72,9.18,6.35,1.0,91.48,1.44,3.2,1.0,29.9,26.4,22.7,11.1,4.1,0.911,0.172,1.32,1.12,1.53,0.0,67.0,56.0,10.0,5.0,49.51234055,115.427887,184.888504,587.5458374,4258.759766,409.6235352,1755.0,12563.66992,1503.0,10683.99609,10752.50586,317.0,49512.33984,166.0
4033861.0,81.9,1.0,2.0,0.0,81.9,1.0,2.0,1.0,55.4,33.3,4.0,96.0,0.0,0.0,79.63,86.77,91.77,1.47,9.72,9.18,6.35,1.0,91.48,1.44,3.2,1.0,29.9,26.4,22.7,11.1,4.1,0.911,0.172,1.32,1.12,1.53,0.0,62.0,50.0,12.0,7.0,49.51644897,116.4547195,182.0761261,533.3499756,3750.429688,360.4761353,1246.001343,11063.40039,1503.300049,9395.996094,9467.205078,332.0,49516.44922,140.1000061
4033862.0,81.9,1.0,2.0,0.0,81.9,1.0,2.0,1.0,55.4,33.3,4.0,96.0,0.0,0.0,79.63,86.77,91.77,1.47,9.72,9.18,6.35,1.0,91.48,1.44,3.2,1.0,29.9,26.4,22.7,11.1,4.1,0.911,0.172,1.32,1.12,1.53,0.0,61.0,49.0,12.0,7.0,9.86590004,116.5601883,182.5677032,525.1243896,3617.176514,347.4645996,1386.963013,10669.79004,1501.199951,9596.494141,9337.706055,291.0,9865.901367,179.8000031
4033864.0,81.9,1.0,2.0,0.0,81.9,1.0,2.0,1.0,55.4,33.3,4.0,96.0,0.0,0.0,79.63,86.77,91.77,1.47,9.72,9.18,6.35,1.0,91.48,1.44,3.2,1.0,29.9,26.4,22.7,11.1,4.1,0.911,0.172,1.32,1.12,1.53,0.0,65.0,56.0,9.0,4.0,49.52872849,117.8054199,182.0000153,605.388916,4773.026855,458.4803162,1731.998657,14079.21973,1503.699951,10986.99707,10986.80273,288.0,49528.72656,170.3999939
4033865.0,81.9,1.0,2.0,0.0,81.9,1.0,2.0,1.0,55.4,33.3,4.0,96.0,0.0,0.0,79.63,86.77,91.77,1.47,9.72,9.18,6.35,1.0,91.48,1.44,3.2,1.0,29.9,26.4,22.7,11.1,4.1,0.911,0.172,1.32,1.12,1.53,0.0,65.0,57.0,8.0,3.0,48.74306107,117.6407776,181.0000153,618.895874,4523.775391,434.9679871,1857.000122,13345.11035,1500.099854,11007.40234,10897.27734,282.0,48743.05859,169.6000061
4033867.0,81.9,1.0,2.0,0.0,81.9,1.0,2.0,1.0,55.4,33.3,4.0,96.0,0.0,0.0,79.63,86.77,91.77,1.47,9.72,9.18,6.35,1.0,91.48,1.44,3.2,1.0,29.9,26.4,22.7,11.1,4.1,0.911,0.172,1.32,1.12,1.53,0.0,64.0,56.0,8.0,3.0,60.00085831,116.9930344,180.1822052,607.0992432,4475.706543,430.0578308,1879.987671,13202.5498,1500.599976,11005.99707,10501.00586,294.0,60000.85938,149.6000061
4033868.0,81.9,1.0,2.0,0.0,81.9,1.0,2.0,1.0,55.4,33.3,4.0,96.0,0.0,0.0,79.63,86.77,91.77,1.47,9.72,9.18,6.35,1.0,91.48,1.44,3.2,1.0,29.9,26.4,22.7,11.1,4.1,0.911,0.172,1.32,1.12,1.53,0.0,64.0,55.0,8.0,3.0,59.20227814,116.8281937,180.3825989,603.7713013,4579.222168,439.9365845,1732.555542,13507.73047,2000.399902,10985.20898,10275.22852,271.0,59202.28125,150.3000031
4033870.0,81.9,1.0,2.0,0.0,81.9,1.0,2.0,1.0,55.4,33.3,4.0,96.0,0.0,0.0,79.63,86.77,91.77,1.47,9.72,9.18,6.35,1.0,91.48,1.44,3.2,1.0,29.3,28.8,21.9,10.5,3.9,0.93,0.146,1.34,1.14,1.54,0.0,62.0,53.0,8.0,3.0,39.36418152,116.7363205,178.2832336,588.7564697,4577.677246,439.4217834,1873.999512,13502.21973,1503.200073,10382.20605,10453.55957,264.0,39364.17969,169.6999969
4033871.0,81.9,1.0,2.0,0.0,81.9,1.0,2.0,1.0,55.4,33.3,4.0,96.0,0.0,0.0,79.63,86.77,91.77,1.47,9.72,9.18,6.35,1.0,91.48,1.44,3.2,1.0,29.3,28.8,21.9,10.5,3.9,0.93,0.146,1.34,1.14,1.54,0.0,69.0,59.0,10.0,5.0,49.50696182,117.6511765,183.9999847,629.8175049,3964.882813,381.3839417,1901.998657,11696.78027,1501.699951,11227.2168,10992.31348,292.0,49506.96484,171.0
4033874.0,81.9,1.0,2.0,0.0,81.9,1.0,2.0,1.0,54.7,34.25,3.0,97.0,0.0,0.0,79.92,86.44,92.44,1.78,9.91,8.39,4.84,1.0,90.77,1.13,3.0,1.0,29.3,28.8,21.9,10.5,3.9,0.93,0.146,1.34,1.14,1.54,0.0,61.0,52.0,9.0,4.0,29.88238907,115.1261673,182.0999908,553.7141113,4611.01709,442.5483398,1748.0,13600.37012,1501.699951,10065.02637,10168.30273,293.0,29882.38672,174.6999969
4033875.0,81.9,1.0,2.0,0.0,81.9,1.0,2.0,1.0,54.7,34.25,3.0,97.0,0.0,0.0,79.92,86.44,92.44,1.78,9.91,8.39,4.84,1.0,90.77,1.13,3.0,1.0,32.3,25.0,22.5,10.2,4.2,0.945,0.175,1.44,1.21,1.59,0.0,64.0,56.0,7.0,2.0,39.51419067,114.869606,182.6967621,591.7185059,4417.01709,424.8894348,2053.876709,13030.66016,1503.299927,10660.11914,10612.875,271.0,39514.19141,174.1000061
4033876.0,81.9,1.0,2.0,0.0,81.9,1.0,2.0,1.0,54.7,34.25,3.0,97.0,0.0,0.0,79.92,86.44,92.44,1.78,9.91,8.39,4.84,1.0,90.77,1.13,3.0,1.0,32.3,25.0,22.5,10.2,4.2,0.945,0.175,1.44,1.21,1.59,0.0,66.0,57.0,9.0,4.0,39.51736069,115.2726974,180.3653259,609.9918823,4648.423828,447.5845947,1808.963013,13714.46973,1501.800049,11087.71191,11000.50977,308.0,39517.35547,176.1999969
4033877.0,81.9,1.0,2.0,0.0,81.9,1.0,2.0,1.0,54.7,34.25,3.0,97.0,0.0,0.0,79.92,86.44,92.44,1.78,9.91,8.39,4.84,1.0,90.77,1.13,3.0,1.0,32.3,25.0,22.5,10.2,4.2,0.945,0.175,1.44,1.21,1.59,0.0,64.0,55.0,9.0,4.0,39.51762009,115.8630371,189.3000031,563.0955811,4659.270996,449.6376343,1822.987183,13749.08984,1501.199951,10875.50781,10801.7998,372.0,39517.62109,178.1000061
4033878.0,81.9,1.0,2.0,0.0,81.9,1.0,2.0,1.0,54.7,34.25,3.0,97.0,0.0,0.0,79.92,86.44,92.44,1.78,9.91,8.39,4.84,1.0,90.77,1.13,3.0,1.0,32.3,25.0,22.5,10.2,4.2,0.945,0.175,1.44,1.21,1.59,0.0,66.0,57.0,8.0,3.0,39.50740051,115.3795776,183.2000122,601.1102295,4467.852539,432.4287109,2056.0,13187.51953,1501.300049,10686.80566,10802.37988,278.0,39507.39844,178.1000061
4033879.0,81.9,1.0,2.0,0.0,81.9,1.0,2.0,1.0,54.7,34.25,3.0,97.0,0.0,0.0,79.92,86.44,92.44,1.78,9.91,8.39,4.84,1.0,90.77,1.13,3.0,1.0,32.3,25.0,22.5,10.2,4.2,0.945,0.175,1.44,1.21,1.59,0.0,64.0,56.0,7.0,2.0,49.50168991,115.3825226,180.0,599.3480835,4461.398438,429.0541992,2011.0,13161.30957,1501.300049,10826.7998,10788.12891,291.0,49501.69531,166.1000977
4033880.0,81.9,1.0,2.0,0.0,81.9,1.0,2.0,1.0,54.7,34.25,3.0,97.0,0.0,0.0,79.92,86.44,92.44,1.78,9.91,8.39,4.84,1.0,90.77,1.13,3.0,1.0,31.5,26.1,22.3,9.9,4.3,0.94,0.17,1.41,1.18,1.56,0.0,67.0,58.0,9.0,4.0,49.50830078,115.8810272,180.5999908,620.2565308,4662.156738,448.086731,1862.99939,13752.84961,1503.799927,10580.10645,10598.30371,318.0,49508.30469,165.3000031
4033882.0,81.9,1.0,2.0,0.0,81.9,1.0,2.0,1.0,54.7,34.25,3.0,97.0,0.0,0.0,79.92,86.44,92.44,1.78,9.91,8.39,4.84,1.0,90.77,1.13,3.0,1.0,31.5,26.1,22.3,9.9,4.3,0.94,0.17,1.41,1.18,1.56,0.0,67.0,58.0,9.0,4.0,49.50204849,114.9006805,180.1999969,625.4074097,4599.148438,449.7236633,2137.0,13586.98047,1501.5,10562.99609,11000.39746,297.0,49502.05078,170.5998993
4033883.0,81.9,1.0,2.0,0.0,81.9,1.0,2.0,1.0,54.7,34.25,3.0,97.0,0.0,0.0,79.92,86.44,92.44,1.78,9.91,8.39,4.84,1.0,90.77,1.13,3.0,1.0,32.6,21.3,24.6,11.0,4.5,0.946,0.167,1.33,1.12,1.5,3.0,64.0,56.0,8.0,3.0,39.28113174,115.2090225,188.1999969,573.2223511,4488.181641,437.766449,1940.666626,13256.28027,1502.900024,10889.18262,11005.50488,299.0,39281.12891,175.6000061
4033884.0,81.9,1.0,2.0,0.0,81.9,1.0,2.0,1.0,54.7,34.25,3.0,97.0,0.0,0.0,79.92,86.44,92.44,1.78,9.91,8.39,4.84,1.0,90.77,1.13,3.0,1.0,32.6,21.3,24.6,11.0,4.5,0.946,0.167,1.33,1.12,1.5,3.0,67.0,57.0,10.0,5.0,39.51696014,114.7145691,177.180069,615.2537842,4638.694824,455.5412292,1996.0,13708.87988,1500.799927,10392.78906,10682.50879,335.0,39516.96484,175.8999939
4033885.0,81.9,1.0,2.0,0.0,81.9,1.0,2.0,1.0,54.7,34.25,3.0,97.0,0.0,0.0,79.92,86.44,92.44,1.78,9.91,8.39,4.84,1.0,90.77,1.13,3.0,1.0,33.5,21.4,24.0,10.6,4.4,0.934,0.186,1.4,1.18,1.55,3.0,64.0,56.0,8.0,3.0,39.50830841,115.4553452,187.7816162,576.9233398,4280.279785,417.2470703,1921.962891,12641.59961,1003.600098,10786.5957,10509.31641,276.0,39508.3125,175.1000061
4033886.0,81.9,1.0,2.0,0.0,81.9,1.0,2.0,1.0,54.7,34.25,3.0,97.0,0.0,0.0,79.92,86.44,92.44,1.78,9.91,8.39,4.84,1.0,90.77,1.13,3.0,1.0,33.5,21.4,24.0,10.6,4.4,0.934,0.186,1.4,1.18,1.55,3.0,64.0,56.0,7.0,2.0,53.2986412,116.1782303,177.0827789,616.7033691,4809.957031,465.2645874,1936.666748,14196.58008,1047.400024,10725.60449,10751.2041,268.0,53298.64063,160.1000061
4033887.0,81.9,1.0,2.0,0.0,81.9,1.0,2.0,1.0,54.7,34.25,3.0,97.0,0.0,0.0,79.92,86.44,92.44,1.78,9.91,8.39,4.84,1.0,90.77,1.13,3.0,1.0,33.5,21.4,24.0,10.6,4.4,0.934,0.186,1.4,1.18,1.55,3.0,64.0,56.0,8.0,3.0,55.85979843,116.368721,182.6812744,598.6069336,4853.189941,473.7359619,1953.998291,14335.33008,1003.200073,10962.80371,10752.83203,272.0,55859.79688,160.1999969
4033889.0,81.9,1.0,2.0,0.0,81.9,1.0,2.0,1.0,54.7,34.25,3.0,97.0,0.0,0.0,79.92,86.44,92.44,1.78,9.91,8.39,4.84,1.0,90.77,1.13,3.0,1.0,33.5,21.4,24.0,10.6,4.4,0.934,0.186,1.4,1.18,1.55,3.0,63.0,56.0,7.0,2.0,40.03096008,116.2388153,178.5814209,610.0388184,5405.949219,526.1611328,1935.0,15964.08008,1501.299805,10245.60156,10871.21484,248.0,40030.96484,180.5
4033891.0,81.9,1.0,2.0,0.0,81.9,1.0,2.0,1.0,54.7,34.25,3.0,97.0,0.0,0.0,79.92,86.44,92.44,1.78,9.91,8.39,4.84,1.0,90.77,1.13,3.0,1.0,33.5,21.4,24.0,10.6,4.4,0.934,0.186,1.4,1.18,1.55,3.0,63.0,55.0,7.0,2.0,38.90340042,117.4892731,182.1086426,598.7446289,5461.105469,527.2313843,1831.888916,16115.78027,1502.10022,9855.799805,10651.70703,260.0,38903.40234,179.8999939
4033892.0,81.9,1.0,2.0,0.0,81.9,1.0,2.0,1.0,54.7,34.25,3.0,97.0,0.0,0.0,79.92,86.44,92.44,1.78,9.91,8.39,4.84,1.0,90.77,1.13,3.0,1.0,33.5,21.4,24.0,10.6,4.4,0.934,0.186,1.4,1.18,1.55,3.0,66.0,58.0,7.0,2.0,40.01216125,117.7121429,175.9675598,654.2626953,4437.46875,429.1059875,1875.888916,13096.83984,1502.199951,10254.61621,11074.97852,257.0,40012.16406,188.0
4033893.0,81.9,1.0,2.0,0.0,81.9,1.0,2.0,1.0,55.3,34.1,3.0,97.0,0.0,0.0,80.03,86.63,92.37,1.87,9.61,8.49,4.54,1.0,91.64,1.28,3.2,0.0,31.6,26.1,22.6,9.8,3.9,0.949,0.172,1.4,1.19,1.56,0.0,68.0,61.0,7.0,2.0,40.01099014,116.6218567,179.7698975,663.8655396,3962.751465,384.4937744,1895.888916,11699.11035,1500.199951,10191.39844,10862.54492,253.0,40010.99219,191.3000031
4033894.0,81.9,1.0,2.0,0.0,81.9,1.0,2.0,1.0,55.3,34.1,3.0,97.0,0.0,0.0,80.03,86.63,92.37,1.87,9.61,8.49,4.54,1.0,91.64,1.28,3.2,0.0,31.6,26.1,22.6,9.8,3.9,0.949,0.172,1.4,1.19,1.56,0.0,62.0,55.0,7.0,2.0,40.00968933,117.1958084,178.6640167,606.9418945,4500.163086,434.9417725,1784.0,13281.29004,1502.300049,9693.695313,11101.28418,242.0,40009.69141,180.0
4033895.0,81.9,1.0,2.0,0.0,81.9,1.0,2.0,1.0,55.3,34.1,3.0,97.0,0.0,0.0,80.03,86.63,92.37,1.87,9.61,8.49,4.54,1.0,91.64,1.28,3.2,0.0,31.1,25.9,23.0,9.2,4.7,0.953,0.212,1.35,1.12,1.45,0.0,63.0,56.0,7.0,2.0,40.01491928,117.7294846,191.8221741,576.7478027,4271.339844,413.9009094,1977.987671,12608.75977,1501.5,9776.790039,10892.77832,244.0,40014.91797,179.1000061
4033896.0,81.9,1.0,2.0,0.0,81.9,1.0,2.0,1.0,55.3,34.1,3.0,97.0,0.0,0.0,80.03,86.63,92.37,1.87,9.61,8.49,4.54,1.0,91.64,1.28,3.2,0.0,31.1,25.9,23.0,9.2,4.7,0.953,0.212,1.35,1.12,1.45,0.0,64.0,56.0,7.0,2.0,49.51020813,118.2953949,176.8210907,631.1011353,4352.190918,424.1867676,1825.0,12853.7998,1501.0,9787.893555,10746.08203,259.0,49510.20703,170.8999939
4033897.0,81.9,1.0,2.0,0.0,81.9,1.0,2.0,1.0,55.3,34.1,3.0,97.0,0.0,0.0,80.03,86.63,92.37,1.87,9.61,8.49,4.54,1.0,91.64,1.28,3.2,0.0,32.6,23.4,23.6,9.8,4.5,0.952,0.197,1.38,1.16,1.51,3.0,64.0,56.0,7.0,2.0,49.51689148,117.6531067,177.1320496,625.0966797,4270.591309,415.4612732,1837.0,12610.7998,1501.400146,9884.709961,11024.48828,260.0,49516.88672,170.8000031
4033898.0,81.9,1.0,2.0,0.0,81.9,1.0,2.0,1.0,55.3,34.1,3.0,97.0,0.0,0.0,80.03,86.63,92.37,1.87,9.61,8.49,4.54,1.0,91.64,1.28,3.2,0.0,32.6,23.4,23.6,9.8,4.5,0.952,0.197,1.38,1.16,1.51,3.0,65.0,56.0,8.0,3.0,49.51353836,118.493454,182.2303162,614.2962036,4453.663574,431.256134,1913.0,13146.16016,1503.100098,9885.706055,11003.20605,264.0,49513.54297,170.8000946
4033899.0,81.9,1.0,2.0,0.0,81.9,1.0,2.0,1.0,55.3,34.1,3.0,97.0,0.0,0.0,80.03,86.63,92.37,1.87,9.61,8.49,4.54,1.0,91.64,1.28,3.2,0.0,32.6,23.4,23.6,9.8,4.5,0.952,0.197,1.38,1.16,1.51,3.0,67.0,56.0,10.0,5.0,49.50157166,118.9080353,185.4294891,603.4945068,4712.48291,455.502533,1844.0,13908.00977,1501.699951,9930.608398,11006.60059,254.0,49501.57031,171.5
4033900.0,81.9,1.0,2.0,0.0,81.9,1.0,2.0,1.0,55.3,34.1,3.0,97.0,0.0,0.0,80.03,86.63,92.37,1.87,9.61,8.49,4.54,1.0,91.64,1.28,3.2,0.0,32.6,23.4,23.6,9.8,4.5,0.952,0.197,1.38,1.16,1.51,3.0,64.0,56.0,7.0,2.0,49.2314415,118.7005539,183.6212311,607.2967529,4246.461426,410.0669556,1554.0,12531.62012,1503.5,10160.9082,11002.10742,227.0,49231.44141,170.1000061
4033901.0,81.9,1.0,2.0,0.0,81.9,1.0,2.0,1.0,55.3,34.1,3.0,97.0,0.0,0.0,80.03,86.63,92.37,1.87,9.61,8.49,4.54,1.0,91.64,1.28,3.2,0.0,30.1,25.1,24.3,10.5,4.4,0.934,0.201,1.24,1.05,1.41,3.0,67.0,57.0,10.0,5.0,49.50204086,116.9703903,180.1612549,621.8409424,5062.101563,492.6132813,2080.987793,14948.46973,1500.399902,11000.00586,11575.09082,357.0,49502.03906,171.5001068
4033903.0,81.9,1.0,2.0,0.0,81.9,1.0,2.0,1.0,55.3,34.1,3.0,97.0,0.0,0.0,80.03,86.63,92.37,1.87,9.61,8.49,4.54,1.0,91.64,1.28,3.2,0.0,30.1,25.1,24.3,10.5,4.4,0.934,0.201,1.24,1.05,1.41,3.0,67.0,59.0,8.0,3.0,48.90998077,112.6414642,182.717392,609.4581299,4866.094238,474.3048706,1864.0,14371.65039,1500.5,10166.80957,11047.19727,271.0,48909.98438,170.3999939
4033905.0,81.9,1.0,2.0,0.0,81.9,1.0,2.0,1.0,55.3,34.1,3.0,97.0,0.0,0.0,80.03,86.63,92.37,1.87,9.61,8.49,4.54,1.0,91.64,1.28,3.2,0.0,28.3,31.6,20.9,9.8,3.8,0.913,0.193,1.35,1.15,1.54,0.0,62.0,54.0,7.0,2.0,40.0141983,115.9753265,181.7078094,582.7593384,5508.894531,530.5819702,1771.0,16253.53027,1500.000244,9660.710938,11272.5,239.0,40014.19922,180.5
4033906.0,81.9,1.0,2.0,0.0,81.9,1.0,2.0,1.0,55.3,34.1,3.0,97.0,0.0,0.0,80.03,86.63,92.37,1.87,9.61,8.49,4.54,1.0,91.64,1.28,3.2,0.0,28.3,31.6,20.9,9.8,3.8,0.913,0.193,1.35,1.15,1.54,0.0,65.0,55.0,10.0,5.0,39.09669876,115.529808,181.0782318,591.4002686,5501.461426,532.2457886,1888.650024,16237.79004,1501.800049,9596.010742,11038.29492,263.0,39096.69922,180.0
4033907.0,81.9,1.0,2.0,0.0,81.9,1.0,2.0,1.0,55.3,34.1,3.0,97.0,0.0,0.0,80.03,86.63,92.37,1.87,9.61,8.49,4.54,1.0,91.64,1.28,3.2,0.0,28.3,31.6,20.9,9.8,3.8,0.913,0.193,1.35,1.15,1.54,0.0,62.0,54.0,7.0,2.0,49.01055908,116.2576752,185.6295013,568.5310059,5470.231934,526.1453857,2117.0,16137.59961,1501.0,10129.40234,10925.00488,238.0,49010.5625,170.6999969
4033908.0,81.9,1.0,2.0,0.0,81.9,1.0,2.0,1.0,55.3,34.1,3.0,97.0,0.0,0.0,80.03,86.63,92.37,1.87,9.61,8.49,4.54,1.0,91.64,1.28,3.2,0.0,26.6,35.0,19.1,10.0,3.7,0.907,0.164,1.39,1.17,1.61,0.0,62.0,54.0,7.0,2.0,59.18083954,116.6467514,184.1248474,577.7349854,5468.624512,526.6862793,1433.987671,16134.66992,1502.099976,10045.00684,11000.89648,235.0,59180.83594,161.8000031
4033909.0,81.9,1.0,2.0,0.0,81.9,1.0,2.0,1.0,55.3,34.1,3.0,97.0,0.0,0.0,80.03,86.63,92.37,1.87,9.61,8.49,4.54,1.0,91.64,1.28,3.2,0.0,26.6,35.0,19.1,10.0,3.7,0.907,0.164,1.39,1.17,1.61,0.0,64.0,53.0,10.0,5.0,48.22816849,116.210556,183.3724976,565.0852051,5418.523438,521.048645,1887.888428,15984.74023,1502.699707,9828.699219,10744.68652,237.0,48228.16797,167.6000977
4033910.0,81.9,1.0,2.0,0.0,81.9,1.0,2.0,1.0,55.3,34.1,3.0,97.0,0.0,0.0,80.03,86.63,92.37,1.87,9.61,8.49,4.54,1.0,91.64,1.28,3.2,0.0,27.2,32.4,20.8,10.0,4.0,0.933,0.173,1.31,1.1,1.5,0.0,61.0,53.0,7.0,2.0,49.50046158,116.4599915,179.1006622,578.3601685,5347.293945,516.9069214,1653.0,15781.66016,1501.0,8671.884766,10754.90625,247.0,49500.45703,167.3999939
4033911.0,81.9,1.0,2.0,0.0,81.9,1.0,2.0,1.0,55.3,34.1,3.0,97.0,0.0,0.0,80.03,86.63,92.37,1.87,9.61,8.49,4.54,1.0,91.64,1.28,3.2,0.0,27.2,32.4,20.8,10.0,4.0,0.933,0.173,1.31,1.1,1.5,0.0,60.0,53.0,7.0,2.0,48.87725067,118.7263489,183.522644,572.3535156,5202.974609,510.639801,1540.99585,15375.7002,1502.700073,9157.3125,10753.7998,232.0,48877.25,166.6000061
4033912.0,81.9,1.0,2.0,0.0,81.9,1.0,2.0,1.0,55.3,34.1,3.0,97.0,0.0,0.0,80.03,86.63,92.37,1.87,9.61,8.49,4.54,1.0,91.64,1.28,3.2,0.0,26.3,35.1,19.6,9.5,3.9,0.907,0.178,1.34,1.12,1.52,0.0,61.0,51.0,9.0,4.0,48.89189911,120.3757706,183.5162048,567.9353638,5186.360352,502.1665649,1564.989014,15308.7998,1500.199951,8717.189453,10750.2041,243.0,48891.89844,166.3000031
4033913.0,81.9,1.0,2.0,0.0,81.9,1.0,2.0,1.0,55.3,34.1,3.0,97.0,0.0,0.0,80.03,86.63,92.37,1.87,9.61,8.49,4.54,1.0,91.64,1.28,3.2,0.0,26.3,35.1,19.6,9.5,3.9,0.907,0.178,1.34,1.12,1.52,0.0,68.0,54.0,13.0,8.0,49.50465012,116.7086716,178.2831879,594.2542114,5460.172363,528.0249023,1768.0,16115.33008,1501.900024,8755.514648,10751.09473,238.0,49504.64844,166.3999939
4033914.0,81.9,1.0,2.0,0.0,81.9,1.0,2.0,1.0,55.3,34.1,3.0,97.0,0.0,0.0,80.03,86.63,92.37,1.87,9.61,8.49,4.54,1.0,91.64,1.28,3.2,0.0,26.3,35.1,19.6,9.5,3.9,0.907,0.178,1.34,1.12,1.52,0.0,60.0,52.0,7.0,2.0,49.50325012,117.9427719,177.2961273,586.5114746,5269.839355,510.2319031,1821.55957,15555.16992,1500.399902,8880.296875,10623.71875,219.0,49503.24609,164.0
4033915.0,81.9,1.0,2.0,0.0,81.9,1.0,2.0,1.0,54.6,34.0,3.0,97.0,0.0,0.0,78.93,86.27,91.47,1.93,9.7,9.43,4.89,1.0,91.3,1.36,3.0,1.0,25.2,38.7,18.3,8.7,3.5,0.851,0.162,1.38,1.16,1.56,2.0,63.0,53.0,10.0,5.0,45.97246933,117.390976,182.6327362,568.8521118,5235.367676,511.0705872,1719.0,15464.26953,1502.599609,9058.708984,10539.93945,260.0,45972.46875,164.6999969
4033916.0,81.9,1.0,2.0,0.0,81.9,1.0,2.0,1.0,54.6,34.0,3.0,97.0,0.0,0.0,78.93,86.27,91.47,1.93,9.7,9.43,4.89,1.0,91.3,1.36,3.0,1.0,25.2,38.7,18.3,8.7,3.5,0.851,0.162,1.38,1.16,1.56,2.0,61.0,54.0,7.0,2.0,64.01394653,118.9032745,181.4286652,595.6604004,5469.240723,539.8258667,1832.987549,16170.5,2003.100098,8709.213867,10604.28613,227.0,64013.95313,150.1999054
4033917.0,81.9,1.0,2.0,0.0,81.9,1.0,2.0,1.0,54.6,34.0,3.0,97.0,0.0,0.0,78.93,86.27,91.47,1.93,9.7,9.43,4.89,1.0,91.3,1.36,3.0,1.0,25.2,38.7,18.3,8.7,3.5,0.851,0.162,1.38,1.16,1.56,2.0,65.0,54.0,11.0,6.0,64.6239624,119.4823761,177.6155548,608.4217529,5480.231445,539.8520508,1853.0,16200.24023,2000.900146,8778.795898,10749.27637,241.0,64623.95313,149.6000061
4033919.0,81.9,1.0,2.0,0.0,81.9,1.0,2.0,1.0,54.6,34.0,3.0,97.0,0.0,0.0,78.93,86.27,91.47,1.93,9.7,9.43,4.89,1.0,91.3,1.36,3.0,1.0,25.2,38.7,18.3,8.7,3.5,0.851,0.162,1.38,1.16,1.56,2.0,63.0,56.0,6.0,1.0,52.46968842,119.3215637,177.882843,636.5026855,5838.661133,576.1132813,1955.666626,17262.2793,2003.200195,9628.505859,11097.91895,221.0,52469.69141,170.3999023
4033920.0,81.9,1.0,2.0,0.0,81.9,1.0,2.0,1.0,54.6,34.0,3.0,97.0,0.0,0.0,78.93,86.27,91.47,1.93,9.7,9.43,4.89,1.0,91.3,1.36,3.0,1.0,22.5,41.7,17.4,9.4,3.5,0.818,0.162,1.29,1.08,1.53,2.0,63.0,55.0,8.0,3.0,69.56794739,118.9002533,183.7213898,598.2791748,5267.333008,521.2431641,948.0740967,15577.04004,2005.900269,9232.910156,11049.99805,248.0,69567.94531,149.1000977
4033921.0,81.9,1.0,2.0,0.0,81.9,1.0,2.0,1.0,54.6,34.0,3.0,97.0,0.0,0.0,78.93,86.27,91.47,1.93,9.7,9.43,4.89,1.0,91.3,1.36,3.0,1.0,22.5,41.7,17.4,9.4,3.5,0.818,0.162,1.29,1.08,1.53,2.0,64.0,57.0,7.0,2.0,70.03362274,118.7906342,180.7850037,624.2282104,5850.697754,576.7165527,2012.983643,17296.33984,2004.000366,9407.09375,10951.81055,232.0,70033.61719,149.6999969
4033922.0,81.9,1.0,2.0,0.0,81.9,1.0,2.0,1.0,54.6,34.0,3.0,97.0,0.0,0.0,78.93,86.27,91.47,1.93,9.7,9.43,4.89,1.0,91.3,1.36,3.0,1.0,22.5,41.7,17.4,9.4,3.5,0.818,0.162,1.29,1.08,1.53,2.0,69.0,51.0,18.0,13.0,29.00056076,120.3933487,182.5280914,570.7268677,5238.48584,504.4178467,1627.0,15455.40039,2002.400146,8705.314453,10513.89453,237.0,29000.55859,180.6999969
4033923.0,81.9,1.0,2.0,0.0,81.9,1.0,2.0,1.0,54.6,34.0,3.0,97.0,0.0,0.0,78.93,86.27,91.47,1.93,9.7,9.43,4.89,1.0,91.3,1.36,3.0,1.0,25.7,35.7,18.9,9.8,3.9,0.853,0.191,1.36,1.13,1.56,2.0,60.0,53.0,7.0,2.0,29.00774956,116.8268661,182.0277252,569.6046753,4967.864258,489.4510193,1440.950562,14685.80957,2000.400024,8351.710938,10448.70801,234.0,29007.75,180.5001068
4033925.0,81.9,1.0,2.0,0.0,81.9,1.0,2.0,1.0,54.6,34.0,3.0,97.0,0.0,0.0,78.93,86.27,91.47,1.93,9.7,9.43,4.89,1.0,91.3,1.36,3.0,1.0,27.1,35.4,19.1,8.5,3.9,0.892,0.208,1.42,1.18,1.55,2.0,64.0,57.0,7.0,4.0,35.01335144,114.7486572,175.1453247,623.4963379,5708.598633,550.1426392,1669.0,16843.58984,1001.099976,8120.211426,10010.70996,251.0,35013.34766,173.8000031
4033927.0,81.9,1.0,2.0,0.0,81.9,1.0,2.0,1.0,54.6,34.0,3.0,97.0,0.0,0.0,78.93,86.27,91.47,1.93,9.7,9.43,4.89,1.0,91.3,1.36,3.0,1.0,27.1,35.4,19.1,8.5,3.9,0.892,0.208,1.42,1.18,1.55,2.0,67.0,58.0,9.0,4.0,69.00231171,116.577774,184.2277527,615.038269,5675.533203,558.729248,2090.999512,16776.63086,1001.0,9213.31543,11002.40234,239.0,69002.3125,156.1000061
4033928.0,81.9,1.0,2.0,0.0,81.9,1.0,2.0,1.0,54.6,34.0,3.0,97.0,0.0,0.0,78.93,86.27,91.47,1.93,9.7,9.43,4.89,1.0,91.3,1.36,3.0,1.0,27.1,35.4,19.1,8.5,3.9,0.892,0.208,1.42,1.18,1.55,2.0,64.0,57.0,7.0,2.0,68.39663696,117.9837189,184.5103455,609.0687866,5631.724121,556.6560059,1884.098633,16652.96094,1000.100098,9421.203125,11251.38867,224.0,68396.64063,157.3000031
4033929.0,81.9,1.0,2.0,0.0,81.9,1.0,2.0,1.0,54.6,34.0,3.0,97.0,0.0,0.0,78.93,86.27,91.47,1.93,9.7,9.43,4.89,1.0,91.3,1.36,3.0,1.0,26.9,32.3,20.3,10.7,3.9,0.861,0.168,1.33,1.11,1.55,0.0,64.0,56.0,8.0,2.0,78.70912933,118.4597855,181.4122314,610.9053955,5462.624512,539.916687,1694.890259,16152.87012,1000.999878,8873.3125,10818.20215,247.0,78709.13281,141.4001007
4033930.0,81.9,1.0,2.0,0.0,81.9,1.0,2.0,1.0,54.6,34.0,3.0,97.0,0.0,0.0,78.93,86.27,91.47,1.93,9.7,9.43,4.89,1.0,91.3,1.36,3.0,1.0,26.5,33.4,20.0,10.3,3.9,0.858,0.169,1.32,1.11,1.54,0.0,62.0,55.0,7.0,2.0,89.19223022,119.5725861,178.9918823,613.477478,5396.633301,533.8027954,1848.995361,15958.79004,1000.899902,8723.40918,10800.19629,213.0,89192.22656,126.0999985
4033931.0,81.9,1.0,2.0,0.0,81.9,1.0,2.0,1.0,54.6,34.0,3.0,97.0,0.0,0.0,78.93,86.27,91.47,1.93,9.7,9.43,4.89,1.0,91.3,1.36,3.0,1.0,26.5,33.4,20.0,10.3,3.9,0.858,0.169,1.32,1.11,1.54,0.0,60.0,51.0,8.0,3.0,89.51880646,121.1058273,183.4233246,572.0360107,5205.672852,506.0085144,1526.888916,15370.94043,1002.400146,8850.706055,10801.39648,251.0,89518.8125,125.1999969
4033932.0,81.9,1.0,2.0,0.0,81.9,1.0,2.0,1.0,54.6,34.0,3.0,97.0,0.0,0.0,78.93,86.27,91.47,1.93,9.7,9.43,4.89,1.0,91.3,1.36,3.0,1.0,26.5,33.4,20.0,10.3,3.9,0.858,0.169,1.32,1.11,1.54,0.0,58.0,51.0,7.0,2.0,88.81642914,121.0230865,184.4253998,563.0706787,5077.27002,503.532135,1660.888428,15017.82031,1001.400024,8784.410156,10674.70215,213.0,88816.42969,126.9000015
4033933.0,81.9,1.0,2.0,0.0,81.9,1.0,2.0,1.0,54.6,34.0,3.0,97.0,0.0,0.0,78.93,86.27,91.47,1.93,9.7,9.43,4.89,1.0,91.3,1.36,3.0,1.0,25.6,34.4,20.1,10.2,3.7,0.854,0.162,1.27,1.08,1.5,2.0,61.0,52.0,8.0,3.0,89.5195694,121.6521072,176.8319092,602.1502686,5275.034668,522.2880859,1697.986328,15600.54004,1002.700073,8831.195313,10800.19434,228.0,89519.57031,125.0999985
4033935.0,81.9,1.0,2.0,0.0,81.9,1.0,2.0,1.0,54.6,34.0,3.0,97.0,0.0,0.0,78.93,86.27,91.47,1.93,9.7,9.43,4.89,1.0,91.3,1.36,3.0,1.0,25.6,34.4,20.1,10.2,3.7,0.854,0.162,1.27,1.08,1.5,2.0,61.0,53.0,7.0,2.0,88.82279968,117.8029633,179.1239777,585.8668823,5372.245605,532.9404907,1725.0,15890.7002,1002.899902,8774.509766,10746.18164,265.0,88822.80469,125.0999985
4033936.0,81.9,1.0,2.0,0.0,81.9,1.0,2.0,1.0,54.6,34.0,3.0,97.0,0.0,0.0,78.93,86.27,91.47,1.93,9.7,9.43,4.89,1.0,91.3,1.36,3.0,1.0,25.6,34.4,20.1,10.2,3.7,0.854,0.162,1.27,1.08,1.5,2.0,59.0,53.0,6.0,1.0,69.77731323,116.9283676,186.8210144,556.3417358,5395.647461,533.9642944,1806.999878,15956.5498,1503.800171,8529.803711,10431.89746,208.0,69777.30469,139.5
4033937.0,81.9,1.0,2.0,0.0,81.9,1.0,2.0,1.0,54.9,33.8,0.0,0.0,0.0,1.0,80.7,86.4,93.4,1.9,10.07,7.33,3.87,1.0,91.3,1.36,3.0,1.0,25.6,34.4,20.1,10.2,3.7,0.854,0.162,1.27,1.08,1.5,2.0,61.0,50.0,10.0,5.0,58.6216507,116.8080139,180.1218872,549.2386475,5043.51709,498.5019226,1485.0,14913.61035,1500.199951,9164.701172,8504.005859,234.0,58621.65625,139.8999939
4033938.0,81.9,1.0,2.0,0.0,81.9,1.0,2.0,1.0,54.9,33.8,0.0,0.0,0.0,1.0,80.7,86.4,93.4,1.9,10.07,7.33,3.87,1.0,91.3,1.36,3.0,1.0,25.6,34.4,20.1,10.2,3.7,0.854,0.162,1.27,1.08,1.5,2.0,60.0,48.0,12.0,7.0,49.31150055,116.9432068,181.4461517,517.753479,4929.723633,487.0250244,1402.0,14576.51953,1500.800049,9134.710938,8004.69873,249.0,49311.5,140.0
4033940.0,81.9,1.0,2.0,0.0,81.9,1.0,2.0,1.0,54.9,33.8,0.0,0.0,0.0,1.0,80.7,86.4,93.4,1.9,10.07,7.33,3.87,1.0,91.3,1.36,3.0,1.0,25.6,34.4,20.1,10.2,3.7,0.854,0.162,1.27,1.08,1.5,2.0,63.0,57.0,5.0,0.0,90.03733826,117.3866806,178.7169495,631.8341675,6211.660156,609.8786011,1920.851929,18357.16992,1502.699951,9982.90918,11422.52051,200.0,90037.34375,139.3999939
4033941.0,81.9,1.0,2.0,0.0,81.9,1.0,2.0,1.0,54.9,33.8,0.0,0.0,0.0,1.0,80.7,86.4,93.4,1.9,10.07,7.33,3.87,1.0,91.3,1.36,3.0,1.0,26.8,30.8,21.6,10.8,4.1,0.861,0.191,1.24,1.04,1.46,0.0,61.0,53.0,8.0,3.0,74.52040863,117.031662,180.9605865,576.6627808,5628.091797,552.8027344,1697.0,16633.13086,1500.800049,8681.920898,10760.8252,210.0,74520.40625,140.3000031
4033942.0,81.9,1.0,2.0,0.0,81.9,1.0,2.0,1.0,54.9,33.8,0.0,0.0,0.0,1.0,80.7,86.4,93.4,1.9,10.07,7.33,3.87,1.0,91.3,1.36,3.0,1.0,26.8,30.8,21.6,10.8,4.1,0.861,0.191,1.24,1.04,1.46,0.0,69.0,53.0,16.0,11.0,73.75119781,118.037941,183.4172516,570.6131592,5692.872559,556.595459,1739.999634,16817.90039,1501.599976,8646.915039,10626.78906,182.0,73751.20313,139.8999939
4033943.0,81.9,1.0,2.0,0.0,81.9,1.0,2.0,1.0,54.9,33.8,0.0,0.0,0.0,1.0,80.7,86.4,93.4,1.9,10.07,7.33,3.87,1.0,91.3,1.36,3.0,1.0,28.6,28.5,22.3,10.2,4.2,0.873,0.21,1.28,1.08,1.46,0.0,59.0,51.0,7.0,2.0,64.51998138,118.2230225,184.0470276,553.8504028,4971.508789,490.6321716,1761.999634,14698.71973,1501.099976,8978.205078,10625.20508,209.0,64519.98047,149.6999969
4033944.0,81.9,1.0,2.0,0.0,81.9,1.0,2.0,1.0,54.9,33.8,0.0,0.0,0.0,1.0,80.7,86.4,93.4,1.9,10.07,7.33,3.87,1.0,91.3,1.36,3.0,1.0,28.6,28.5,22.3,10.2,4.2,0.873,0.21,1.28,1.08,1.46,0.0,59.0,52.0,6.0,1.0,64.50450134,117.8222427,181.8226929,569.1655273,5084.966309,501.9612732,1515.0,15034.50977,1502.200073,8889.478516,10636.01367,190.0,64504.50391,150.4001007
4033945.0,81.9,1.0,2.0,0.0,81.9,1.0,2.0,1.0,54.9,33.8,0.0,0.0,0.0,1.0,80.7,86.4,93.4,1.9,10.07,7.33,3.87,1.0,91.3,1.36,3.0,1.0,30.4,24.4,23.7,11.2,4.3,0.961,0.195,1.28,1.09,1.49,3.0,63.0,53.0,10.0,4.0,64.50450897,115.8785858,186.1201172,554.2879028,5445.266113,543.9926147,1454.975342,16116.59961,1502.5,8620.501953,10656.89844,197.0,64504.51172,150.8000031
4033946.0,81.9,1.0,2.0,0.0,81.9,1.0,2.0,1.0,54.9,33.8,0.0,0.0,0.0,1.0,80.7,86.4,93.4,1.9,10.07,7.33,3.87,1.0,91.3,1.36,3.0,1.0,30.4,24.4,23.7,11.2,4.3,0.961,0.195,1.28,1.09,1.49,3.0,65.0,51.0,13.0,8.0,64.51844025,118.0153732,184.9951477,549.3352661,5706.26416,565.6557617,1668.975342,16877.61914,1502.599976,8907.891602,10691.5293,193.0,64518.44141,150.8999939
4033947.0,81.9,1.0,2.0,0.0,81.9,1.0,2.0,1.0,54.9,33.8,0.0,0.0,0.0,1.0,80.7,86.4,93.4,1.9,10.07,7.33,3.87,1.0,91.3,1.36,3.0,1.0,30.4,24.4,23.7,11.2,4.3,0.961,0.195,1.28,1.09,1.49,3.0,58.0,52.0,6.0,1.0,64.50222015,116.3293991,186.4054718,542.2443848,5791.73291,575.4676514,1621.0,17133.89063,1001.700073,10516.98535,10702.68164,187.0,64502.22266,151.8000031
4033948.0,81.9,1.0,2.0,0.0,81.9,1.0,2.0,1.0,54.9,33.8,0.0,0.0,0.0,1.0,80.7,86.4,93.4,1.9,10.07,7.33,3.87,1.0,91.3,1.36,3.0,1.0,30.4,24.4,23.7,11.2,4.3,0.961,0.195,1.28,1.09,1.49,3.0,56.0,49.0,7.0,1.0,64.49971008,117.8611069,180.0957031,538.2735596,5684.114746,565.1869507,1636.0,16816.59961,1002.299805,9031.193359,9756.198242,188.0,64499.71484,150.3000031
4033950.0,81.9,1.0,2.0,0.0,81.9,1.0,2.0,1.0,54.9,33.8,0.0,0.0,0.0,1.0,80.7,86.4,93.4,1.9,10.07,7.33,3.87,1.0,91.3,1.36,3.0,1.0,30.4,24.4,23.7,11.2,4.3,0.961,0.195,1.28,1.09,1.49,3.0,57.0,50.0,6.0,1.0,63.62166977,117.9884644,184.0890198,538.0264282,5813.936523,578.2753906,1576.888916,17201.14063,1001.400146,8948.205078,10430.69043,184.0,63621.67188,152.5
4033951.0,81.9,1.0,2.0,0.0,81.9,1.0,2.0,1.0,54.9,33.8,0.0,0.0,0.0,1.0,80.7,86.4,93.4,1.9,10.07,7.33,3.87,1.0,91.3,1.36,3.0,1.0,24.9,34.0,20.8,10.1,4.3,0.831,0.185,1.2,0.99,1.39,2.0,55.0,47.0,8.0,3.0,51.03121948,116.2282715,183.3874054,501.3947144,5242.554199,521.9129639,1521.999878,15511.87012,1000.400024,7776.412598,9505.883789,266.0,51031.21875,149.1000061
4033952.0,81.9,1.0,2.0,0.0,81.9,1.0,2.0,1.0,54.9,33.8,0.0,0.0,0.0,1.0,80.7,86.4,93.4,1.9,10.07,7.33,3.87,1.0,91.3,1.36,3.0,1.0,24.9,34.0,20.8,10.1,4.3,0.831,0.185,1.2,0.99,1.39,2.0,67.0,41.0,26.0,21.0,0.0,115.5902557,183.949234,429.917511,4529.422852,445.1725769,1384.999878,13386.88965,1001.899902,8136.797363,7803.087402,457.0,0.0,181.5
4033954.0,81.9,1.0,2.0,0.0,81.9,1.0,2.0,1.0,54.9,33.8,0.0,0.0,0.0,1.0,80.7,86.4,93.4,1.9,10.07,7.33,3.87,1.0,91.3,1.36,3.0,1.0,24.9,34.0,20.8,10.1,4.3,0.831,0.185,1.2,0.99,1.39,2.0,61.0,52.0,9.0,4.0,59.01037979,118.3588562,180.1756897,571.1450806,5896.942383,581.9924927,2010.892944,17434.91992,1000.299927,8838.005859,11051.97559,365.0,59010.375,160.8999939
4033955.0,81.9,1.0,2.0,0.0,81.9,1.0,2.0,1.0,54.9,33.8,0.0,0.0,0.0,1.0,80.7,86.4,93.4,1.9,10.07,7.33,3.87,1.0,91.3,1.36,3.0,1.0,27.0,32.5,20.6,9.9,4.0,0.904,0.177,1.31,1.1,1.5,0.0,64.0,50.0,13.0,8.0,59.00978851,119.7719193,182.6627655,555.3411865,5727.200684,568.4708862,1876.0,16941.4707,1000.899902,8919.80957,10997.58398,521.0,59009.78516,160.1999969
4033956.0,81.9,1.0,2.0,0.0,81.9,1.0,2.0,1.0,54.9,33.8,0.0,0.0,0.0,1.0,80.7,86.4,93.4,1.9,10.07,7.33,3.87,1.0,91.3,1.36,3.0,1.0,27.0,32.5,20.6,9.9,4.0,0.904,0.177,1.31,1.1,1.5,0.0,64.0,51.0,12.0,7.0,59.00342941,119.077507,184.5619812,556.6553955,5802.358887,581.1558228,1929.973999,17177.38086,1002.799927,8996.208984,11003.98633,435.0,59003.43359,161.6000061
4033957.0,81.9,1.0,2.0,0.0,81.9,1.0,2.0,1.0,54.9,33.8,0.0,0.0,0.0,1.0,80.7,86.4,93.4,1.9,10.07,7.33,3.87,1.0,91.3,1.36,3.0,1.0,29.4,28.3,21.6,10.8,4.2,0.911,0.179,1.36,1.14,1.56,0.0,62.0,51.0,10.0,5.0,49.50299835,118.7191086,178.6478577,566.8917236,5785.435059,587.4713135,1561.887573,17148.09961,1001.900024,9016.505859,11000.51563,320.0,49503.00391,170.3999939
4033958.0,81.9,1.0,2.0,0.0,81.9,1.0,2.0,1.0,54.85,33.95,1.5,48.5,0.0,1.0,79.35,86.2,92.05,1.8,10.04,8.81,4.89,1.0,91.7,1.2,2.5,0.0,29.4,28.3,21.6,10.8,4.2,0.911,0.179,1.36,1.14,1.56,0.0,60.0,51.0,9.0,4.0,49.5210495,119.0310745,179.7830963,562.7693481,5841.149414,590.1992188,1342.939697,17305.61914,1001.0,8785.289063,10688.59375,340.0,49521.05078,165.8000031
4033959.0,81.9,1.0,2.0,0.0,81.9,1.0,2.0,1.0,54.85,33.95,1.5,48.5,0.0,1.0,79.35,86.2,92.05,1.8,10.04,8.81,4.89,1.0,91.7,1.2,2.5,0.0,29.4,28.3,21.6,10.8,4.2,0.911,0.179,1.36,1.14,1.56,0.0,61.0,49.0,12.0,7.0,49.51338959,118.3320694,181.5781097,540.1760254,5887.76123,593.7828369,1466.109741,17440.78906,1001.700073,9741.200195,7881.297363,301.0,49513.39063,165.5
4033960.0,81.9,1.0,2.0,0.0,81.9,1.0,2.0,1.0,54.85,33.95,1.5,48.5,0.0,1.0,79.35,86.2,92.05,1.8,10.04,8.81,4.89,1.0,91.7,1.2,2.5,0.0,28.8,27.4,23.4,10.6,4.2,0.867,0.2,1.23,1.04,1.43,3.0,60.0,49.0,11.0,6.0,49.52304077,119.8950272,179.7635651,546.5363159,5744.362793,577.7193604,1594.0,17011.84961,1001.400024,8665.907227,10754.7832,312.0,49523.03906,166.1000061
4033962.0,81.9,1.0,2.0,0.0,81.9,1.0,2.0,1.0,54.85,33.95,1.5,48.5,0.0,1.0,79.35,86.2,92.05,1.8,10.04,8.81,4.89,1.0,91.7,1.2,2.5,0.0,28.8,27.4,23.4,10.6,4.2,0.867,0.2,1.23,1.04,1.43,3.0,57.0,49.0,8.0,3.0,49.5248909,119.4072113,182.664856,534.7592773,5831.312988,586.9243164,1673.887573,17270.53906,1000.300049,8705.989258,10647.0,273.0,49524.88672,165.3999939
4033963.0,81.9,1.0,2.0,0.0,81.9,1.0,2.0,1.0,54.85,33.95,1.5,48.5,0.0,1.0,79.35,86.2,92.05,1.8,10.04,8.81,4.89,1.0,91.7,1.2,2.5,0.0,32.4,26.1,22.3,8.9,4.5,0.961,0.198,1.45,1.21,1.54,0.0,60.0,51.0,8.0,3.0,49.51422119,119.429184,181.6277924,562.7524414,6093.507813,616.0679932,1782.99353,18054.24023,1002.299927,8828.506836,10750.49902,253.0,49514.21875,165.8999939
4033964.0,81.9,1.0,2.0,0.0,81.9,1.0,2.0,1.0,54.85,33.95,1.5,48.5,0.0,1.0,79.35,86.2,92.05,1.8,10.04,8.81,4.89,1.0,91.7,1.2,2.5,0.0,32.4,26.1,22.3,8.9,4.5,0.961,0.198,1.45,1.21,1.54,0.0,57.0,50.0,7.0,2.0,49.50022125,119.4626007,181.4127655,554.6140137,5713.47168,576.953186,1752.883423,16926.46094,1001.299805,9033.292969,10751.31641,214.0,49500.22266,166.8999939
4033965.0,81.9,1.0,2.0,0.0,81.9,1.0,2.0,1.0,54.85,33.95,1.5,48.5,0.0,1.0,79.35,86.2,92.05,1.8,10.04,8.81,4.89,1.0,91.7,1.2,2.5,0.0,26.3,34.8,19.7,10.0,3.8,0.872,0.189,1.34,1.12,1.54,0.0,65.0,53.0,12.0,7.0,69.51693726,117.9669952,181.2412567,576.0321655,5775.011719,577.6731567,2009.777832,17094.49023,1003.599854,8338.103516,10431.59082,201.0,69516.94531,143.8000031
4033966.0,81.9,1.0,2.0,0.0,81.9,1.0,2.0,1.0,54.85,33.95,1.5,48.5,0.0,1.0,79.35,86.2,92.05,1.8,10.04,8.81,4.89,1.0,91.7,1.2,2.5,0.0,26.3,34.8,19.7,10.0,3.8,0.872,0.189,1.34,1.12,1.54,0.0,60.0,52.0,8.0,3.0,69.51535797,117.9307632,182.4527435,560.8997192,5985.883789,594.9924927,2000.0,17708.86914,1000.100098,8587.393555,10634.18555,264.0,69515.35938,145.3000031
4033968.0,81.9,1.0,2.0,0.0,81.9,1.0,2.0,1.0,54.85,33.95,1.5,48.5,0.0,1.0,79.35,86.2,92.05,1.8,10.04,8.81,4.89,1.0,91.7,1.2,2.5,0.0,24.5,37.9,18.8,9.8,3.6,0.826,0.175,1.3,1.09,1.53,2.0,68.0,49.0,19.0,14.0,49.55675125,115.6391449,177.9641113,535.5345459,5646.853516,562.1774292,1828.0,16708.16992,1000.400024,8046.07666,10516.58496,187.0,49556.74609,150.3999023
4033969.0,81.9,1.0,2.0,0.0,81.9,1.0,2.0,1.0,54.85,33.95,1.5,48.5,0.0,1.0,79.35,86.2,92.05,1.8,10.04,8.81,4.89,1.0,91.7,1.2,2.5,0.0,24.5,37.9,18.8,9.8,3.6,0.826,0.175,1.3,1.09,1.53,2.0,60.0,48.0,12.0,7.0,34.19390106,114.4248734,179.8594818,511.072937,5291.17334,534.7253418,1322.77771,15676.4502,1501.0,8272.292969,9701.479492,206.0,34193.89844,165.3999939
4033970.0,81.9,1.0,2.0,0.0,81.9,1.0,2.0,1.0,54.85,33.95,1.5,48.5,0.0,1.0,79.35,86.2,92.05,1.8,10.04,8.81,4.89,1.0,91.7,1.2,2.5,0.0,27.2,33.1,19.9,10.3,4.0,0.922,0.188,1.37,1.14,1.57,0.0,70.0,47.0,23.0,18.0,3.233309984,111.206604,170.1024933,517.5618896,5354.473633,534.1470947,998.9998779,15845.86035,1502.400024,8292.49707,8840.599609,524.0,3233.308105,184.5
4033972.0,81.9,1.0,2.0,0.0,81.9,1.0,2.0,1.0,54.85,33.95,1.5,48.5,0.0,1.0,79.35,86.2,92.05,1.8,10.04,8.81,4.89,1.0,91.7,1.2,2.5,0.0,27.2,33.1,19.9,10.3,4.0,0.922,0.188,1.37,1.14,1.57,0.0,67.0,54.0,12.0,7.0,49.55558014,116.9551773,182.6893463,586.303772,6236.195801,614.8763428,2086.0,18436.41016,1500.300049,8671.8125,10664.00195,567.0,49555.58203,165.3999939
4033973.0,81.9,1.0,2.0,0.0,81.9,1.0,2.0,1.0,54.85,33.95,1.5,48.5,0.0,1.0,79.35,86.2,92.05,1.8,10.04,8.81,4.89,1.0,91.7,1.2,2.5,0.0,27.2,33.1,19.9,10.3,4.0,0.922,0.188,1.37,1.14,1.57,0.0,69.0,56.0,13.0,8.0,48.59513855,113.2067566,180.3326263,592.8904419,5995.717285,597.2332764,2018.851929,17741.25,1500.299927,9912.992188,10539.82129,480.0,48595.13672,166.1000061
4033974.0,81.9,1.0,2.0,0.0,81.9,1.0,2.0,1.0,54.85,33.95,1.5,48.5,0.0,1.0,79.35,86.2,92.05,1.8,10.04,8.81,4.89,1.0,91.7,1.2,2.5,0.0,27.2,33.1,19.9,10.3,4.0,0.922,0.188,1.37,1.14,1.57,0.0,64.0,55.0,9.0,4.0,29.00102043,115.8824615,182.4906616,582.2642212,6269.302734,614.5485229,2088.0,18524.94922,1502.799927,8289.293945,10394.61523,355.0,29001.02344,186.1000977
4033975.0,81.9,1.0,2.0,0.0,81.9,1.0,2.0,1.0,54.85,33.95,1.5,48.5,0.0,1.0,79.35,86.2,92.05,1.8,10.04,8.81,4.89,1.0,91.7,1.2,2.5,0.0,27.4,30.9,21.3,10.9,4.1,0.842,0.193,1.29,1.08,1.51,0.0,63.0,54.0,9.0,4.0,29.00145912,115.7172394,179.9859467,581.8460083,6150.577148,606.597168,2085.962891,18183.71094,1500.799927,9296.098633,10752.90039,335.0,29001.46094,185.8999939
4033976.0,81.9,1.0,2.0,0.0,81.9,1.0,2.0,1.0,54.85,33.95,1.5,48.5,0.0,1.0,79.35,86.2,92.05,1.8,10.04,8.81,4.89,1.0,91.7,1.2,2.5,0.0,25.2,36.3,18.0,11.5,3.6,0.786,0.172,1.4,1.17,1.7,2.0,68.0,56.0,12.0,7.0,29.01292992,117.4089966,183.6339722,597.9831543,6323.561523,627.2661743,2038.971191,18704.50977,1503.300049,8335.90625,10247.48926,360.0,29012.93164,185.1000061
4033979.0,81.9,1.0,2.0,0.0,81.9,1.0,2.0,1.0,54.6,33.98,2.0,73.0,0.0,1.0,79.17,86.5,91.53,2.0,9.4,9.43,4.74,1.0,92.0,1.4,4.0,0.0,25.2,36.3,18.0,11.5,3.6,0.786,0.172,1.4,1.17,1.7,2.0,66.0,52.0,13.0,8.0,38.78794861,117.6984634,180.6463776,574.2606812,6001.932617,579.6738281,1829.987671,17712.36914,1501.000244,8765.508789,9903.186523,271.0,38787.94922,181.6999054
4033980.0,81.9,1.0,2.0,0.0,81.9,1.0,2.0,1.0,54.6,33.98,2.0,73.0,0.0,1.0,79.17,86.5,91.53,2.0,9.4,9.43,4.74,1.0,92.0,1.4,4.0,0.0,25.2,36.3,18.0,11.5,3.6,0.786,0.172,1.4,1.17,1.7,2.0,66.0,53.0,13.0,8.0,30.0109005,118.0957184,177.7916718,593.2000732,6127.858398,595.2306519,2278.109619,18092.82031,1502.800049,9000.689453,9888.1875,254.0,30010.89844,190.1999969
4033981.0,81.9,1.0,2.0,0.0,81.9,1.0,2.0,1.0,54.6,33.98,2.0,73.0,0.0,1.0,79.17,86.5,91.53,2.0,9.4,9.43,4.74,1.0,92.0,1.4,4.0,0.0,25.5,34.9,20.4,9.9,3.9,0.782,0.196,1.25,1.05,1.46,2.0,59.0,51.0,7.0,2.0,19.50090981,117.6516113,174.0597382,583.9255371,5853.71582,576.4888916,1930.950684,17303.90039,1500.099976,8913.019531,9900.008789,223.0,19500.9082,200.8999939
4033982.0,81.9,1.0,2.0,0.0,81.9,1.0,2.0,1.0,54.6,33.98,2.0,73.0,0.0,1.0,79.17,86.5,91.53,2.0,9.4,9.43,4.74,1.0,92.0,1.4,4.0,0.0,26.0,34.3,20.9,9.5,3.9,0.805,0.192,1.24,1.05,1.43,2.0,59.0,51.0,8.0,3.0,19.50905991,118.1742706,179.3987274,560.6473999,5803.246582,572.6103516,1933.999512,17157.55078,1502.599976,8857.194336,9902.797852,240.0,19509.06055,201.3000031
4033984.0,81.9,1.0,2.0,0.0,81.9,1.0,2.0,1.0,54.6,33.98,2.0,73.0,0.0,1.0,79.17,86.5,91.53,2.0,9.4,9.43,4.74,1.0,92.0,1.4,4.0,0.0,26.0,34.3,20.9,9.5,3.9,0.805,0.192,1.24,1.05,1.43,2.0,61.0,53.0,7.0,2.0,29.51676941,112.4692459,184.0817413,543.4278564,6074.873047,593.6627808,1629.208618,17945.67969,1504.100098,8958.794922,9901.707031,231.0,29516.77148,190.8999939
4033985.0,81.9,1.0,2.0,0.0,81.9,1.0,2.0,1.0,54.6,33.98,2.0,73.0,0.0,1.0,79.17,86.5,91.53,2.0,9.4,9.43,4.74,1.0,92.0,1.4,4.0,0.0,26.1,33.2,20.6,10.5,4.2,0.834,0.211,1.27,1.05,1.48,2.0,57.0,48.0,9.0,4.0,29.50515938,117.1480179,181.5823212,518.80896,5455.522949,539.793335,1863.636475,16133.37988,1500.399902,8000.402832,9000.905273,182.0,29505.16211,171.1999969
4033986.0,81.9,1.0,2.0,0.0,81.9,1.0,2.0,1.0,54.6,33.98,2.0,73.0,0.0,1.0,79.17,86.5,91.53,2.0,9.4,9.43,4.74,1.0,92.0,1.4,4.0,0.0,26.1,33.2,20.6,10.5,4.2,0.834,0.211,1.27,1.05,1.48,2.0,52.0,41.0,10.0,5.0,0.0,116.4512253,185.2154541,438.7165222,4706.972656,459.7077637,1368.96167,13904.05957,1502.699951,8167.001465,7001.106445,249.0,0.0,174.8000031
4033987.0,81.9,1.0,2.0,0.0,81.9,1.0,2.0,1.0,54.6,33.98,2.0,73.0,0.0,1.0,79.17,86.5,91.53,2.0,9.4,9.43,4.74,1.0,92.0,1.4,4.0,0.0,24.9,37.2,18.8,9.6,3.7,0.82,0.183,1.32,1.11,1.53,2.0,62.0,46.0,15.0,10.0,29.46038055,116.9954376,170.5993347,529.7733154,5140.858398,495.0839539,1557.0,15167.53027,1501.200195,6949.503906,7001.006836,220.0,29460.38086,166.1000061
4033989.0,81.9,1.0,2.0,0.0,81.9,1.0,2.0,1.0,54.6,33.98,2.0,73.0,0.0,1.0,79.17,86.5,91.53,2.0,9.4,9.43,4.74,1.0,92.0,1.4,4.0,0.0,24.9,37.2,18.8,9.6,3.7,0.82,0.183,1.32,1.11,1.53,2.0,58.0,50.0,7.0,2.0,0.0,117.9688873,177.2168732,558.4275513,5707.136719,548.4186401,1719.998657,16835.16016,1502.799927,9206.402344,9468.274414,197.0,0.0,215.5
4033990.0,81.9,1.0,2.0,0.0,81.9,1.0,2.0,1.0,54.6,33.98,2.0,73.0,0.0,1.0,79.17,86.5,91.53,2.0,9.4,9.43,4.74,1.0,92.0,1.4,4.0,0.0,24.8,38.3,18.7,8.9,3.5,0.832,0.182,1.33,1.12,1.52,2.0,64.0,57.0,7.0,2.0,22.88451004,115.0850067,179.6235809,614.361084,6968.375,677.0090332,2192.0,20574.83008,1500.500122,11944.99902,10003.06641,182.0,22884.50977,230.1000061
