Repository: heidaralavi/EAF-Data-Analysis

https://eaf-prek26v.kfirjgyswf.dopraxrocks.com/

Background Information

Electric arc furnaces (EAFs) play a pivotal role in modern steel manufacturing industries[4]

. Unlike blast furnaces, EAFs produce heat through an electric current between electrodes and the material to be melted[4]

. This allows for precise temperature control, making EAFs highly efficient for recycling scrap metal and smelting materials for casting and molding[4]

. They can achieve temperatures over 3,000 degrees Fahrenheit (1,650 degrees Celsius)[4]

.

The importance of steel in building a green economy cannot be overstated, given its strength, versatility, and recyclability[5]

.

File: data/eaf_and_feed_all.csv (part 27 of 30)
Heat,c (Coke1030),s (Coke1030),s112 (Coke1030),Coke1030_labels,c (CokeFine),s (CokeFine),s05 (CokeFine),CokeFine_labels,cao (Dolomite),mgo (Dolomite),s0_95 (Dolomite),s95_385 (Dolomite),s385_1000 (Dolomite),Dolomite_labels,fe_metal (DRI),fe_total (DRI),md (DRI),c (DRI),gunge (DRI),feo (DRI),feo_c (DRI),Dri_labels,cao (Lime),mgo (Lime),s0_95 (Lime),Lime_labels,cao (Slag),feo (Slag),sio2 (Slag),mgo (Slag),al2o3 (Slag),p2o5 (Slag),mno (Slag),b2 (Slag),b3 (Slag),b4 (Slag),Slag_labels,Duration (EAF),Power On (EAF),Power Off (EAF),Delays (EAF),DRI [t] (EAF),Ele [MW] (EAF),Tapped [t] (EAF),Tapped [kWh/t] (EAF),O2 [Nm3] (EAF),CH4 [Nm3] (EAF),C.inj [kg] (EAF),Chemical [MWh] (EAF),C [kg] (EAF),CaO [kg] (EAF),MgO [kg] (EAF),Tapping Time [Sec] (EAF),EAF_DRI (EAF),HDRI(T) (EAF)
4033992.0,81.9,1.0,2.0,0.0,81.9,1.0,2.0,1.0,54.6,33.98,2.0,73.0,0.0,1.0,79.17,86.5,91.53,2.0,9.4,9.43,4.74,1.0,92.0,1.4,4.0,0.0,24.8,38.3,18.7,8.9,3.5,0.832,0.182,1.33,1.12,1.52,2.0,63.0,50.0,12.0,7.0,39.53747177,116.7586746,178.2157898,551.4207153,5926.375488,570.9921875,1828.888916,17485.80078,1500.399902,8275.706055,9603.40625,195.0,39537.46875,168.9001007
4033993.0,81.9,1.0,2.0,0.0,81.9,1.0,2.0,1.0,54.6,33.98,2.0,73.0,0.0,1.0,79.17,86.5,91.53,2.0,9.4,9.43,4.74,1.0,92.0,1.4,4.0,0.0,24.8,38.3,18.7,8.9,3.5,0.832,0.182,1.33,1.12,1.52,2.0,55.0,44.0,11.0,6.0,24.5225296,117.8527756,179.6263275,488.611969,5006.92334,496.7360535,1918.001343,14810.20996,1503.299927,7360.618164,8263.601563,413.0,24522.5332,156.1000061
4033995.0,81.9,1.0,2.0,0.0,81.9,1.0,2.0,1.0,54.6,33.98,2.0,73.0,0.0,1.0,79.17,86.5,91.53,2.0,9.4,9.43,4.74,1.0,92.0,1.4,4.0,0.0,27.2,33.9,19.5,9.7,3.9,0.915,0.193,1.39,1.16,1.58,0.0,62.0,53.0,9.0,4.0,24.51991081,118.2912064,184.8797913,566.2474976,5286.501465,509.0479736,2144.0,15597.08008,1501.199951,8365.503906,9825.191406,376.0,24519.91211,189.6000061
4033996.0,81.9,1.0,2.0,0.0,81.9,1.0,2.0,1.0,54.6,33.98,2.0,73.0,0.0,1.0,79.17,86.5,91.53,2.0,9.4,9.43,4.74,1.0,92.0,1.4,4.0,0.0,27.2,33.9,19.5,9.7,3.9,0.915,0.193,1.39,1.16,1.58,0.0,61.0,51.0,9.0,4.0,44.51393127,118.6597672,181.5128632,565.1102295,5790.69873,557.7245483,1957.888916,17084.9707,1500.100098,8504.107422,9652.505859,363.0,44513.92969,170.6999969
4033997.0,81.9,1.0,2.0,0.0,81.9,1.0,2.0,1.0,54.6,33.98,2.0,73.0,0.0,1.0,79.17,86.5,91.53,2.0,9.4,9.43,4.74,1.0,92.0,1.4,4.0,0.0,27.2,33.9,19.5,9.7,3.9,0.915,0.193,1.39,1.16,1.58,0.0,62.0,50.0,11.0,6.0,44.52019882,119.5484924,181.6329498,555.619751,5567.48584,536.4503784,1668.0,16426.98047,1501.799927,8408.408203,9722.510742,353.0,44520.19531,171.3999939
4033998.0,81.9,1.0,2.0,0.0,81.9,1.0,2.0,1.0,54.6,33.98,2.0,73.0,0.0,1.0,79.17,86.5,91.53,2.0,9.4,9.43,4.74,1.0,92.0,1.4,4.0,0.0,28.6,29.8,21.1,10.7,4.0,0.878,0.153,1.36,1.14,1.57,0.0,62.0,53.0,9.0,4.0,44.51548004,119.8400192,180.4803467,590.4119263,5232.440918,504.7808838,1934.0,15440.01953,1502.299927,9073.216797,9563.214844,332.0,44515.47656,171.6999969
4034000.0,81.9,1.0,2.0,0.0,81.9,1.0,2.0,1.0,54.6,33.98,2.0,73.0,0.0,1.0,79.17,86.5,91.53,2.0,9.4,9.43,4.74,1.0,92.0,1.4,4.0,0.0,28.6,29.8,21.1,10.7,4.0,0.878,0.153,1.36,1.14,1.57,0.0,65.0,53.0,12.0,7.0,43.79850006,119.0293198,174.9462128,601.7553711,5728.160645,551.192627,2045.888916,16899.13086,1502.299927,8607.999023,10626.90723,422.0,43798.50391,170.3000031
4034003.0,81.9,1.0,2.0,0.0,81.9,1.0,2.0,1.0,54.65,33.75,2.5,97.5,0.0,0.0,79.9,86.63,92.23,2.17,9.27,8.66,4.1,1.0,91.75,1.2,4.0,0.0,23.1,40.6,18.1,8.9,3.7,0.72,0.191,1.28,1.06,1.47,2.0,64.0,55.0,9.0,4.0,30.01601982,115.4096985,178.5852509,593.1086426,5645.143555,543.2840576,2177.777832,16654.41992,1502.199951,8785.973633,10172.08691,274.0,30016.01758,190.6999969
4034004.0,81.9,1.0,2.0,0.0,81.9,1.0,2.0,1.0,54.65,33.75,2.5,97.5,0.0,0.0,79.9,86.63,92.23,2.17,9.27,8.66,4.1,1.0,91.75,1.2,4.0,0.0,23.0,40.8,18.0,9.1,3.6,0.738,0.188,1.28,1.06,1.49,2.0,64.0,54.0,10.0,5.0,29.00149918,115.5625458,177.483551,592.5163574,5845.652344,561.9663086,2169.998535,17244.36914,1502.800049,9086.004883,9963.501953,330.0,29001.5,190.3000031
4034005.0,81.9,1.0,2.0,0.0,81.9,1.0,2.0,1.0,54.65,33.75,2.5,97.5,0.0,0.0,79.9,86.63,92.23,2.17,9.27,8.66,4.1,1.0,91.75,1.2,4.0,0.0,23.0,40.8,18.0,9.1,3.6,0.738,0.188,1.28,1.06,1.49,2.0,63.0,53.0,9.0,4.0,0.0,115.5526428,176.0878754,584.4016724,5515.221191,531.2913818,2081.666504,16272.4502,1500.199951,8794.703125,9905.8125,271.0,0.0,221.6999969
4034006.0,81.9,1.0,2.0,0.0,81.9,1.0,2.0,1.0,54.65,33.75,2.5,97.5,0.0,0.0,79.9,86.63,92.23,2.17,9.27,8.66,4.1,1.0,91.75,1.2,4.0,0.0,23.0,40.8,18.0,9.1,3.6,0.738,0.188,1.28,1.06,1.49,2.0,60.0,53.0,7.0,2.0,0.0,116.3989944,180.024765,574.371582,5578.065918,537.3153076,2061.011963,16457.78906,1502.100098,8718.606445,9680.523438,228.0,0.0,221.6000977
4034007.0,81.9,1.0,2.0,0.0,81.9,1.0,2.0,1.0,54.65,33.75,2.5,97.5,0.0,0.0,79.9,86.63,92.23,2.17,9.27,8.66,4.1,1.0,91.75,1.2,4.0,0.0,23.0,40.8,18.0,9.1,3.6,0.738,0.188,1.28,1.06,1.49,2.0,69.0,50.0,18.0,13.0,0.0,114.4473724,172.125351,563.5087891,5363.775879,515.6721191,1936.0,15822.9502,1500.500122,8244.107422,8910.899414,184.0,0.0,200.5
4034008.0,81.9,1.0,2.0,0.0,81.9,1.0,2.0,1.0,54.65,33.75,2.5,97.5,0.0,0.0,79.9,86.63,92.23,2.17,9.27,8.66,4.1,1.0,91.75,1.2,4.0,0.0,23.0,40.8,18.0,9.1,3.6,0.738,0.188,1.28,1.06,1.49,2.0,67.0,55.0,11.0,6.0,103.3965683,112.8128357,170.6357574,616.1387329,6498.908203,630.1833496,1600.0,19185.5293,1501.099976,9759.504883,9144.90332,200.0,103396.5703,118.5
4034013.0,81.9,1.0,2.0,0.0,81.9,1.0,2.0,1.0,54.65,33.75,2.5,97.5,0.0,0.0,79.9,86.63,92.23,2.17,9.27,8.66,4.1,1.0,91.75,1.2,4.0,0.0,23.0,40.8,18.0,9.1,3.6,0.738,0.188,1.28,1.06,1.49,2.0,62.0,54.0,8.0,3.0,39.50749969,113.5202866,183.866684,556.5223999,5909.805664,567.5684204,2168.0,17432.16016,1502.099854,9676.404297,11001.38672,313.0,39507.5,181.6000061
4034014.0,81.9,1.0,2.0,0.0,81.9,1.0,2.0,1.0,56.6,38.2,3.0,97.0,0.0,0.0,80.83,87.67,92.2,1.87,8.51,8.79,4.75,0.0,91.6,1.33,4.0,0.0,26.8,32.8,21.6,8.9,4.0,0.78,0.222,1.24,1.05,1.39,2.0,65.0,55.0,10.0,5.0,40.00112152,114.0481949,183.519989,572.5956421,5347.917969,514.817749,2487.946533,15777.90039,1502.000122,9664.207031,11005.96973,343.0,40001.11719,180.1999969
4034015.0,81.9,1.0,2.0,0.0,81.9,1.0,2.0,1.0,56.6,38.2,3.0,97.0,0.0,0.0,80.83,87.67,92.2,1.87,8.51,8.79,4.75,0.0,91.6,1.33,4.0,0.0,26.8,32.8,21.6,8.9,4.0,0.78,0.222,1.24,1.05,1.39,2.0,63.0,54.0,8.0,3.0,29.58452034,111.7484055,180.3394318,567.6737061,5205.359375,501.1017151,2913.0,15357.33008,2001.600098,9642.200195,10611.38086,301.0,29584.51563,180.3000031
4034016.0,81.9,1.0,2.0,0.0,81.9,1.0,2.0,1.0,56.6,38.2,3.0,97.0,0.0,0.0,80.83,87.67,92.2,1.87,8.51,8.79,4.75,0.0,91.6,1.33,4.0,0.0,26.8,32.8,21.6,8.9,4.0,0.78,0.222,1.24,1.05,1.39,2.0,62.0,53.0,9.0,4.0,30.0021801,112.6852493,182.0113068,551.1809692,5087.578125,488.6306152,2098.0,15006.90039,2000.099976,9907.992188,10352.19141,342.0,30002.17969,180.8999023
4034017.0,81.9,1.0,2.0,0.0,81.9,1.0,2.0,1.0,56.6,38.2,3.0,97.0,0.0,0.0,80.83,87.67,92.2,1.87,8.51,8.79,4.75,0.0,91.6,1.33,4.0,0.0,26.8,32.8,21.6,8.9,4.0,0.78,0.222,1.24,1.05,1.39,2.0,67.0,55.0,11.0,6.0,29.91564941,112.7981491,181.4246674,579.2501831,5173.589844,498.833374,2125.974121,15265.66016,2002.199951,9311.802734,10502.96973,333.0,29915.64844,180.0001068
4034019.0,81.9,1.0,2.0,0.0,81.9,1.0,2.0,1.0,56.6,38.2,3.0,97.0,0.0,0.0,80.83,87.67,92.2,1.87,8.51,8.79,4.75,0.0,91.6,1.33,4.0,0.0,26.8,32.8,21.6,8.9,4.0,0.78,0.222,1.24,1.05,1.39,2.0,65.0,57.0,8.0,3.0,69.53701782,114.5302734,187.3760681,581.5194702,4316.446289,414.6690979,2167.987549,12732.54004,2001.799927,9464.209961,10459.5791,305.0,69537.02344,140.5
4034020.0,81.9,1.0,2.0,0.0,81.9,1.0,2.0,1.0,56.6,38.2,3.0,97.0,0.0,0.0,80.83,87.67,92.2,1.87,8.51,8.79,4.75,0.0,91.6,1.33,4.0,0.0,31.1,22.6,24.8,10.8,4.7,0.864,0.233,1.25,1.05,1.42,3.0,67.0,59.0,8.0,3.0,69.54328918,114.2501526,184.7943115,612.7601929,4387.668457,421.1452332,2331.0,12941.67969,2001.300049,9189.899414,10360.66016,302.0,69543.28906,139.8999939
4034021.0,81.9,1.0,2.0,0.0,81.9,1.0,2.0,1.0,56.6,38.2,3.0,97.0,0.0,0.0,80.83,87.67,92.2,1.87,8.51,8.79,4.75,0.0,91.6,1.33,4.0,0.0,31.1,22.6,24.8,10.8,4.7,0.864,0.233,1.25,1.05,1.42,3.0,66.0,57.0,9.0,3.0,68.65892792,117.2587357,178.303421,627.1289673,4602.343262,442.4804688,2047.554321,13576.76953,2001.900024,9073.517578,10450.99512,290.0,68658.92969,152.8000031
4034022.0,81.9,1.0,2.0,0.0,81.9,1.0,2.0,1.0,56.6,38.2,3.0,97.0,0.0,0.0,80.83,87.67,92.2,1.87,8.51,8.79,4.75,0.0,91.6,1.33,4.0,0.0,31.1,22.6,24.8,10.8,4.7,0.864,0.233,1.25,1.05,1.42,3.0,66.0,58.0,8.0,3.0,59.52222824,117.3251266,178.8956299,640.1629639,4775.476074,458.2710571,2360.888916,14085.29004,2001.399902,8923.712891,11000.28418,278.0,59522.23438,161.6999969
4034023.0,81.9,1.0,2.0,0.0,81.9,1.0,2.0,1.0,56.6,38.2,3.0,97.0,0.0,0.0,80.83,87.67,92.2,1.87,8.51,8.79,4.75,0.0,91.6,1.33,4.0,0.0,31.1,22.6,24.8,10.8,4.7,0.864,0.233,1.25,1.05,1.42,3.0,68.0,58.0,9.0,4.0,49.15110016,116.7304611,179.3905792,635.3417358,4518.11377,435.214325,2326.99585,13330.45996,2002.799927,9826.008789,11000.51074,293.0,49151.09766,171.6999969
4034025.0,81.9,1.0,2.0,0.0,81.9,1.0,2.0,1.0,56.6,38.2,3.0,97.0,0.0,0.0,80.83,87.67,92.2,1.87,8.51,8.79,4.75,0.0,91.6,1.33,4.0,0.0,30.9,24.3,23.6,11.3,4.4,0.85,0.205,1.31,1.1,1.51,3.0,65.0,56.0,8.0,3.0,39.50130081,116.0344391,181.6494751,603.4716797,4381.481445,420.496582,2131.0,12923.29004,2000.300049,9590.80957,10232.5957,282.0,39501.30469,175.6000061
4034026.0,81.9,1.0,2.0,0.0,81.9,1.0,2.0,1.0,56.6,38.2,3.0,97.0,0.0,0.0,80.83,87.67,92.2,1.87,8.51,8.79,4.75,0.0,91.6,1.33,4.0,0.0,30.9,24.3,23.6,11.3,4.4,0.85,0.205,1.31,1.1,1.51,3.0,65.0,56.0,8.0,3.0,39.24261856,114.5858307,178.8256531,606.4161377,4283.729004,412.5698853,2264.777832,12638.75,2000.800049,9586.80957,10750.29883,268.0,39242.62109,175.3999939
4034028.0,81.9,1.0,2.0,0.0,81.9,1.0,2.0,1.0,56.6,38.2,3.0,97.0,0.0,0.0,80.83,87.67,92.2,1.87,8.51,8.79,4.75,0.0,91.6,1.33,4.0,0.0,30.9,24.3,23.6,11.3,4.4,0.85,0.205,1.31,1.1,1.51,3.0,68.0,59.0,8.0,3.0,39.21950912,111.7611084,182.8000031,601.8742065,4507.487305,433.8654175,2345.998291,13298.25977,2001.599976,9676.801758,10730.4873,251.0,39219.50781,175.1999969
4034029.0,81.9,1.0,2.0,0.0,81.9,1.0,2.0,1.0,56.6,38.2,3.0,97.0,0.0,0.0,80.83,87.67,92.2,1.87,8.51,8.79,4.75,0.0,91.6,1.33,4.0,0.0,30.9,24.3,23.6,11.3,4.4,0.85,0.205,1.31,1.1,1.51,3.0,65.0,56.0,8.0,3.0,38.1883812,112.7733917,181.0630798,591.5253296,4600.635254,442.29953,2371.0,13571.7002,2001.199951,9676.206055,10652.30762,252.0,38188.375,175.5
4034030.0,81.9,1.0,2.0,0.0,81.9,1.0,2.0,1.0,56.6,38.2,3.0,97.0,0.0,0.0,80.83,87.67,92.2,1.87,8.51,8.79,4.75,0.0,91.6,1.33,4.0,0.0,32.1,24.0,23.6,10.5,4.3,0.752,0.214,1.36,1.15,1.53,3.0,69.0,60.0,8.0,3.0,74.6561203,112.7746201,178.1244507,640.1572876,4741.808594,455.1636047,2401.010742,13986.30957,2002.10022,9675.207031,10622.93359,259.0,74656.11719,140.1999969
4034031.0,81.9,1.0,2.0,0.0,81.9,1.0,2.0,1.0,56.6,38.2,3.0,97.0,0.0,0.0,80.83,87.67,92.2,1.87,8.51,8.79,4.75,0.0,91.6,1.33,4.0,0.0,32.1,24.0,23.6,10.5,4.3,0.752,0.214,1.36,1.15,1.53,3.0,68.0,60.0,7.0,2.0,74.35614777,112.6239624,176.5766449,641.894104,4761.028809,458.5701904,2400.0,14047.05957,2002.400146,9550.223633,10727.90332,253.0,74356.14844,140.1999969
4034032.0,81.9,1.0,2.0,0.0,81.9,1.0,2.0,1.0,56.6,38.2,3.0,97.0,0.0,0.0,80.83,87.67,92.2,1.87,8.51,8.79,4.75,0.0,91.6,1.33,4.0,0.0,33.4,19.9,25.6,10.5,4.9,0.843,0.19,1.3,1.1,1.44,3.0,67.0,59.0,7.0,2.0,75.00878143,112.5923843,182.9608002,614.8779297,4974.477051,478.2462769,2324.0,14674.53027,2002.39978,10001.59766,10750.91309,266.0,75008.78125,139.6999969
4034033.0,81.9,1.0,2.0,0.0,81.9,1.0,2.0,1.0,56.6,38.2,3.0,97.0,0.0,0.0,80.83,87.67,92.2,1.87,8.51,8.79,4.75,0.0,91.6,1.33,4.0,0.0,33.4,19.9,25.6,10.5,4.9,0.843,0.19,1.3,1.1,1.44,3.0,65.0,58.0,7.0,2.0,54.64007187,112.7853241,182.6612549,601.8482666,4721.667969,453.1539307,2350.999512,13926.7002,2003.400024,9675.013672,10623.46387,242.0,54640.07031,160.1999969
4034035.0,81.9,1.0,2.0,0.0,81.9,1.0,2.0,1.0,55.4,35.15,1.0,49.0,0.0,1.0,79.42,85.92,92.44,1.7,10.52,8.36,4.93,1.0,91.97,1.2,4.33,0.0,33.4,26.0,22.1,8.9,3.9,0.921,0.169,1.51,1.28,1.63,0.0,67.0,59.0,8.0,3.0,43.58356094,114.1399918,187.8999939,599.6889038,4363.523438,418.7669373,1956.666626,12870.30957,2003.400024,9601.306641,10478.71875,265.0,43583.5625,166.5
4034036.0,81.9,1.0,2.0,0.0,81.9,1.0,2.0,1.0,55.4,35.15,1.0,49.0,0.0,1.0,79.42,85.92,92.44,1.7,10.52,8.36,4.93,1.0,91.97,1.2,4.33,0.0,33.4,26.0,22.1,8.9,3.9,0.921,0.169,1.51,1.28,1.63,0.0,64.0,56.0,7.0,2.0,42.83660126,113.9941788,182.1000061,588.4378052,4195.748535,403.0447388,1726.0,12376.44043,2001.599976,9575.910156,10668.81348,260.0,42836.60156,167.0
4034038.0,81.9,1.0,2.0,0.0,81.9,1.0,2.0,1.0,55.4,35.15,1.0,49.0,0.0,1.0,79.42,85.92,92.44,1.7,10.52,8.36,4.93,1.0,91.97,1.2,4.33,0.0,33.4,26.0,22.1,8.9,3.9,0.921,0.169,1.51,1.28,1.63,0.0,64.0,56.0,7.0,2.0,29.52350998,112.541687,182.4176178,583.1846313,4109.540527,394.5527344,1954.0,12121.59961,2001.200073,9182.299805,10184.625,242.0,29523.50586,175.8000031
4034040.0,81.9,1.0,2.0,0.0,81.9,1.0,2.0,1.0,55.4,35.15,1.0,49.0,0.0,1.0,79.42,85.92,92.44,1.7,10.52,8.36,4.93,1.0,91.97,1.2,4.33,0.0,29.0,28.5,22.3,10.6,3.9,0.749,0.202,1.3,1.11,1.51,0.0,62.0,52.0,9.0,4.0,29.06060028,115.6582184,182.7999878,557.3064575,4640.834473,445.3639526,1920.666504,13688.2002,2001.500122,8109.708496,10611.28809,260.0,29060.59766,175.4998932
4034041.0,81.9,1.0,2.0,0.0,81.9,1.0,2.0,1.0,55.4,35.15,1.0,49.0,0.0,1.0,79.42,85.92,92.44,1.7,10.52,8.36,4.93,1.0,91.97,1.2,4.33,0.0,29.0,28.5,22.3,10.6,3.9,0.749,0.202,1.3,1.11,1.51,0.0,65.0,56.0,9.0,4.0,44.51359177,116.1202087,178.6627655,614.7355957,4337.890137,417.0715332,2164.0,12796.69043,2001.700073,9873.5,10456.38184,298.0,44513.58594,162.5
4034042.0,81.9,1.0,2.0,0.0,81.9,1.0,2.0,1.0,55.4,35.15,1.0,49.0,0.0,1.0,79.42,85.92,92.44,1.7,10.52,8.36,4.93,1.0,91.97,1.2,4.33,0.0,29.0,28.5,22.3,10.6,3.9,0.749,0.202,1.3,1.11,1.51,0.0,62.0,54.0,8.0,3.0,44.25902176,115.8430252,183.4000092,573.9163208,4923.414551,472.7154541,2009.876587,14522.28027,2000.699829,10489.49805,10541.99219,290.0,44259.02344,166.1000061
4034043.0,81.9,1.0,2.0,0.0,81.9,1.0,2.0,1.0,55.4,35.15,1.0,49.0,0.0,1.0,79.42,85.92,92.44,1.7,10.52,8.36,4.93,1.0,91.97,1.2,4.33,0.0,30.6,29.7,20.8,9.5,3.8,0.754,0.21,1.47,1.24,1.63,0.0,63.0,55.0,7.0,2.0,54.5149498,114.9858932,183.9043121,580.0916748,5158.499023,495.2514038,2133.962891,15215.59961,2001.5,10470.31348,10468.09668,242.0,54514.94922,156.6000061
4034044.0,81.9,1.0,2.0,0.0,81.9,1.0,2.0,1.0,55.4,35.15,1.0,49.0,0.0,1.0,79.42,85.92,92.44,1.7,10.52,8.36,4.93,1.0,91.97,1.2,4.33,0.0,28.8,31.7,20.1,10.2,3.8,0.758,0.203,1.43,1.21,1.63,0.0,63.0,55.0,8.0,3.0,53.65338135,115.5026093,181.6999969,589.237793,5115.652344,491.3117371,2113.760742,15089.66992,2002.300049,10461.20313,10500.3877,261.0,53653.38281,156.6999969
4034046.0,81.9,1.0,2.0,0.0,81.9,1.0,2.0,1.0,55.4,35.15,1.0,49.0,0.0,1.0,79.42,85.92,92.44,1.7,10.52,8.36,4.93,1.0,91.97,1.2,4.33,0.0,28.8,31.7,20.1,10.2,3.8,0.758,0.203,1.43,1.21,1.63,0.0,64.0,55.0,9.0,4.0,54.50405121,115.5562668,186.1449585,569.5715332,5206.981445,499.7860107,2018.962769,15358.2998,2000.600098,10515.70605,10500.48926,287.0,54504.05078,155.1000061
4034047.0,81.9,1.0,2.0,0.0,81.9,1.0,2.0,1.0,55.4,35.15,1.0,49.0,0.0,1.0,79.42,85.92,92.44,1.7,10.52,8.36,4.93,1.0,91.97,1.2,4.33,0.0,30.3,28.2,21.8,10.3,3.8,0.76,0.191,1.39,1.18,1.59,0.0,67.0,55.0,12.0,7.0,58.2346611,115.7573929,183.8289795,582.6488647,5136.640625,493.3657227,2072.842285,15151.67969,2001.599854,10469.30762,10500.69727,431.0,58234.65625,151.6999969
4034048.0,81.9,1.0,2.0,0.0,81.9,1.0,2.0,1.0,55.4,35.15,1.0,49.0,0.0,1.0,79.42,85.92,92.44,1.7,10.52,8.36,4.93,1.0,91.97,1.2,4.33,0.0,30.3,28.2,21.8,10.3,3.8,0.76,0.191,1.39,1.18,1.59,0.0,67.0,58.0,9.0,4.0,59.51010132,114.7447052,185.3999939,599.9925537,5263.731445,506.811615,2203.666504,15529.78027,2002.699951,10683.81738,10599.39941,293.0,59510.10547,155.1999969
4034049.0,81.9,1.0,2.0,0.0,81.9,1.0,2.0,1.0,55.4,35.15,1.0,49.0,0.0,1.0,79.42,85.92,92.44,1.7,10.52,8.36,4.93,1.0,91.97,1.2,4.33,0.0,30.3,28.2,21.8,10.3,3.8,0.76,0.191,1.39,1.18,1.59,0.0,67.0,58.0,8.0,3.0,99.74700165,116.5602341,185.3000183,609.6399536,5845.197266,560.8372192,2302.98584,17240.21094,2001.999878,10825.92578,10591.38477,256.0,99747.0,114.6999969
4034050.0,81.9,1.0,2.0,0.0,81.9,1.0,2.0,1.0,55.4,35.15,1.0,49.0,0.0,1.0,79.42,85.92,92.44,1.7,10.52,8.36,4.93,1.0,91.97,1.2,4.33,0.0,30.3,28.2,21.8,10.3,3.8,0.76,0.191,1.39,1.18,1.59,0.0,68.0,60.0,8.0,3.0,88.57068634,117.7500534,178.4189758,666.1967163,5645.033203,542.7593994,2363.0,16652.76953,2002.400024,11042.90137,11315.97754,283.0,88570.6875,130.6999969
4034051.0,81.9,1.0,2.0,0.0,81.9,1.0,2.0,1.0,55.4,35.15,1.0,49.0,0.0,1.0,79.42,85.92,92.44,1.7,10.52,8.36,4.93,1.0,91.97,1.2,4.33,0.0,30.3,28.2,21.8,10.3,3.8,0.76,0.191,1.39,1.18,1.59,0.0,68.0,59.0,8.0,3.0,90.57702637,118.5656891,184.6009827,639.2479248,5289.404297,507.5852966,2387.888916,15601.11035,2001.60022,11001.7041,10555.27734,246.0,90577.03125,130.3999939
4034052.0,81.9,1.0,2.0,0.0,81.9,1.0,2.0,1.0,55.4,35.15,1.0,49.0,0.0,1.0,79.42,85.92,92.44,1.7,10.52,8.36,4.93,1.0,91.97,1.2,4.33,0.0,33.5,21.6,24.0,10.7,4.4,0.85,0.202,1.4,1.18,1.56,3.0,64.0,57.0,7.0,1.0,69.9280777,118.4935455,185.1989441,609.7817383,4799.487305,460.6985474,2262.0,14156.42969,2001.800049,10850.78223,10819.60645,227.0,69928.08594,150.0
4034054.0,81.9,1.0,2.0,0.0,81.9,1.0,2.0,1.0,55.4,35.15,1.0,49.0,0.0,1.0,79.42,85.92,92.44,1.7,10.52,8.36,4.93,1.0,91.97,1.2,4.33,0.0,33.5,21.6,24.0,10.7,4.4,0.85,0.202,1.4,1.18,1.56,3.0,67.0,59.0,8.0,3.0,69.95789337,116.490097,184.1970215,625.3942871,4322.733887,414.7640076,1973.0,12749.76953,2001.199951,11133.67969,11001.17871,257.0,69957.89063,149.8999939
4034055.0,81.9,1.0,2.0,0.0,81.9,1.0,2.0,1.0,55.4,35.15,1.0,49.0,0.0,1.0,79.42,85.92,92.44,1.7,10.52,8.36,4.93,1.0,91.97,1.2,4.33,0.0,33.4,17.9,27.3,11.0,4.7,0.709,0.214,1.22,1.04,1.39,3.0,65.0,57.0,7.0,2.0,68.20124054,115.980629,183.5015564,610.6224976,4395.868652,422.4170532,1952.99585,12967.12988,2002.100098,11172.47852,11000.69727,253.0,68201.24219,151.6999969
4034057.0,81.9,1.0,2.0,0.0,81.9,1.0,2.0,1.0,54.8,34.47,2.0,64.67,0.0,1.0,78.82,85.52,92.18,1.85,10.71,8.62,4.72,1.0,91.7,1.2,4.67,0.0,33.4,17.9,27.3,11.0,4.7,0.709,0.214,1.22,1.04,1.39,3.0,67.0,59.0,7.0,2.0,69.06008911,114.4506378,177.7069092,638.8534546,5085.871582,488.7114258,1843.0,15002.5,2001.600098,11168.91016,10943.28809,263.0,69060.09375,150.1000061
4034060.0,81.9,1.0,2.0,0.0,81.9,1.0,2.0,1.0,54.8,34.47,2.0,64.67,0.0,1.0,78.82,85.52,92.18,1.85,10.71,8.62,4.72,1.0,91.7,1.2,4.67,0.0,35.1,14.4,28.3,11.3,5.3,0.691,0.228,1.24,1.04,1.38,3.0,66.0,58.0,8.0,3.0,44.50122833,112.0487061,183.1004028,591.553894,5062.820801,486.7149963,2105.0,14935.08008,2002.199951,10850.80469,10730.7998,242.0,44501.23438,169.1000061
4034061.0,81.9,1.0,2.0,0.0,81.9,1.0,2.0,1.0,54.8,34.47,2.0,64.67,0.0,1.0,78.82,85.52,92.18,1.85,10.71,8.62,4.72,1.0,91.7,1.2,4.67,0.0,32.7,22.7,24.0,10.6,4.3,0.845,0.206,1.36,1.16,1.53,3.0,67.0,58.0,9.0,4.0,39.52093124,111.9706116,182.0050964,595.5535278,5387.454102,517.4917603,2087.032471,15891.59961,2000.899902,10831.61621,10758.60059,226.0,39520.92969,175.6999969
4034065.0,81.9,1.0,2.0,0.0,81.9,1.0,2.0,1.0,54.8,34.47,2.0,64.67,0.0,1.0,78.82,85.52,92.18,1.85,10.71,8.62,4.72,1.0,91.7,1.2,4.67,0.0,32.7,22.7,24.0,10.6,4.3,0.845,0.206,1.36,1.16,1.53,3.0,64.0,56.0,8.0,3.0,49.51947021,113.5919418,182.7355957,581.0411987,5710.777344,548.0217285,2341.987549,16843.94922,2002.000122,10424.00488,10529.87988,263.0,49519.46875,160.6999969
4034066.0,81.9,1.0,2.0,0.0,81.9,1.0,2.0,1.0,54.8,34.47,2.0,64.67,0.0,1.0,78.82,85.52,92.18,1.85,10.71,8.62,4.72,1.0,91.7,1.2,4.67,0.0,32.7,22.7,24.0,10.6,4.3,0.845,0.206,1.36,1.16,1.53,3.0,63.0,55.0,8.0,3.0,70.02601624,115.252861,182.4850769,581.925415,5560.114258,533.8310547,2508.999512,16400.26953,2002.400024,10669.20508,10601.99414,238.0,70026.02344,140.1999969
4034067.0,81.9,1.0,2.0,0.0,81.9,1.0,2.0,1.0,54.8,34.47,2.0,64.67,0.0,1.0,78.82,85.52,92.18,1.85,10.71,8.62,4.72,1.0,91.7,1.2,4.67,0.0,32.1,24.5,23.1,10.0,4.6,0.785,0.246,1.39,1.16,1.52,3.0,59.0,51.0,8.0,2.0,68.89594269,117.3934021,182.3973389,553.3289185,5983.160156,574.6067505,2163.662598,17648.50977,2000.299683,10347.20996,10132.00391,234.0,68895.94531,135.8999939
4034068.0,81.9,1.0,2.0,0.0,81.9,1.0,2.0,1.0,54.8,34.47,2.0,64.67,0.0,1.0,78.82,85.52,92.18,1.85,10.71,8.62,4.72,1.0,91.7,1.2,4.67,0.0,32.5,24.2,23.0,9.8,4.7,0.839,0.243,1.41,1.17,1.53,3.0,62.0,54.0,8.0,3.0,70.01708984,113.7228165,181.1898193,569.2387695,5470.534668,525.5303955,1976.777344,16136.83984,2001.0,9226.774414,9229.401367,232.0,70017.08594,135.1000061
4034069.0,81.9,1.0,2.0,0.0,81.9,1.0,2.0,1.0,54.8,34.47,2.0,64.67,0.0,1.0,78.82,85.52,92.18,1.85,10.71,8.62,4.72,1.0,91.7,1.2,4.67,0.0,32.5,24.2,23.0,9.8,4.7,0.839,0.243,1.41,1.17,1.53,3.0,59.0,51.0,8.0,3.0,69.01441193,118.1886749,178.7912445,566.8442383,5743.248047,552.2286377,2367.0,16942.56055,2002.499756,10137.51172,10161.59961,228.0,69014.41406,135.6999054
4034070.0,81.9,1.0,2.0,0.0,81.9,1.0,2.0,1.0,54.8,34.47,2.0,64.67,0.0,1.0,78.82,85.52,92.18,1.85,10.71,8.62,4.72,1.0,91.7,1.2,4.67,0.0,34.0,19.3,25.2,11.2,4.8,0.793,0.237,1.35,1.13,1.51,3.0,60.0,52.0,8.0,3.0,69.00034332,117.1756287,186.3700714,552.0559692,5849.946289,564.0043335,2288.978027,17261.25977,2002.499878,9406.010742,9312.117188,232.0,69000.33594,135.5
4034071.0,81.9,1.0,2.0,0.0,81.9,1.0,2.0,1.0,54.8,34.47,2.0,64.67,0.0,1.0,78.82,85.52,92.18,1.85,10.71,8.62,4.72,1.0,91.7,1.2,4.67,0.0,34.0,19.3,25.2,11.2,4.8,0.793,0.237,1.35,1.13,1.51,3.0,62.0,52.0,9.0,4.0,79.44876862,115.770546,182.2935486,556.5749512,5893.578125,568.1181641,1977.627075,17389.76953,2032.400146,9594.810547,9250.797852,219.0,79448.77344,125.1999969
4034072.0,81.9,1.0,2.0,0.0,81.9,1.0,2.0,1.0,54.8,34.47,2.0,64.67,0.0,1.0,78.82,85.52,92.18,1.85,10.71,8.62,4.72,1.0,91.7,1.2,4.67,0.0,32.4,20.7,25.8,10.8,4.8,0.818,0.235,1.26,1.06,1.41,3.0,62.0,52.0,10.0,4.0,78.27440643,116.1429901,177.2110748,574.1975708,5826.669922,561.8494873,2048.036865,17192.82031,2000.300049,9399.507813,9251.90332,236.0,78274.40625,126.1999969
4034073.0,81.9,1.0,2.0,0.0,81.9,1.0,2.0,1.0,54.8,34.47,2.0,64.67,0.0,1.0,78.82,85.52,92.18,1.85,10.71,8.62,4.72,1.0,91.7,1.2,4.67,0.0,32.4,20.7,25.8,10.8,4.8,0.818,0.235,1.26,1.06,1.41,3.0,60.0,51.0,8.0,3.0,76.63435364,116.5454865,185.3882141,544.137085,6047.743164,581.3292847,2091.987793,17840.35938,2000.800049,9492.306641,9213.102539,245.0,76634.35156,127.9000015
4034075.0,81.9,1.0,2.0,0.0,81.9,1.0,2.0,1.0,54.8,34.47,2.0,64.67,0.0,1.0,78.82,85.52,92.18,1.85,10.71,8.62,4.72,1.0,91.7,1.2,4.67,0.0,32.2,23.4,24.5,10.0,4.4,0.814,0.234,1.31,1.11,1.46,3.0,60.0,52.0,7.0,2.0,79.52269745,116.4077301,186.0896149,549.2646484,6151.058594,591.2166138,2141.890381,18145.01953,2000.300049,9604.415039,9596.507813,223.0,79522.70313,135.1000061
4034076.0,81.9,1.0,2.0,0.0,81.9,1.0,2.0,1.0,54.8,34.47,2.0,64.67,0.0,1.0,78.82,85.52,92.18,1.85,10.71,8.62,4.72,1.0,91.7,1.2,4.67,0.0,32.2,23.4,24.5,10.0,4.4,0.814,0.234,1.31,1.11,1.46,3.0,59.0,52.0,7.0,2.0,79.51487732,117.1897659,180.0419006,566.8278198,6071.338867,583.5490112,2004.884766,17909.83984,2001.600098,9597.008789,9552.607422,208.0,79514.88281,135.0998993
4034077.0,81.9,1.0,2.0,0.0,81.9,1.0,2.0,1.0,54.8,34.47,2.0,64.67,0.0,1.0,78.82,85.52,92.18,1.85,10.71,8.62,4.72,1.0,91.7,1.2,4.67,0.0,29.9,25.3,24.3,10.6,4.5,0.746,0.242,1.23,1.04,1.41,3.0,70.0,54.0,16.0,11.0,79.50218201,117.3732071,177.40625,603.3488159,6195.618164,596.012085,2101.888672,18277.80078,2003.200195,9668.410156,9676.591797,211.0,79502.17969,134.6999969
4034079.0,81.9,1.0,2.0,0.0,81.9,1.0,2.0,1.0,54.2,34.1,5.0,95.0,0.0,0.0,79.12,86.25,91.72,1.9,9.81,9.17,4.84,1.0,91.1,1.2,4.0,1.0,29.9,25.3,24.3,10.6,4.5,0.746,0.242,1.23,1.04,1.41,3.0,61.0,54.0,7.0,2.0,65.02581787,117.8435669,186.6676331,573.256897,6069.643066,588.1885376,2054.887695,17917.33008,1500.600342,9565.893555,9528.111328,205.0,65025.82031,149.6000061
4034080.0,81.9,1.0,2.0,0.0,81.9,1.0,2.0,1.0,54.2,34.1,5.0,95.0,0.0,0.0,79.12,86.25,91.72,1.9,9.81,9.17,4.84,1.0,91.1,1.2,4.0,1.0,29.9,25.3,24.3,10.6,4.5,0.746,0.242,1.23,1.04,1.41,3.0,60.0,52.0,7.0,2.0,44.73117065,118.3534546,180.4096832,577.1207275,5816.515137,561.1813354,2031.962524,17163.66016,1502.5,9495.609375,9647.625977,208.0,44731.17188,169.6000061
4034081.0,81.9,1.0,2.0,0.0,81.9,1.0,2.0,1.0,54.2,34.1,5.0,95.0,0.0,0.0,79.12,86.25,91.72,1.9,9.81,9.17,4.84,1.0,91.1,1.2,4.0,1.0,28.7,28.4,22.6,10.4,4.6,0.731,0.242,1.27,1.06,1.44,3.0,62.0,52.0,10.0,5.0,45.03673172,117.9152069,183.0011902,567.9151611,5845.90918,569.5360718,1997.0,17264.75,1500.199951,9553.504883,9608.241211,233.0,45036.72656,169.6000061
4034083.0,81.9,1.0,2.0,0.0,81.9,1.0,2.0,1.0,54.2,34.1,5.0,95.0,0.0,0.0,79.12,86.25,91.72,1.9,9.81,9.17,4.84,1.0,91.1,1.2,4.0,1.0,28.7,28.4,22.6,10.4,4.6,0.731,0.242,1.27,1.06,1.44,3.0,62.0,53.0,8.0,3.0,44.5026207,115.5035324,179.4903259,574.5099487,5913.470215,570.7434692,2100.0,17450.30078,1502.299561,9536.412109,9565.169922,195.0,44502.62109,170.1999969
4034084.0,81.9,1.0,2.0,0.0,81.9,1.0,2.0,1.0,54.2,34.1,5.0,95.0,0.0,0.0,79.12,86.25,91.72,1.9,9.81,9.17,4.84,1.0,91.1,1.2,4.0,1.0,28.5,29.8,22.1,10.2,4.1,0.74,0.216,1.29,1.09,1.48,0.0,59.0,52.0,7.0,2.0,49.17377853,117.2481308,177.2021179,580.9771118,5932.380371,575.2210693,2031.999512,17513.0,1501.200195,9478.402344,9451.236328,195.0,49173.78125,159.8000946
4034085.0,81.9,1.0,2.0,0.0,81.9,1.0,2.0,1.0,54.2,34.1,5.0,95.0,0.0,0.0,79.12,86.25,91.72,1.9,9.81,9.17,4.84,1.0,91.1,1.2,4.0,1.0,28.3,27.3,23.9,10.5,4.5,0.781,0.238,1.18,1.0,1.37,3.0,59.0,51.0,7.0,2.0,69.50496674,115.8904724,180.0929565,554.8432007,5927.472168,569.6865845,2310.876465,17485.35938,1500.800049,9662.597656,9500.103516,202.0,69504.96875,140.3000031
4034086.0,81.9,1.0,2.0,0.0,81.9,1.0,2.0,1.0,54.2,34.1,5.0,95.0,0.0,0.0,79.12,86.25,91.72,1.9,9.81,9.17,4.84,1.0,91.1,1.2,4.0,1.0,28.3,27.3,23.9,10.5,4.5,0.781,0.238,1.18,1.0,1.37,3.0,56.0,47.0,9.0,4.0,25.01415062,116.2685165,183.6726227,503.2511902,5444.425293,523.4953613,1897.775146,16061.03027,1502.400024,9032.40625,9014.796875,210.0,25014.15039,175.0
4034087.0,81.9,1.0,2.0,0.0,81.9,1.0,2.0,1.0,54.2,34.1,5.0,95.0,0.0,0.0,79.12,86.25,91.72,1.9,9.81,9.17,4.84,1.0,91.1,1.2,4.0,1.0,28.3,27.3,23.9,10.5,4.5,0.781,0.238,1.18,1.0,1.37,3.0,56.0,46.0,10.0,5.0,25.00498962,116.1497955,181.605423,491.4046936,5135.122559,493.763916,1925.666748,15148.62012,1502.099976,9021.389648,7800.995605,205.0,25004.98633,164.6000977
4034088.0,81.9,1.0,2.0,0.0,81.9,1.0,2.0,1.0,54.2,34.1,5.0,95.0,0.0,0.0,79.12,86.25,91.72,1.9,9.81,9.17,4.84,1.0,91.1,1.2,4.0,1.0,28.3,27.3,23.9,10.5,4.5,0.781,0.238,1.18,1.0,1.37,3.0,54.0,43.0,10.0,5.0,25.00888062,117.3821869,179.9619904,474.3387146,4992.79834,480.1761169,1673.666748,14729.00977,1502.299805,8615.305664,7001.510742,226.0,25008.87891,152.1000977
4034089.0,81.9,1.0,2.0,0.0,81.9,1.0,2.0,1.0,54.2,34.1,5.0,95.0,0.0,0.0,79.12,86.25,91.72,1.9,9.81,9.17,4.84,1.0,91.1,1.2,4.0,1.0,28.3,27.3,23.9,10.5,4.5,0.781,0.238,1.18,1.0,1.37,3.0,59.0,48.0,11.0,6.0,48.77500153,118.9222336,179.6422272,530.3314209,5426.567383,525.1011963,1805.999878,16017.0,1502.599976,9301.017578,7600.40332,248.0,48774.99609,142.0
4034091.0,81.9,1.0,2.0,0.0,81.9,1.0,2.0,1.0,54.2,34.1,5.0,95.0,0.0,0.0,79.12,86.25,91.72,1.9,9.81,9.17,4.84,1.0,91.1,1.2,4.0,1.0,26.4,32.2,21.5,10.7,3.9,0.668,0.258,1.23,1.04,1.46,2.0,61.0,54.0,6.0,1.0,69.51113129,117.5664749,177.5272675,603.010498,6035.279297,581.0976563,2076.999512,17806.10938,2002.300049,9830.806641,9700.905273,199.0,69511.125,146.6999969
4034092.0,81.9,1.0,2.0,0.0,81.9,1.0,2.0,1.0,54.2,34.1,5.0,95.0,0.0,0.0,79.12,86.25,91.72,1.9,9.81,9.17,4.84,1.0,91.1,1.2,4.0,1.0,26.5,28.0,24.1,11.5,4.4,0.703,0.221,1.1,0.93,1.33,3.0,61.0,54.0,6.0,1.0,69.50441742,116.602066,184.2049255,573.7459106,5970.459473,580.2739258,2353.96167,17628.94922,2000.499756,9970.712891,9452.389648,206.0,69504.42188,145.1999054
4034093.0,81.9,1.0,2.0,0.0,81.9,1.0,2.0,1.0,54.2,34.1,5.0,95.0,0.0,0.0,79.12,86.25,91.72,1.9,9.81,9.17,4.84,1.0,91.1,1.2,4.0,1.0,26.5,28.0,24.1,11.5,4.4,0.703,0.221,1.1,0.93,1.33,3.0,59.0,52.0,7.0,2.0,49.00909042,119.4320526,184.3964081,562.5923462,5738.407715,559.371582,2212.983643,16948.06055,2001.0,9619.998047,9421.921875,207.0,49009.08984,160.3000031
4034094.0,81.9,1.0,2.0,0.0,81.9,1.0,2.0,1.0,54.2,34.1,5.0,95.0,0.0,0.0,79.12,86.25,91.72,1.9,9.81,9.17,4.84,1.0,91.1,1.2,4.0,1.0,26.5,28.0,24.1,11.5,4.4,0.703,0.221,1.1,0.93,1.33,3.0,58.0,50.0,8.0,3.0,49.0080719,117.872406,184.6086731,537.5804443,6482.029785,635.3930054,2259.962891,19153.5,2000.599854,9678.105469,9700.178711,264.0,49008.07031,161.1999969
4034095.0,81.9,1.0,2.0,0.0,81.9,1.0,2.0,1.0,54.2,34.1,5.0,95.0,0.0,0.0,79.12,86.25,91.72,1.9,9.81,9.17,4.84,1.0,91.1,1.2,4.0,1.0,26.5,28.0,24.1,11.5,4.4,0.703,0.221,1.1,0.93,1.33,3.0,58.0,50.0,8.0,3.0,40.00331116,116.2393646,183.2997589,530.7474976,6055.227051,593.1826782,2245.880859,17891.39063,2000.399902,9235.001953,9588.507813,219.0,40003.3125,169.8000031
4034096.0,81.9,1.0,2.0,0.0,81.9,1.0,2.0,1.0,54.2,34.1,5.0,95.0,0.0,0.0,79.12,86.25,91.72,1.9,9.81,9.17,4.84,1.0,91.1,1.2,4.0,1.0,28.0,28.6,22.8,11.1,4.0,0.761,0.209,1.23,1.04,1.46,3.0,57.0,50.0,7.0,2.0,40.0007019,118.6723785,177.5934448,560.3808594,5954.82959,582.2003174,2149.666504,17591.75977,1500.400146,9352.617188,9367.579102,214.0,40000.69531,170.1999969
4034097.0,81.9,1.0,2.0,0.0,81.9,1.0,2.0,1.0,54.2,34.1,5.0,95.0,0.0,0.0,79.12,86.25,91.72,1.9,9.81,9.17,4.84,1.0,91.1,1.2,4.0,1.0,28.0,28.6,22.8,11.1,4.0,0.761,0.209,1.23,1.04,1.46,3.0,58.0,51.0,7.0,2.0,40.02132034,119.5039597,180.7702942,563.5722656,5900.265137,573.0696411,2145.876709,17420.69922,1502.699951,9773.49707,9700.194336,226.0,40021.32422,176.0
4034098.0,81.9,1.0,2.0,0.0,81.9,1.0,2.0,1.0,54.2,34.1,5.0,95.0,0.0,0.0,79.12,86.25,91.72,1.9,9.81,9.17,4.84,1.0,91.1,1.2,4.0,1.0,28.0,28.6,22.8,11.1,4.0,0.761,0.209,1.23,1.04,1.46,3.0,60.0,52.0,7.0,2.0,40.02085114,118.977684,180.5996094,579.37146,6090.804199,592.0754395,2459.0,17984.56055,1502.200073,10001.5127,9701.597656,256.0,40020.84766,175.0
4034100.0,81.9,1.0,2.0,0.0,81.9,1.0,2.0,1.0,54.2,34.1,5.0,95.0,0.0,0.0,79.12,86.25,91.72,1.9,9.81,9.17,4.84,1.0,91.1,1.2,4.0,1.0,25.4,34.2,21.2,10.0,3.7,0.714,0.193,1.2,1.02,1.42,2.0,62.0,54.0,7.0,2.0,58.75896072,117.6572266,184.1038055,581.3861084,6119.124023,592.8885498,2083.0,18063.15039,1502.5,9791.605469,9673.835938,236.0,58758.95703,160.1000061
4034102.0,81.9,1.0,2.0,0.0,81.9,1.0,2.0,1.0,55.2,34.0,3.0,97.0,0.0,0.0,80.0,86.16,92.86,1.78,10.3,7.92,4.44,1.0,92.37,1.07,2.67,0.0,25.4,34.2,21.2,10.0,3.7,0.714,0.193,1.2,1.02,1.42,2.0,65.0,56.0,9.0,4.0,40.77701187,118.5895767,184.995575,602.5776978,5968.388184,575.5105591,2163.999512,17610.9707,2001.0,10067.80176,9901.714844,310.0,40777.00781,179.8000031
4034105.0,81.9,1.0,2.0,0.0,81.9,1.0,2.0,1.0,55.2,34.0,3.0,97.0,0.0,0.0,80.0,86.16,92.86,1.78,10.3,7.92,4.44,1.0,92.37,1.07,2.67,0.0,25.4,34.2,21.2,10.0,3.7,0.714,0.193,1.2,1.02,1.42,2.0,66.0,58.0,7.0,2.0,55.01140976,117.5359192,182.2089539,631.8015747,6503.497559,626.078186,2371.0,19187.25,2004.100098,11303.39355,11001.77148,215.0,55011.40625,165.1999969
4034106.0,81.9,1.0,2.0,0.0,81.9,1.0,2.0,1.0,55.2,34.0,3.0,97.0,0.0,0.0,80.0,86.16,92.86,1.78,10.3,7.92,4.44,1.0,92.37,1.07,2.67,0.0,25.4,34.2,21.2,10.0,3.7,0.714,0.193,1.2,1.02,1.42,2.0,66.0,58.0,8.0,2.0,69.02176666,118.3012466,183.1002197,629.9485474,6601.728027,639.4229736,2364.998535,19487.16016,2002.399902,10861.79102,10359.49414,233.0,69021.77344,171.1000061
4034107.0,81.9,1.0,2.0,0.0,81.9,1.0,2.0,1.0,55.2,34.0,3.0,97.0,0.0,0.0,80.0,86.16,92.86,1.78,10.3,7.92,4.44,1.0,92.37,1.07,2.67,0.0,25.5,37.3,19.5,8.5,3.5,0.685,0.218,1.31,1.11,1.48,2.0,66.0,58.0,7.0,2.0,69.01322937,116.1579132,184.9864044,613.6240234,6551.473633,634.9944458,2476.0,19339.9707,2002.000244,10309.44434,10223.60352,249.0,69013.22656,161.1999969
4034108.0,81.9,1.0,2.0,0.0,81.9,1.0,2.0,1.0,55.2,34.0,3.0,97.0,0.0,0.0,80.0,86.16,92.86,1.78,10.3,7.92,4.44,1.0,92.37,1.07,2.67,0.0,25.5,37.3,19.5,8.5,3.5,0.685,0.218,1.31,1.11,1.48,2.0,65.0,57.0,7.0,2.0,69.00016022,118.3221741,177.0038757,644.3329468,6500.603027,630.8119507,2320.0,19191.74023,2001.699951,10335.59961,10254.29688,212.0,69000.16406,160.6999969
4034109.0,81.9,1.0,2.0,0.0,81.9,1.0,2.0,1.0,55.2,34.0,3.0,97.0,0.0,0.0,80.0,86.16,92.86,1.78,10.3,7.92,4.44,1.0,92.37,1.07,2.67,0.0,26.7,35.1,19.6,9.3,3.5,0.735,0.191,1.36,1.16,1.56,0.0,69.0,56.0,12.0,7.0,69.00833893,117.4139175,179.9063721,617.6503296,6393.561035,617.9362183,1929.995972,18869.25,2001.0,10350.61133,10351.79688,198.0,69008.34375,161.8000031
4034111.0,81.9,1.0,2.0,0.0,81.9,1.0,2.0,1.0,55.2,34.0,3.0,97.0,0.0,0.0,80.0,86.16,92.86,1.78,10.3,7.92,4.44,1.0,92.37,1.07,2.67,0.0,26.7,35.1,19.6,9.3,3.5,0.735,0.191,1.36,1.16,1.56,0.0,63.0,55.0,7.0,2.0,49.61407852,115.3316269,179.6877289,594.9544067,6303.834961,607.7167358,2243.99585,18600.41016,2002.0,9471.101563,9605.208984,229.0,49614.07813,165.7001038
4034112.0,81.9,1.0,2.0,0.0,81.9,1.0,2.0,1.0,55.2,34.0,3.0,97.0,0.0,0.0,80.0,86.16,92.86,1.78,10.3,7.92,4.44,1.0,92.37,1.07,2.67,0.0,26.7,35.1,19.6,9.3,3.5,0.735,0.191,1.36,1.16,1.56,0.0,64.0,57.0,6.0,1.0,98.84335327,116.8034668,178.7004547,628.208313,6200.811523,602.045166,2227.888916,18307.50977,2002.699951,10329.20215,10194.62305,188.0,98843.35156,115.0
4034113.0,81.9,1.0,2.0,0.0,81.9,1.0,2.0,1.0,55.2,34.0,3.0,97.0,0.0,0.0,80.0,86.16,92.86,1.78,10.3,7.92,4.44,1.0,92.37,1.07,2.67,0.0,28.7,28.9,22.6,10.0,4.0,0.826,0.193,1.27,1.08,1.45,0.0,63.0,56.0,6.0,1.0,97.90516663,116.9030914,187.1850433,590.1829224,5845.467285,567.0712891,1662.987671,17257.15039,2001.400024,9589.119141,9865.016602,197.0,97905.17188,116.9000015
4034114.0,81.9,1.0,2.0,0.0,81.9,1.0,2.0,1.0,55.2,34.0,3.0,97.0,0.0,0.0,80.0,86.16,92.86,1.78,10.3,7.92,4.44,1.0,92.37,1.07,2.67,0.0,28.7,28.9,22.6,10.0,4.0,0.826,0.193,1.27,1.08,1.45,0.0,63.0,56.0,6.0,1.0,66.56899261,116.9136047,181.3956299,610.5062256,5672.561523,548.0167847,1699.888428,16740.75,2001.5,9671.704102,9820.206055,182.0,66568.99219,147.6999969
4034115.0,81.9,1.0,2.0,0.0,81.9,1.0,2.0,1.0,55.2,34.0,3.0,97.0,0.0,0.0,80.0,86.16,92.86,1.78,10.3,7.92,4.44,1.0,92.37,1.07,2.67,0.0,30.7,23.8,24.3,10.9,4.4,0.85,0.22,1.26,1.07,1.45,3.0,63.0,56.0,7.0,2.0,50.8406601,116.5448837,184.5850525,592.8036499,5951.917969,576.5300903,2237.99585,17569.16016,2000.699951,10134.40918,10353.58984,219.0,50840.66406,174.6999969
4034117.0,81.9,1.0,2.0,0.0,81.9,1.0,2.0,1.0,55.2,34.0,3.0,97.0,0.0,0.0,80.0,86.16,92.86,1.78,10.3,7.92,4.44,1.0,92.37,1.07,2.67,0.0,30.7,23.8,24.3,10.9,4.4,0.85,0.22,1.26,1.07,1.45,3.0,64.0,55.0,9.0,4.0,35.00637817,113.8191757,182.5991669,573.1154785,5785.533691,556.2747192,1479.999512,17067.25977,2001.0,10127.39551,10004.30566,211.0,35006.375,190.8000031
4034118.0,81.9,1.0,2.0,0.0,81.9,1.0,2.0,1.0,54.95,34.0,3.5,96.5,0.0,0.0,79.8,86.5,92.25,1.9,9.68,8.62,4.54,1.0,91.8,1.2,3.0,0.0,30.7,23.8,24.3,10.9,4.4,0.85,0.22,1.26,1.07,1.45,3.0,62.0,51.0,11.0,6.0,35.01393127,118.6321411,179.6853638,563.3889771,5489.116211,528.4743042,1110.106323,16194.63965,2000.300293,9954.911133,9903.277344,232.0,35013.93359,184.3000031
4034119.0,81.9,1.0,2.0,0.0,81.9,1.0,2.0,1.0,54.95,34.0,3.5,96.5,0.0,0.0,79.8,86.5,92.25,1.9,9.68,8.62,4.54,1.0,91.8,1.2,3.0,0.0,27.3,30.2,21.8,10.7,4.1,0.787,0.212,1.25,1.05,1.47,0.0,62.0,51.0,11.0,6.0,35.00915909,121.8718567,177.552063,592.0205688,5522.013672,531.4522705,1934.666748,16291.20996,2001.500244,9627.797852,9680.219727,200.0,35009.16016,180.6999969
4034121.0,81.9,1.0,2.0,0.0,81.9,1.0,2.0,1.0,54.95,34.0,3.5,96.5,0.0,0.0,79.8,86.5,92.25,1.9,9.68,8.62,4.54,1.0,91.8,1.2,3.0,0.0,27.3,30.2,21.8,10.7,4.1,0.787,0.212,1.25,1.05,1.47,0.0,57.0,50.0,7.0,1.0,44.51398849,120.9767151,177.1852875,575.8022461,5324.993652,512.1141357,1759.999878,15708.98047,2002.099854,9981.494141,9535.987305,192.0,44513.99219,171.1000061
4034122.0,81.9,1.0,2.0,0.0,81.9,1.0,2.0,1.0,54.95,34.0,3.5,96.5,0.0,0.0,79.8,86.5,92.25,1.9,9.68,8.62,4.54,1.0,91.8,1.2,3.0,0.0,25.2,36.2,20.1,9.3,3.6,0.722,0.18,1.25,1.06,1.46,2.0,60.0,53.0,7.0,2.0,44.50561905,119.9755859,186.7679901,569.9317627,4872.855469,469.6868896,1855.987671,14377.90039,2000.5,10237.69141,10119.18066,205.0,44505.61719,173.1999969
4034123.0,81.9,1.0,2.0,0.0,81.9,1.0,2.0,1.0,54.95,34.0,3.5,96.5,0.0,0.0,79.8,86.5,92.25,1.9,9.68,8.62,4.54,1.0,91.8,1.2,3.0,0.0,25.2,36.2,20.1,9.3,3.6,0.722,0.18,1.25,1.06,1.46,2.0,63.0,53.0,10.0,5.0,44.32730103,119.4194336,179.7315369,592.2675781,5498.472656,529.8200684,2041.647461,16223.41016,2000.599976,9754.604492,9664.785156,218.0,44327.30469,171.1999969
4034124.0,81.9,1.0,2.0,0.0,81.9,1.0,2.0,1.0,54.95,34.0,3.5,96.5,0.0,0.0,79.8,86.5,92.25,1.9,9.68,8.62,4.54,1.0,91.8,1.2,3.0,0.0,25.2,36.2,20.1,9.3,3.6,0.722,0.18,1.25,1.06,1.46,2.0,60.0,52.0,8.0,3.0,44.50463104,118.9036789,179.1221771,581.3897705,5706.768066,548.6715698,2018.999756,16834.82031,2000.800049,9610.985352,9614.99707,196.0,44504.63281,171.3000031
4034125.0,81.9,1.0,2.0,0.0,81.9,1.0,2.0,1.0,54.95,34.0,3.5,96.5,0.0,0.0,79.8,86.5,92.25,1.9,9.68,8.62,4.54,1.0,91.8,1.2,3.0,0.0,27.0,34.1,20.0,9.6,3.8,0.774,0.185,1.35,1.13,1.54,0.0,59.0,51.0,8.0,2.0,44.50634003,119.963356,180.3272705,566.0198975,5595.005859,538.9594116,2068.0,16507.81055,2001.299927,9621.298828,9722.890625,239.0,44506.34375,171.4001007
4034130.0,81.9,1.0,2.0,0.0,81.9,1.0,2.0,1.0,54.95,34.0,3.5,96.5,0.0,0.0,79.8,86.5,92.25,1.9,9.68,8.62,4.54,1.0,91.8,1.2,3.0,0.0,27.0,36.1,18.9,8.8,3.4,0.735,0.258,1.43,1.21,1.61,2.0,69.0,60.0,8.0,3.0,40.00350189,112.4032974,177.8200531,632.2938232,5917.47168,568.6497192,2668.0,17455.66992,2001.800049,9900.498047,9900.614258,314.0,40003.49609,180.1999969
4034131.0,81.9,1.0,2.0,0.0,81.9,1.0,2.0,1.0,54.95,34.0,3.5,96.5,0.0,0.0,79.8,86.5,92.25,1.9,9.68,8.62,4.54,1.0,91.8,1.2,3.0,0.0,27.0,36.1,18.9,8.8,3.4,0.735,0.258,1.43,1.21,1.61,2.0,62.0,54.0,7.0,2.0,40.01210022,115.7754059,186.3974304,567.2907715,5559.50293,534.2879028,2016.0,16399.80078,2000.999756,9900.210938,9736.489258,274.0,40012.10156,179.5
4034133.0,81.9,1.0,2.0,0.0,81.9,1.0,2.0,1.0,54.95,34.0,3.5,96.5,0.0,0.0,79.8,86.5,92.25,1.9,9.68,8.62,4.54,1.0,91.8,1.2,3.0,0.0,29.3,27.1,22.6,11.5,4.0,0.774,0.21,1.3,1.1,1.53,0.0,66.0,58.0,8.0,2.0,69.02008057,114.9117279,183.3522797,615.4105835,5354.4375,515.3987427,2320.0,15797.01953,2001.600098,9853.713867,9328.899414,231.0,69020.07813,152.1999969
4034134.0,81.9,1.0,2.0,0.0,81.9,1.0,2.0,1.0,54.95,34.0,3.5,96.5,0.0,0.0,79.8,86.5,92.25,1.9,9.68,8.62,4.54,1.0,91.8,1.2,3.0,0.0,29.3,27.1,22.6,11.5,4.0,0.774,0.21,1.3,1.1,1.53,0.0,66.0,57.0,8.0,3.0,59.40737915,115.8397522,184.4343719,603.4813232,5175.240234,498.3173523,2239.0,15268.78027,2001.900024,9204.296875,9903.15625,253.0,59407.38281,159.0
4034135.0,81.9,1.0,2.0,0.0,81.9,1.0,2.0,1.0,54.95,34.0,3.5,96.5,0.0,0.0,79.8,86.5,92.25,1.9,9.68,8.62,4.54,1.0,91.8,1.2,3.0,0.0,30.2,28.0,22.8,9.3,4.0,0.849,0.22,1.32,1.13,1.47,0.0,70.0,57.0,12.0,7.0,59.51226044,116.6531143,182.9436646,612.3163452,4795.016113,462.5863037,1944.851929,14149.26953,2000.199951,9903.5,9901.992188,237.0,59512.26172,159.3000031
4034136.0,81.9,1.0,2.0,0.0,81.9,1.0,2.0,1.0,54.95,34.0,3.5,96.5,0.0,0.0,79.8,86.5,92.25,1.9,9.68,8.62,4.54,1.0,91.8,1.2,3.0,0.0,30.2,28.0,22.8,9.3,4.0,0.849,0.22,1.32,1.13,1.47,0.0,62.0,55.0,7.0,2.0,49.5052681,116.2730103,185.8365631,576.8361816,5087.697754,491.041748,1834.0,15013.49023,2001.200073,9476.511719,9821.318359,209.0,49505.27344,170.0
4034137.0,81.9,1.0,2.0,0.0,81.9,1.0,2.0,1.0,54.95,34.0,3.5,96.5,0.0,0.0,79.8,86.5,92.25,1.9,9.68,8.62,4.54,1.0,91.8,1.2,3.0,0.0,30.2,28.0,22.8,9.3,4.0,0.849,0.22,1.32,1.13,1.47,0.0,64.0,57.0,7.0,2.0,49.5037117,115.3277969,179.9764709,610.000061,5158.41748,496.6890564,1948.888916,15219.12012,2002.699951,9544.804688,9776.101563,219.0,49503.71484,170.0
4034140.0,81.9,1.0,2.0,0.0,81.9,1.0,2.0,1.0,55.15,34.15,2.5,97.5,0.0,0.0,76.73,85.47,89.8,1.87,10.16,11.24,6.02,1.0,91.7,0.8,4.5,0.0,27.6,33.3,20.3,9.4,3.7,0.918,0.199,1.36,1.15,1.54,0.0,66.0,56.0,9.0,4.0,19.50068092,115.8050003,181.7328186,604.6572876,5146.95166,495.5668945,2117.666504,15185.25,2001.5,9838.689453,9901.010742,391.0,19500.68359,201.1999969
4034141.0,81.9,1.0,2.0,0.0,81.9,1.0,2.0,1.0,55.15,34.15,2.5,97.5,0.0,0.0,76.73,85.47,89.8,1.87,10.16,11.24,6.02,1.0,91.7,0.8,4.5,0.0,27.6,33.3,20.3,9.4,3.7,0.918,0.199,1.36,1.15,1.54,0.0,66.0,56.0,9.0,4.0,19.50004959,115.253952,178.537735,607.1699219,5156.649902,496.5053711,1982.0,15213.87012,2001.799927,9676.076172,9703.495117,340.0,19500.04883,195.9001007
4034142.0,81.9,1.0,2.0,0.0,81.9,1.0,2.0,1.0,55.15,34.15,2.5,97.5,0.0,0.0,76.73,85.47,89.8,1.87,10.16,11.24,6.02,1.0,91.7,0.8,4.5,0.0,27.6,33.3,20.3,9.4,3.7,0.918,0.199,1.36,1.15,1.54,0.0,64.0,54.0,9.0,4.0,19.50532913,115.2240295,177.1355591,590.6765747,5152.298828,497.1639404,2015.888916,15203.83008,2003.300049,9661.300781,9614.397461,349.0,19505.33008,195.8999939
