Repository: heidaralavi/EAF-Data-Analysis

https://eaf-prek26v.kfirjgyswf.dopraxrocks.com/

Background Information

Electric arc furnaces (EAFs) play a pivotal role in modern steel manufacturing industries[4]

. Unlike blast furnaces, EAFs produce heat through an electric current between electrodes and the material to be melted[4]

. This allows for precise temperature control, making EAFs highly efficient for recycling scrap metal and smelting materials for casting and molding[4]

. They can achieve temperatures over 3,000 degrees Fahrenheit (1,650 degrees Celsius)[4]

.

The importance of steel in building a green economy cannot be overstated, given its strength, versatility, and recyclability[5]

.

File: data/eaf_and_feed_all.csv (part 29 of 30)
Heat,c (Coke1030),s (Coke1030),s112 (Coke1030),Coke1030_labels,c (CokeFine),s (CokeFine),s05 (CokeFine),CokeFine_labels,cao (Dolomite),mgo (Dolomite),s0_95 (Dolomite),s95_385 (Dolomite),s385_1000 (Dolomite),Dolomite_labels,fe_metal (DRI),fe_total (DRI),md (DRI),c (DRI),gunge (DRI),feo (DRI),feo_c (DRI),Dri_labels,cao (Lime),mgo (Lime),s0_95 (Lime),Lime_labels,cao (Slag),feo (Slag),sio2 (Slag),mgo (Slag),al2o3 (Slag),p2o5 (Slag),mno (Slag),b2 (Slag),b3 (Slag),b4 (Slag),Slag_labels,Duration (EAF),Power On (EAF),Power Off (EAF),Delays (EAF),DRI [t] (EAF),Ele [MW] (EAF),Tapped [t] (EAF),Tapped [kWh/t] (EAF),O2 [Nm3] (EAF),CH4 [Nm3] (EAF),C.inj [kg] (EAF),Chemical [MWh] (EAF),C [kg] (EAF),CaO [kg] (EAF),MgO [kg] (EAF),Tapping Time [Sec] (EAF),EAF_DRI (EAF),HDRI(T) (EAF)
4034303.0,81.9,1.0,2.0,0.0,81.9,1.0,2.0,1.0,55.9,34.35,2.5,97.5,0.0,0.0,80.55,87.0,92.58,1.8,9.35,8.3,4.72,1.0,91.05,1.0,4.25,1.0,24.9,37.5,17.9,10.3,4.0,0.875,0.232,1.39,1.14,1.61,2.0,64.0,55.0,8.0,3.0,60.00625992,114.2936172,183.3756104,580.5123291,5492.382813,528.7121582,2115.987793,16204.08984,1003.600098,9509.719727,8801.613281,269.0,60006.26563,159.1999969
4034304.0,81.9,1.0,2.0,0.0,81.9,1.0,2.0,1.0,55.9,34.35,2.5,97.5,0.0,0.0,80.55,87.0,92.58,1.8,9.35,8.3,4.72,1.0,91.05,1.0,4.25,1.0,28.1,26.6,23.9,11.2,4.6,0.902,0.244,1.18,0.99,1.38,3.0,68.0,59.0,9.0,4.0,89.91780853,114.4387894,184.3789063,619.1201782,3802.322266,365.8576355,2282.0,11217.5,1003.400146,9925.705078,8757.013672,298.0,89917.8125,130.3999939
4034305.0,81.9,1.0,2.0,0.0,81.9,1.0,2.0,1.0,55.9,34.35,2.5,97.5,0.0,0.0,80.55,87.0,92.58,1.8,9.35,8.3,4.72,1.0,91.05,1.0,4.25,1.0,29.9,20.3,27.0,12.0,5.2,0.864,0.258,1.11,0.93,1.3,3.0,67.0,59.0,8.0,3.0,90.00959015,113.2738342,184.3520203,609.6641235,4953.550293,476.3229675,1885.0,14613.01953,1000.400024,10627.80957,8782.408203,278.0,90009.58594,131.6999969
4034306.0,81.9,1.0,2.0,0.0,81.9,1.0,2.0,1.0,53.7,35.55,3.5,96.5,0.0,0.0,80.14,87.0,92.14,1.82,9.21,8.83,4.88,0.0,91.13,0.93,4.0,1.0,29.9,20.3,27.0,12.0,5.2,0.864,0.258,1.11,0.93,1.3,3.0,66.0,58.0,7.0,2.0,79.64569855,113.222374,182.5037231,605.7360229,4566.050781,439.0724792,1957.0,13469.92969,1001.400024,9803.207031,8801.212891,271.0,79645.70313,139.6999969
4034308.0,81.9,1.0,2.0,0.0,81.9,1.0,2.0,1.0,53.7,35.55,3.5,96.5,0.0,0.0,80.14,87.0,92.14,1.82,9.21,8.83,4.88,0.0,91.13,0.93,4.0,1.0,32.5,19.7,26.3,11.2,4.8,0.918,0.231,1.24,1.05,1.41,3.0,67.0,58.0,9.0,4.0,55.00117874,111.659523,182.952301,595.2319336,3848.308105,383.5948792,1949.987671,11387.78027,1001.099976,9716.305664,8801.305664,302.0,55001.18359,159.3999939
4034310.0,81.9,1.0,2.0,0.0,81.9,1.0,2.0,1.0,53.7,35.55,3.5,96.5,0.0,0.0,80.14,87.0,92.14,1.82,9.21,8.83,4.88,0.0,91.13,0.93,4.0,1.0,32.2,19.9,26.2,10.6,5.2,0.897,0.228,1.23,1.03,1.36,3.0,62.0,53.0,8.0,3.0,50.01971054,113.9434052,186.3639069,546.1864624,4016.563477,386.3981934,1807.0,11849.36035,1000.100098,9279.396484,8195.912109,297.0,50019.71484,155.8000031
4034311.0,81.9,1.0,2.0,0.0,81.9,1.0,2.0,1.0,53.7,35.55,3.5,96.5,0.0,0.0,80.14,87.0,92.14,1.82,9.21,8.83,4.88,0.0,91.13,0.93,4.0,1.0,32.2,19.9,26.2,10.6,5.2,0.897,0.228,1.23,1.03,1.36,3.0,61.0,53.0,7.0,2.0,49.73004913,113.7610016,183.962204,555.6951294,4133.507324,397.5610962,1922.999878,12194.12988,1002.599854,9356.998047,8280.724609,256.0,49730.05469,155.3000031
4034312.0,81.9,1.0,2.0,0.0,81.9,1.0,2.0,1.0,53.7,35.55,3.5,96.5,0.0,0.0,80.14,87.0,92.14,1.82,9.21,8.83,4.88,0.0,91.13,0.93,4.0,1.0,32.2,19.9,26.2,10.6,5.2,0.897,0.228,1.23,1.03,1.36,3.0,63.0,55.0,8.0,3.0,50.00028992,114.2954025,183.7129974,575.4804688,4082.968506,392.7151794,2210.0,12045.07031,1001.199951,9274.818359,8105.607422,259.0,50000.29297,154.1000061
4034313.0,81.9,1.0,2.0,0.0,81.9,1.0,2.0,1.0,53.7,35.55,3.5,96.5,0.0,0.0,80.14,87.0,92.14,1.82,9.21,8.83,4.88,0.0,91.13,0.93,4.0,1.0,30.9,22.8,25.3,10.7,4.5,0.904,0.194,1.22,1.04,1.4,3.0,60.0,52.0,8.0,3.0,49.48437119,114.8847427,188.6629944,535.6994629,4189.072266,402.9461365,2170.998535,12358.16016,1001.10022,9010.201172,8052.094727,254.0,49484.36719,151.1000061
4034314.0,81.9,1.0,2.0,0.0,81.9,1.0,2.0,1.0,53.7,35.55,3.5,96.5,0.0,0.0,80.14,87.0,92.14,1.82,9.21,8.83,4.88,0.0,91.13,0.93,4.0,1.0,30.9,22.8,25.3,10.7,4.5,0.904,0.194,1.22,1.04,1.4,3.0,66.0,57.0,9.0,4.0,114.3866577,113.343399,182.7087708,594.5021362,4531.67627,435.6141052,2268.998535,13368.12012,1001.800171,9350.977539,8113.511719,281.0,114386.6563,86.40000153
4034315.0,81.9,1.0,2.0,0.0,81.9,1.0,2.0,1.0,53.7,35.55,3.5,96.5,0.0,0.0,80.14,87.0,92.14,1.82,9.21,8.83,4.88,0.0,91.13,0.93,4.0,1.0,29.9,24.6,25.0,10.2,4.6,0.932,0.182,1.2,1.01,1.35,3.0,63.0,51.0,11.0,6.0,49.51139832,115.9776688,186.7597809,536.4743042,4119.385254,396.2310181,1993.987549,12152.54004,1001.399902,9319.0,8623.977539,276.0,49511.40234,144.8000031
4034316.0,81.9,1.0,2.0,0.0,81.9,1.0,2.0,1.0,53.7,35.55,3.5,96.5,0.0,0.0,80.14,87.0,92.14,1.82,9.21,8.83,4.88,0.0,91.13,0.93,4.0,1.0,31.0,25.0,23.5,10.3,4.3,0.905,0.184,1.32,1.12,1.49,3.0,58.0,50.0,8.0,3.0,49.5085907,115.500618,181.7121429,533.2180176,4100.351074,395.0552368,1928.0,12098.08984,1000.900146,9755.800781,7576.32373,264.0,49508.59375,140.0
4034317.0,81.9,1.0,2.0,0.0,81.9,1.0,2.0,1.0,53.7,35.55,3.5,96.5,0.0,0.0,80.14,87.0,92.14,1.82,9.21,8.83,4.88,0.0,91.13,0.93,4.0,1.0,31.0,25.0,23.5,10.3,4.3,0.905,0.184,1.32,1.12,1.49,3.0,60.0,52.0,8.0,3.0,49.50522995,116.5560608,183.8276367,556.7318115,4121.853027,396.9952087,2005.098267,12161.19043,1001.599976,10000.50684,7801.620117,274.0,49505.22656,150.3000031
4034318.0,81.9,1.0,2.0,0.0,81.9,1.0,2.0,1.0,53.7,35.55,3.5,96.5,0.0,0.0,80.14,87.0,92.14,1.82,9.21,8.83,4.88,0.0,91.13,0.93,4.0,1.0,31.0,25.0,23.5,10.3,4.3,0.905,0.184,1.32,1.12,1.49,3.0,60.0,51.0,8.0,3.0,49.50725174,117.0676727,182.6138916,550.9611816,3909.92749,376.109375,2069.99585,11534.67969,1001.299927,9694.302734,7890.198242,271.0,49507.25,145.5
4034319.0,81.9,1.0,2.0,0.0,81.9,1.0,2.0,1.0,53.7,35.55,3.5,96.5,0.0,0.0,80.14,87.0,92.14,1.82,9.21,8.83,4.88,0.0,91.13,0.93,4.0,1.0,30.3,23.6,24.3,11.0,4.8,0.844,0.207,1.25,1.04,1.42,3.0,64.0,54.0,9.0,4.0,59.51573944,116.8132401,183.1169281,581.9212646,4382.341309,421.6583862,2267.998535,12928.63965,1002.200073,10029.01563,8801.792969,303.0,59515.74219,140.8000031
4034320.0,81.9,1.0,2.0,0.0,81.9,1.0,2.0,1.0,53.7,35.55,3.5,96.5,0.0,0.0,80.14,87.0,92.14,1.82,9.21,8.83,4.88,0.0,91.13,0.93,4.0,1.0,30.3,23.6,24.3,11.0,4.8,0.844,0.207,1.25,1.04,1.42,3.0,69.0,53.0,16.0,11.0,59.51945114,117.6652832,177.7167053,590.1838379,4365.589355,420.3172913,1941.001343,12879.91992,1002.599854,9995.595703,7834.632813,271.0,59519.44531,139.5
4034321.0,81.9,1.0,2.0,0.0,81.9,1.0,2.0,1.0,53.7,35.55,3.5,96.5,0.0,0.0,80.14,87.0,92.14,1.82,9.21,8.83,4.88,0.0,91.13,0.93,4.0,1.0,30.5,23.3,24.5,10.9,4.8,0.869,0.212,1.24,1.04,1.41,3.0,62.0,53.0,9.0,4.0,58.75891876,118.0969162,177.263443,598.4899902,4354.797852,419.5703125,1883.999878,12848.83008,1001.799927,9893.591797,8989.889648,256.0,58758.92188,140.6999969
4034322.0,81.9,1.0,2.0,0.0,81.9,1.0,2.0,1.0,53.7,35.55,3.5,96.5,0.0,0.0,80.14,87.0,92.14,1.82,9.21,8.83,4.88,0.0,91.13,0.93,4.0,1.0,30.3,24.1,23.7,11.2,4.6,0.933,0.209,1.28,1.07,1.47,3.0,63.0,53.0,9.0,4.0,59.36275864,117.9919357,178.7471008,593.9115601,4472.515625,430.8696899,1986.963013,13196.05957,1002.999878,10044.0918,9086.097656,370.0,59362.76172,139.8999939
4034323.0,81.9,1.0,2.0,0.0,81.9,1.0,2.0,1.0,53.7,35.55,3.5,96.5,0.0,0.0,80.14,87.0,92.14,1.82,9.21,8.83,4.88,0.0,91.13,0.93,4.0,1.0,30.3,24.1,23.7,11.2,4.6,0.933,0.209,1.28,1.07,1.47,3.0,64.0,56.0,7.0,2.0,80.00035095,117.890686,183.3714447,605.4035645,4956.796875,477.5206909,1979.962891,14624.91016,1002.299805,10327.79102,9308.734375,270.0,80000.35156,129.5
4034324.0,81.9,1.0,2.0,0.0,81.9,1.0,2.0,1.0,53.7,35.55,3.5,96.5,0.0,0.0,80.14,87.0,92.14,1.82,9.21,8.83,4.88,0.0,91.13,0.93,4.0,1.0,30.3,24.1,23.7,11.2,4.6,0.933,0.209,1.28,1.07,1.47,3.0,64.0,56.0,8.0,3.0,79.98152924,118.1962433,183.2772369,605.4932861,5764.021973,556.1662598,2065.0,17008.89063,1003.300049,10368.71582,9371.798828,262.0,79981.53125,129.6999969
4034326.0,81.9,1.0,2.0,0.0,81.9,1.0,2.0,1.0,53.7,35.55,3.5,96.5,0.0,0.0,80.14,87.0,92.14,1.82,9.21,8.83,4.88,0.0,91.13,0.93,4.0,1.0,27.8,30.2,19.4,13.1,3.6,0.843,0.209,1.43,1.21,1.78,0.0,61.0,53.0,7.0,2.0,60.02136993,118.2961731,183.0559387,579.0935669,5792.808594,556.7958374,1946.0,17088.25977,1001.600098,10279.39941,9300.013672,270.0,60021.375,149.6999969
4034327.0,81.9,1.0,2.0,0.0,81.9,1.0,2.0,1.0,53.7,35.55,3.5,96.5,0.0,0.0,80.14,87.0,92.14,1.82,9.21,8.83,4.88,0.0,91.13,0.93,4.0,1.0,27.8,30.2,19.4,13.1,3.6,0.843,0.209,1.43,1.21,1.78,0.0,63.0,55.0,8.0,3.0,60.00371933,118.8545761,183.3831787,596.2717896,5615.333984,539.8814697,1693.888916,16565.08984,1000.899902,10501.70605,9454.223633,264.0,60003.71875,160.1999969
4034329.0,81.9,1.0,2.0,0.0,81.9,1.0,2.0,1.0,55.8,34.1,2.5,97.5,0.0,0.0,80.5,86.87,92.67,1.83,9.48,8.19,4.52,1.0,91.45,1.2,4.5,1.0,27.8,30.2,19.4,13.1,3.6,0.843,0.209,1.43,1.21,1.78,0.0,62.0,55.0,7.0,2.0,59.96493912,117.4333801,182.6708984,594.2962646,6087.452637,585.8461304,2319.0,17959.32031,1000.599976,10875.7002,9892.511719,252.0,59964.94141,159.5
4034330.0,81.9,1.0,2.0,0.0,81.9,1.0,2.0,1.0,55.8,34.1,2.5,97.5,0.0,0.0,80.5,86.87,92.67,1.83,9.48,8.19,4.52,1.0,91.45,1.2,4.5,1.0,28.4,31.4,19.6,10.8,3.9,0.852,0.202,1.45,1.21,1.67,0.0,64.0,56.0,7.0,2.0,59.52130127,117.3607483,182.4708862,604.4060059,5805.998047,560.4533081,1964.888916,17133.38086,1501.0,10867.58301,9785.306641,284.0,59521.29688,161.0
4034331.0,81.9,1.0,2.0,0.0,81.9,1.0,2.0,1.0,55.8,34.1,2.5,97.5,0.0,0.0,80.5,86.87,92.67,1.83,9.48,8.19,4.52,1.0,91.45,1.2,4.5,1.0,28.4,31.4,19.6,10.8,3.9,0.852,0.202,1.45,1.21,1.67,0.0,64.0,55.0,9.0,4.0,59.51372147,116.6141968,185.6804047,575.7007446,5864.907227,568.1891479,1628.999878,17312.53906,1501.599854,10831.90039,9552.703125,269.0,59513.71875,159.5
4034332.0,81.9,1.0,2.0,0.0,81.9,1.0,2.0,1.0,55.8,34.1,2.5,97.5,0.0,0.0,80.5,86.87,92.67,1.83,9.48,8.19,4.52,1.0,91.45,1.2,4.5,1.0,28.4,31.4,19.6,10.8,3.9,0.852,0.202,1.45,1.21,1.67,0.0,70.0,56.0,13.0,8.0,59.51586914,117.9096375,181.0001831,618.6811523,5991.731445,579.4102173,2384.998047,17684.14063,1501.300171,10897.08496,9905.519531,276.0,59515.87109,160.3000031
4034333.0,81.9,1.0,2.0,0.0,81.9,1.0,2.0,1.0,55.8,34.1,2.5,97.5,0.0,0.0,80.5,86.87,92.67,1.83,9.48,8.19,4.52,1.0,91.45,1.2,4.5,1.0,28.4,31.4,19.6,10.8,3.9,0.852,0.202,1.45,1.21,1.67,0.0,63.0,56.0,7.0,2.0,39.47237015,117.5510101,183.6850128,599.9622192,5617.157715,543.4265137,1913.766602,16579.23047,1500.199951,10813.99414,10055.9082,232.0,39472.36719,181.1999969
4034334.0,81.9,1.0,2.0,0.0,81.9,1.0,2.0,1.0,55.8,34.1,2.5,97.5,0.0,0.0,80.5,86.87,92.67,1.83,9.48,8.19,4.52,1.0,91.45,1.2,4.5,1.0,27.6,27.7,19.3,15.7,3.7,0.847,0.222,1.43,1.2,1.88,0.0,65.0,56.0,8.0,3.0,39.45922089,117.2425995,183.9884796,597.755188,5515.768555,535.5814819,2112.888916,16285.08008,1500.599854,10881.88574,9901.806641,261.0,39459.22266,180.8999939
4034335.0,81.9,1.0,2.0,0.0,81.9,1.0,2.0,1.0,55.8,34.1,2.5,97.5,0.0,0.0,80.5,86.87,92.67,1.83,9.48,8.19,4.52,1.0,91.45,1.2,4.5,1.0,27.6,27.7,19.3,15.7,3.7,0.847,0.222,1.43,1.2,1.88,0.0,60.0,53.0,7.0,2.0,39.39233017,119.0130081,184.3733521,570.550354,5946.258789,577.6275635,1836.987671,17556.73047,1500.10022,10510.50684,9618.286133,219.0,39392.32422,174.9001007
4034336.0,81.9,1.0,2.0,0.0,81.9,1.0,2.0,1.0,55.8,34.1,2.5,97.5,0.0,0.0,80.5,86.87,92.67,1.83,9.48,8.19,4.52,1.0,91.45,1.2,4.5,1.0,24.4,37.8,18.6,9.6,3.7,0.787,0.21,1.31,1.09,1.52,2.0,67.0,54.0,12.0,7.0,74.42858124,119.614418,185.6265564,587.1035767,5886.308105,571.2592163,1706.665405,17378.30078,1501.800049,10607.52539,9340.523438,225.0,74428.58594,139.8999939
4034337.0,81.9,1.0,2.0,0.0,81.9,1.0,2.0,1.0,55.8,34.1,2.5,97.5,0.0,0.0,80.5,86.87,92.67,1.83,9.48,8.19,4.52,1.0,91.45,1.2,4.5,1.0,24.6,36.6,18.6,10.7,3.6,0.803,0.219,1.32,1.11,1.59,2.0,63.0,52.0,10.0,5.0,75.02451324,121.6714554,183.416153,583.7592773,5800.464355,562.9414063,1865.004028,17124.90039,1503.0,10842.00098,9857.678711,223.0,75024.51563,139.8999939
4034338.0,81.9,1.0,2.0,0.0,81.9,1.0,2.0,1.0,55.8,34.1,2.5,97.5,0.0,0.0,80.5,86.87,92.67,1.83,9.48,8.19,4.52,1.0,91.45,1.2,4.5,1.0,24.6,36.6,18.6,10.7,3.6,0.803,0.219,1.32,1.11,1.59,2.0,58.0,51.0,6.0,1.0,79.50395966,121.4639282,181.6092072,577.2290649,5729.497559,560.2023315,1908.987183,16926.16992,1501.500122,10482.21387,9487.179688,220.0,79503.96094,129.3999939
4034339.0,81.9,1.0,2.0,0.0,81.9,1.0,2.0,1.0,55.8,34.1,2.5,97.5,0.0,0.0,80.5,86.87,92.67,1.83,9.48,8.19,4.52,1.0,91.45,1.2,4.5,1.0,24.6,36.6,18.6,10.7,3.6,0.803,0.219,1.32,1.11,1.59,2.0,61.0,53.0,7.0,2.0,79.5175705,121.4663086,180.5195465,599.602478,5879.257813,574.7805786,1804.888916,17368.41992,1502.100098,10597.10059,9589.898438,224.0,79517.57031,129.6000061
4034340.0,81.9,1.0,2.0,0.0,81.9,1.0,2.0,1.0,55.8,34.1,2.5,97.5,0.0,0.0,80.5,86.87,92.67,1.83,9.48,8.19,4.52,1.0,91.45,1.2,4.5,1.0,24.3,39.0,18.2,9.1,3.6,0.733,0.208,1.33,1.11,1.53,2.0,60.0,52.0,8.0,2.0,79.52615356,121.4037018,179.6048737,595.5859985,5890.278809,576.4262695,1837.777832,17402.46094,1503.0,10499.60742,9401.324219,235.0,79526.14844,129.6000061
4034342.0,81.9,1.0,2.0,0.0,81.9,1.0,2.0,1.0,55.8,34.1,2.5,97.5,0.0,0.0,80.5,86.87,92.67,1.83,9.48,8.19,4.52,1.0,91.45,1.2,4.5,1.0,23.0,40.4,18.2,9.2,3.4,0.753,0.191,1.26,1.06,1.49,2.0,60.0,53.0,6.0,1.0,79.54508972,119.9310532,184.613266,580.5201416,5891.20459,574.5689697,1958.999878,17400.13086,1500.400024,10310.31836,9451.472656,231.0,79545.09375,129.8000031
4034343.0,81.9,1.0,2.0,0.0,81.9,1.0,2.0,1.0,55.8,34.1,2.5,97.5,0.0,0.0,80.5,86.87,92.67,1.83,9.48,8.19,4.52,1.0,91.45,1.2,4.5,1.0,23.0,40.4,18.2,9.2,3.4,0.753,0.191,1.26,1.06,1.49,2.0,63.0,55.0,7.0,2.0,85.00431061,119.8339233,183.313797,607.5864258,6233.734375,609.270813,1976.0,18415.18945,1502.700195,10752.41406,9676.481445,233.0,85004.3125,129.6999969
4034344.0,81.9,1.0,2.0,0.0,81.9,1.0,2.0,1.0,55.8,34.1,2.5,97.5,0.0,0.0,80.5,86.87,92.67,1.83,9.48,8.19,4.52,1.0,91.45,1.2,4.5,1.0,23.0,40.4,18.2,9.2,3.4,0.753,0.191,1.26,1.06,1.49,2.0,67.0,56.0,10.0,5.0,85.03076172,119.336525,178.7057953,628.4571533,6190.186523,602.4074707,1934.967041,18279.75977,1501.5,10752.49023,9678.27832,239.0,85030.75781,130.1999969
4034345.0,81.9,1.0,2.0,0.0,81.9,1.0,2.0,1.0,55.8,34.1,2.5,97.5,0.0,0.0,80.5,86.87,92.67,1.83,9.48,8.19,4.52,1.0,91.45,1.2,4.5,1.0,25.4,35.8,19.3,10.1,3.6,0.766,0.188,1.32,1.11,1.55,2.0,65.0,57.0,8.0,3.0,85.03733063,119.1405258,180.0143127,629.2987671,6429.193848,628.1557007,2056.0,18992.0293,2000.299805,10753.28223,9676.197266,243.0,85037.33594,129.6999969
4034346.0,81.9,1.0,2.0,0.0,81.9,1.0,2.0,1.0,55.8,34.1,2.5,97.5,0.0,0.0,80.5,86.87,92.67,1.83,9.48,8.19,4.52,1.0,91.45,1.2,4.5,1.0,27.9,31.2,21.2,9.9,3.8,0.827,0.165,1.32,1.12,1.51,0.0,66.0,57.0,8.0,3.0,84.73769379,119.4524612,182.5627136,628.1367798,6428.748535,628.079895,2589.888428,18990.63086,2000.699707,10473.93359,9675.820313,251.0,84737.6875,129.6999969
4034347.0,81.9,1.0,2.0,0.0,81.9,1.0,2.0,1.0,55.8,34.1,2.5,97.5,0.0,0.0,80.5,86.87,92.67,1.83,9.48,8.19,4.52,1.0,91.45,1.2,4.5,1.0,27.9,31.2,21.2,9.9,3.8,0.827,0.165,1.32,1.12,1.51,0.0,64.0,56.0,7.0,2.0,84.41723633,120.1877213,186.0229492,609.6585083,6191.384277,604.6490479,1901.777588,18288.82031,2002.60022,11000.0166,9677.785156,247.0,84417.24219,130.6999969
4034348.0,81.9,1.0,2.0,0.0,81.9,1.0,2.0,1.0,55.8,34.1,2.5,97.5,0.0,0.0,80.5,86.87,92.67,1.83,9.48,8.19,4.52,1.0,91.45,1.2,4.5,1.0,27.9,31.2,21.2,9.9,3.8,0.827,0.165,1.32,1.12,1.51,0.0,67.0,56.0,10.0,5.0,84.79769897,118.4910049,182.2171478,616.6761475,6223.518555,605.8842163,2066.637939,18378.78906,2002.900024,10811.10742,9678.905273,242.0,84797.70313,129.8999939
4034349.0,81.9,1.0,2.0,0.0,81.9,1.0,2.0,1.0,55.8,34.1,2.5,97.5,0.0,0.0,80.5,86.87,92.67,1.83,9.48,8.19,4.52,1.0,91.45,1.2,4.5,1.0,27.9,31.2,21.2,9.9,3.8,0.827,0.165,1.32,1.12,1.51,0.0,64.0,56.0,7.0,2.0,84.52027893,119.9610672,184.7209625,614.4213257,6229.803223,606.9924927,2178.962891,18398.65039,2000.400146,11000.58398,9483.583984,226.0,84520.28125,129.8999939
4034351.0,81.9,1.0,2.0,0.0,81.9,1.0,2.0,1.0,54.35,35.45,3.5,96.5,0.0,0.0,79.17,86.43,91.6,1.97,9.52,9.35,4.86,1.0,91.33,1.2,3.67,1.0,27.9,31.2,21.2,9.9,3.8,0.827,0.165,1.32,1.12,1.51,0.0,67.0,59.0,7.0,2.0,89.5425415,118.8799438,183.1667786,646.501709,5986.243652,577.5369873,2441.999268,17664.46094,2002.199829,11386.5918,10851.28613,248.0,89542.53125,129.8999939
4034353.0,81.9,1.0,2.0,0.0,81.9,1.0,2.0,1.0,54.35,35.45,3.5,96.5,0.0,0.0,79.17,86.43,91.6,1.97,9.52,9.35,4.86,1.0,91.33,1.2,3.67,1.0,27.9,31.2,21.2,9.9,3.8,0.827,0.165,1.32,1.12,1.51,0.0,61.0,53.0,8.0,3.0,69.5045166,121.2046509,185.2567749,585.9191895,6192.616211,597.3442383,1069.0,18273.15039,1002.400146,10891.5957,9849.09082,243.0,69504.52344,150.5001068
4034356.0,81.9,1.0,2.0,0.0,81.9,1.0,2.0,1.0,54.35,35.45,3.5,96.5,0.0,0.0,79.17,86.43,91.6,1.97,9.52,9.35,4.86,1.0,91.33,1.2,3.67,1.0,27.9,31.2,21.2,9.9,3.8,0.827,0.165,1.32,1.12,1.51,0.0,63.0,54.0,9.0,4.0,49.52310181,116.1855927,179.0434265,586.5552979,6114.432617,594.6843262,1826.994507,18055.14063,1002.699951,10918.50293,9566.400391,344.0,49523.09375,161.1000061
4034357.0,81.9,1.0,2.0,0.0,81.9,1.0,2.0,1.0,54.35,35.45,3.5,96.5,0.0,0.0,79.17,86.43,91.6,1.97,9.52,9.35,4.86,1.0,91.33,1.2,3.67,1.0,27.9,31.2,21.2,9.9,3.8,0.827,0.165,1.32,1.12,1.51,0.0,59.0,49.0,10.0,5.0,39.3490181,115.2946548,178.5828247,529.399292,5566.151367,540.1513672,1795.024658,16433.0,1002.100098,9468.214844,8551.991211,324.0,39349.01563,150.8000031
4034358.0,81.9,1.0,2.0,0.0,81.9,1.0,2.0,1.0,54.35,35.45,3.5,96.5,0.0,0.0,79.17,86.43,91.6,1.97,9.52,9.35,4.86,1.0,91.33,1.2,3.67,1.0,27.9,31.2,21.2,9.9,3.8,0.827,0.165,1.32,1.12,1.51,0.0,64.0,44.0,19.0,14.0,0.0,116.3503571,178.5447083,485.3053284,4957.794434,477.7574158,1300.0,14628.21973,1000.400146,10452.50781,7603.712402,236.0,0.0,184.1999969
4034360.0,81.9,1.0,2.0,0.0,81.9,1.0,2.0,1.0,54.35,35.45,3.5,96.5,0.0,0.0,79.17,86.43,91.6,1.97,9.52,9.35,4.86,1.0,91.33,1.2,3.67,1.0,25.1,36.7,18.3,10.3,3.5,0.83,0.271,1.37,1.15,1.62,2.0,64.0,55.0,9.0,4.0,49.52006912,116.211113,185.2889557,580.6721191,5966.952637,574.1655273,2256.003662,17603.59961,1003.0,10996.49023,9901.018555,228.0,49520.07031,170.2001038
4034361.0,81.9,1.0,2.0,0.0,81.9,1.0,2.0,1.0,54.35,35.45,3.5,96.5,0.0,0.0,79.17,86.43,91.6,1.97,9.52,9.35,4.86,1.0,91.33,1.2,3.67,1.0,25.1,36.7,18.3,10.3,3.5,0.83,0.271,1.37,1.15,1.62,2.0,64.0,54.0,9.0,4.0,49.50276184,116.8110657,181.473465,587.5379639,6252.224121,607.5021362,2109.0,18460.50977,1501.099976,11000.30762,9395.892578,234.0,49502.76172,171.1000061
4034362.0,81.9,1.0,2.0,0.0,81.9,1.0,2.0,1.0,54.35,35.45,3.5,96.5,0.0,0.0,79.17,86.43,91.6,1.97,9.52,9.35,4.86,1.0,91.33,1.2,3.67,1.0,25.1,36.7,18.3,10.3,3.5,0.83,0.271,1.37,1.15,1.62,2.0,64.0,56.0,7.0,2.0,70.01274872,116.397049,185.3923798,590.6943359,6031.775391,586.3545532,2024.999878,17810.32031,1502.199951,10451.70117,9703.285156,249.0,70012.75,144.8999939
4034363.0,81.9,1.0,2.0,0.0,81.9,1.0,2.0,1.0,54.35,35.45,3.5,96.5,0.0,0.0,79.17,86.43,91.6,1.97,9.52,9.35,4.86,1.0,91.33,1.2,3.67,1.0,25.1,36.7,18.3,10.3,3.5,0.83,0.271,1.37,1.15,1.62,2.0,63.0,56.0,7.0,2.0,70.00733948,117.3338776,181.054657,605.3939819,6155.501465,600.5095215,1958.999756,18181.17969,1503.199951,10944.50781,9739.898438,247.0,70007.33594,145.1999969
4034364.0,81.9,1.0,2.0,0.0,81.9,1.0,2.0,1.0,54.35,35.45,3.5,96.5,0.0,0.0,79.17,86.43,91.6,1.97,9.52,9.35,4.86,1.0,91.33,1.2,3.67,1.0,24.9,36.4,18.4,10.8,3.6,0.809,0.23,1.35,1.13,1.62,2.0,66.0,58.0,7.0,2.0,69.52957153,117.7333221,179.7502594,641.8831177,5295.261719,510.7729492,2154.0,15625.20996,1500.799927,10542.40918,9545.62207,240.0,69529.57031,145.6000061
4034365.0,81.9,1.0,2.0,0.0,81.9,1.0,2.0,1.0,54.35,35.45,3.5,96.5,0.0,0.0,79.17,86.43,91.6,1.97,9.52,9.35,4.86,1.0,91.33,1.2,3.67,1.0,25.1,35.0,19.6,10.4,4.0,0.84,0.238,1.28,1.06,1.5,2.0,70.0,59.0,10.0,5.0,94.06285095,117.6265182,180.1895294,652.6119995,6385.939941,614.0649414,2093.0,18838.60938,2001.999756,10580.60449,9537.694336,238.0,94062.85156,119.5
4034366.0,81.9,1.0,2.0,0.0,81.9,1.0,2.0,1.0,54.35,35.45,3.5,96.5,0.0,0.0,79.17,86.43,91.6,1.97,9.52,9.35,4.86,1.0,91.33,1.2,3.67,1.0,25.1,35.0,19.6,10.4,4.0,0.84,0.238,1.28,1.06,1.5,2.0,65.0,57.0,7.0,2.0,89.50435638,117.8131638,180.236969,628.2370605,6184.192871,599.8457031,2027.995728,18256.91992,2001.699707,10854.21875,9782.791992,242.0,89504.35938,120.3000031
4034367.0,81.9,1.0,2.0,0.0,81.9,1.0,2.0,1.0,54.35,35.45,3.5,96.5,0.0,0.0,79.17,86.43,91.6,1.97,9.52,9.35,4.86,1.0,91.33,1.2,3.67,1.0,25.2,36.1,18.8,10.2,3.8,0.841,0.211,1.34,1.12,1.57,2.0,65.0,57.0,8.0,2.0,88.46199036,118.3901367,180.6334686,630.4741211,6177.535156,601.4021606,2084.665039,18242.99023,2001.399902,10502.80957,9451.667969,254.0,88461.99219,119.8000031
4034368.0,81.9,1.0,2.0,0.0,81.9,1.0,2.0,1.0,54.35,35.45,3.5,96.5,0.0,0.0,79.17,86.43,91.6,1.97,9.52,9.35,4.86,1.0,91.33,1.2,3.67,1.0,25.2,36.1,18.8,10.2,3.8,0.841,0.211,1.34,1.12,1.57,2.0,69.0,57.0,12.0,7.0,85.01526642,119.1755524,183.9854279,623.4541016,6171.212402,596.796875,2063.0,18213.94922,2004.399902,10403.02051,9437.90918,242.0,85015.27344,123.8000031
4034370.0,81.9,1.0,2.0,0.0,81.9,1.0,2.0,1.0,54.35,35.45,3.5,96.5,0.0,0.0,79.17,86.43,91.6,1.97,9.52,9.35,4.86,1.0,91.33,1.2,3.67,1.0,25.2,36.1,18.8,10.2,3.8,0.841,0.211,1.34,1.12,1.57,2.0,64.0,53.0,10.0,5.0,19.09424019,122.0513077,180.4547729,602.706543,6031.554199,579.763916,1877.0,17792.58008,2001.699951,11116.52344,9495.802734,234.0,19094.24219,200.6000061
4034372.0,81.9,1.0,2.0,0.0,81.9,1.0,2.0,1.0,54.57,35.3,3.0,97.0,0.0,0.0,79.57,86.17,92.33,2.0,9.94,8.49,4.31,1.0,91.1,1.2,4.2,1.0,25.1,36.4,18.8,10.0,3.7,0.798,0.233,1.34,1.12,1.56,2.0,56.0,45.0,10.0,5.0,0.0,119.7112961,179.1999969,509.7453613,4592.64209,442.4918823,1419.986206,13550.61035,2001.300049,9832.802734,6751.105469,262.0,0.0,180.3000031
4034374.0,81.9,1.0,2.0,0.0,81.9,1.0,2.0,1.0,54.57,35.3,3.0,97.0,0.0,0.0,79.57,86.17,92.33,2.0,9.94,8.49,4.31,1.0,91.1,1.2,4.2,1.0,25.1,36.4,18.8,10.0,3.7,0.798,0.233,1.34,1.12,1.56,2.0,57.0,53.0,4.0,0.0,0.0,118.3884201,181.9109192,582.4699097,5683.354492,547.1350708,1970.999878,16767.60938,2000.300171,10810.09375,9766.026367,220.0,0.0,220.0
4034377.0,81.9,1.0,2.0,0.0,81.9,1.0,2.0,1.0,54.57,35.3,3.0,97.0,0.0,0.0,79.57,86.17,92.33,2.0,9.94,8.49,4.31,1.0,91.1,1.2,4.2,1.0,25.1,36.4,18.8,10.0,3.7,0.798,0.233,1.34,1.12,1.56,2.0,64.0,56.0,7.0,2.0,60.01861954,118.6926498,185.028656,606.3792114,6250.446777,600.6948242,1868.0,18438.00977,2002.999756,10995.90332,9772.493164,232.0,60018.625,160.1999969
4034378.0,81.9,1.0,2.0,0.0,81.9,1.0,2.0,1.0,54.57,35.3,3.0,97.0,0.0,0.0,79.57,86.17,92.33,2.0,9.94,8.49,4.31,1.0,91.1,1.2,4.2,1.0,25.1,36.4,18.8,10.0,3.7,0.798,0.233,1.34,1.12,1.56,2.0,64.0,55.0,8.0,3.0,54.91384125,116.1606064,185.1138,584.8037109,5721.815918,550.6972656,1820.003662,16880.7207,2001.899902,10631.90332,9452.786133,258.0,54913.84375,160.8000031
4034379.0,81.9,1.0,2.0,0.0,81.9,1.0,2.0,1.0,54.57,35.3,3.0,97.0,0.0,0.0,79.57,86.17,92.33,2.0,9.94,8.49,4.31,1.0,91.1,1.2,4.2,1.0,25.1,36.4,18.8,10.0,3.7,0.798,0.233,1.34,1.12,1.56,2.0,60.0,54.0,6.0,1.0,54.91587067,118.6862869,185.6129761,575.4859619,5290.280273,509.0845642,1994.950684,15607.37988,2000.699951,10557.60449,9675.589844,197.0,54915.87109,160.8999939
4034381.0,81.9,1.0,2.0,0.0,81.9,1.0,2.0,1.0,54.57,35.3,3.0,97.0,0.0,0.0,79.57,86.17,92.33,2.0,9.94,8.49,4.31,1.0,91.1,1.2,4.2,1.0,26.8,31.5,22.0,9.7,4.2,0.86,0.252,1.22,1.02,1.39,0.0,64.0,57.0,7.0,2.0,50.01091003,114.7342758,180.8764801,602.960083,5855.000488,562.5438843,2404.0,17271.16992,2000.499756,10558.21582,8824.412109,222.0,50010.91016,160.0
4034384.0,81.9,1.0,2.0,0.0,81.9,1.0,2.0,1.0,54.57,35.3,3.0,97.0,0.0,0.0,79.57,86.17,92.33,2.0,9.94,8.49,4.31,1.0,91.1,1.2,4.2,1.0,26.8,31.5,22.0,9.7,4.2,0.86,0.252,1.22,1.02,1.39,0.0,66.0,56.0,9.0,4.0,70.00385284,117.0561752,177.9795532,624.0790405,5929.20752,570.5546265,2017.999634,17492.30078,2000.300293,10623.70605,8810.396484,182.0,70003.85156,139.3000946
4034385.0,81.9,1.0,2.0,0.0,81.9,1.0,2.0,1.0,54.57,35.3,3.0,97.0,0.0,0.0,79.57,86.17,92.33,2.0,9.94,8.49,4.31,1.0,91.1,1.2,4.2,1.0,26.8,31.5,22.0,9.7,4.2,0.86,0.252,1.22,1.02,1.39,0.0,64.0,56.0,7.0,2.0,69.0013504,116.9705582,190.8204346,579.1029663,6125.172363,588.8348999,2297.0,18068.93945,2004.5,10387.89941,9651.106445,202.0,69001.35156,141.8999939
4034386.0,81.9,1.0,2.0,0.0,81.9,1.0,2.0,1.0,54.57,35.3,3.0,97.0,0.0,0.0,79.57,86.17,92.33,2.0,9.94,8.49,4.31,1.0,91.1,1.2,4.2,1.0,28.5,30.2,21.4,10.3,3.9,0.915,0.235,1.33,1.13,1.53,0.0,64.0,56.0,7.0,2.0,77.95140839,117.0498352,181.7740631,606.7254639,6007.620605,579.1630859,2076.950684,17726.40039,2003.300171,10751.27734,9450.077148,215.0,77951.40625,130.3000031
4034387.0,81.9,1.0,2.0,0.0,81.9,1.0,2.0,1.0,54.57,35.3,3.0,97.0,0.0,0.0,79.57,86.17,92.33,2.0,9.94,8.49,4.31,1.0,91.1,1.2,4.2,1.0,28.5,30.2,21.4,10.3,3.9,0.915,0.235,1.33,1.13,1.53,0.0,63.0,56.0,7.0,2.0,78.76119995,118.2060165,180.3190002,614.9313965,5992.953125,579.3127441,2215.00415,17687.17969,1500.899902,10500.29199,9453.197266,198.0,78761.20313,131.1000061
4034389.0,81.9,1.0,2.0,0.0,81.9,1.0,2.0,1.0,54.57,35.3,3.0,97.0,0.0,0.0,79.57,86.17,92.33,2.0,9.94,8.49,4.31,1.0,91.1,1.2,4.2,1.0,26.7,35.3,19.3,9.4,3.7,0.839,0.214,1.38,1.16,1.57,2.0,66.0,55.0,10.0,5.0,79.20368958,120.2159958,182.517334,612.0004883,5835.647949,561.0735474,2104.888916,17215.03906,1501.600098,10501.89746,9431.525391,423.0,79203.6875,130.6000061
4034390.0,81.9,1.0,2.0,0.0,81.9,1.0,2.0,1.0,54.57,35.3,3.0,97.0,0.0,0.0,79.57,86.17,92.33,2.0,9.94,8.49,4.31,1.0,91.1,1.2,4.2,1.0,28.0,32.1,20.5,9.6,4.1,0.843,0.239,1.37,1.14,1.53,0.0,66.0,55.0,11.0,6.0,79.62037659,118.7173538,181.8183441,599.0769043,5914.061523,568.4361572,2081.0,17445.90039,1502.800049,10351.41016,9452.960938,372.0,79620.375,129.8999939
4034391.0,81.9,1.0,2.0,0.0,81.9,1.0,2.0,1.0,54.57,35.3,3.0,97.0,0.0,0.0,79.57,86.17,92.33,2.0,9.94,8.49,4.31,1.0,91.1,1.2,4.2,1.0,28.0,32.1,20.5,9.6,4.1,0.843,0.239,1.37,1.14,1.53,0.0,68.0,53.0,14.0,9.0,38.91619873,120.7341156,180.8283234,597.1960449,5976.789551,574.7595215,2035.999878,17631.71094,1501.000122,10318.61523,9384.998047,345.0,38916.19531,170.6999969
4034392.0,81.9,1.0,2.0,0.0,81.9,1.0,2.0,1.0,54.35,34.8,3.5,96.5,0.0,0.0,80.07,86.43,92.63,1.97,9.78,8.19,4.21,1.0,90.52,1.2,4.4,1.0,28.0,32.1,20.5,9.6,4.1,0.843,0.239,1.37,1.14,1.53,0.0,65.0,52.0,12.0,7.0,39.52447891,120.2820969,174.0504303,608.5309448,5756.796387,553.5824585,2042.987671,16982.66016,1500.800049,10281.41211,9270.321289,330.0,39524.48047,169.8000031
4034393.0,81.9,1.0,2.0,0.0,81.9,1.0,2.0,1.0,54.35,34.8,3.5,96.5,0.0,0.0,80.07,86.43,92.63,1.97,9.78,8.19,4.21,1.0,90.52,1.2,4.4,1.0,26.3,33.9,20.6,9.6,3.9,0.85,0.236,1.28,1.07,1.47,2.0,64.0,51.0,13.0,7.0,39.53512955,120.8262177,181.0233307,574.7590332,5615.685059,540.6687012,1981.888916,16568.08984,1502.700073,10383.20117,9401.408203,352.0,39535.12891,170.0
4034394.0,81.9,1.0,2.0,0.0,81.9,1.0,2.0,1.0,54.35,34.8,3.5,96.5,0.0,0.0,80.07,86.43,92.63,1.97,9.78,8.19,4.21,1.0,90.52,1.2,4.4,1.0,26.3,33.9,20.6,9.6,3.9,0.85,0.236,1.28,1.07,1.47,2.0,63.0,53.0,10.0,5.0,39.53707123,120.0226974,180.9081573,591.3879395,5906.706055,570.182312,2041.888916,17430.58008,1504.0,10361.00879,9452.097656,377.0,39537.06641,169.3999023
4034401.0,81.9,1.0,2.0,0.0,81.9,1.0,2.0,1.0,54.35,34.8,3.5,96.5,0.0,0.0,80.07,86.43,92.63,1.97,9.78,8.19,4.21,1.0,90.52,1.2,4.4,1.0,26.3,33.9,20.6,9.6,3.9,0.85,0.236,1.28,1.07,1.47,2.0,64.0,55.0,8.0,3.0,59.0098381,119.0216293,182.8084106,604.0511475,4104.768066,394.8529053,2020.999634,12109.49023,1501.800049,10369.09766,9573.913086,342.0,59009.83594,151.6999969
4034403.0,81.9,1.0,2.0,0.0,81.9,1.0,2.0,1.0,54.35,34.8,3.5,96.5,0.0,0.0,80.07,86.43,92.63,1.97,9.78,8.19,4.21,1.0,90.52,1.2,4.4,1.0,26.3,33.9,20.6,9.6,3.9,0.85,0.236,1.28,1.07,1.47,2.0,67.0,58.0,8.0,3.0,59.01829147,117.9665985,181.1421661,640.0219116,3399.027588,326.5982056,1365.998657,10026.53027,1501.499878,10853.2998,9611.702148,305.0,59018.28906,162.3999939
4034404.0,81.9,1.0,2.0,0.0,81.9,1.0,2.0,1.0,55.1,34.75,2.5,97.5,0.0,0.0,80.3,86.8,92.5,1.75,9.59,8.36,4.77,1.0,90.86,1.2,4.2,1.0,26.3,33.9,20.6,9.6,3.9,0.85,0.236,1.28,1.07,1.47,2.0,67.0,57.0,9.0,4.0,89.71173096,117.892395,184.4083405,612.4856567,3361.534668,322.900177,1117.069946,9915.679688,2001.099976,10529.90527,9451.393555,327.0,89711.73438,120.4000015
4034406.0,81.9,1.0,2.0,0.0,81.9,1.0,2.0,1.0,55.1,34.75,2.5,97.5,0.0,0.0,80.3,86.8,92.5,1.75,9.59,8.36,4.77,1.0,90.86,1.2,4.2,1.0,26.3,33.9,20.6,9.6,3.9,0.85,0.236,1.28,1.07,1.47,2.0,70.0,61.0,8.0,3.0,89.63918304,114.6642914,183.309845,639.4222412,4576.999512,440.0688782,2164.999512,13502.08008,2000.300049,10429.41797,9450.601563,323.0,89639.17188,120.3000031
4034407.0,81.9,1.0,2.0,0.0,81.9,1.0,2.0,1.0,55.1,34.75,2.5,97.5,0.0,0.0,80.3,86.8,92.5,1.75,9.59,8.36,4.77,1.0,90.86,1.2,4.2,1.0,25.5,34.9,19.9,10.1,3.6,0.824,0.241,1.28,1.09,1.51,2.0,66.0,57.0,9.0,4.0,69.90532684,114.9951096,185.5364227,593.6287842,4937.78125,474.1994934,2075.990723,14564.92969,1501.099976,10692.07422,9419.804688,326.0,69905.32813,140.1000061
4034408.0,81.9,1.0,2.0,0.0,81.9,1.0,2.0,1.0,55.1,34.75,2.5,97.5,0.0,0.0,80.3,86.8,92.5,1.75,9.59,8.36,4.77,1.0,90.86,1.2,4.2,1.0,25.5,34.9,19.9,10.1,3.6,0.824,0.241,1.28,1.09,1.51,2.0,63.0,54.0,9.0,3.0,69.6651001,114.8128815,182.1360931,577.1375122,5076.868164,488.4628906,1803.556519,14977.54004,2001.099854,10475.50684,9452.485352,341.0,69665.09375,141.1999969
4034409.0,81.9,1.0,2.0,0.0,81.9,1.0,2.0,1.0,55.1,34.75,2.5,97.5,0.0,0.0,80.3,86.8,92.5,1.75,9.59,8.36,4.77,1.0,90.86,1.2,4.2,1.0,31.7,23.4,24.0,10.6,4.2,0.898,0.284,1.32,1.12,1.5,3.0,65.0,56.0,8.0,3.0,69.02082062,115.0667038,182.2357025,597.741333,5513.510742,529.8847046,1860.887573,16264.17969,2001.0,10329.2168,9440.898438,307.0,69020.82031,141.6999969
4034412.0,81.9,1.0,2.0,0.0,81.9,1.0,2.0,1.0,55.1,34.75,2.5,97.5,0.0,0.0,80.3,86.8,92.5,1.75,9.59,8.36,4.77,1.0,90.86,1.2,4.2,1.0,31.7,23.4,24.0,10.6,4.2,0.898,0.284,1.32,1.12,1.5,3.0,68.0,58.0,10.0,5.0,69.01699829,115.6004257,179.0764771,625.8118896,5214.737793,502.1463623,1658.0,15385.37012,2003.199951,10355.30078,9423.806641,307.0,69017.0,141.0
4034413.0,81.9,1.0,2.0,0.0,81.9,1.0,2.0,1.0,55.1,34.75,2.5,97.5,0.0,0.0,80.3,86.8,92.5,1.75,9.59,8.36,4.77,1.0,90.86,1.2,4.2,1.0,26.7,32.0,21.3,10.2,4.1,0.84,0.275,1.25,1.05,1.45,0.0,63.0,52.0,11.0,6.0,59.54452896,116.2666626,186.1676483,547.501709,6098.202637,586.0296021,2123.888916,17988.83008,1502.100098,10456.40332,9453.316406,306.0,59544.53125,150.5
4034414.0,81.9,1.0,2.0,0.0,81.9,1.0,2.0,1.0,55.1,34.75,2.5,97.5,0.0,0.0,80.3,86.8,92.5,1.75,9.59,8.36,4.77,1.0,90.86,1.2,4.2,1.0,26.7,32.0,21.3,10.2,4.1,0.84,0.275,1.25,1.05,1.45,0.0,67.0,56.0,10.0,5.0,59.52838135,115.94133,185.6828918,590.5830688,5954.640137,575.0541992,2223.987793,17572.66992,1501.5,10327.12891,9450.113281,322.0,59528.38281,149.0
4034415.0,81.9,1.0,2.0,0.0,81.9,1.0,2.0,1.0,55.1,34.75,2.5,97.5,0.0,0.0,80.3,86.8,92.5,1.75,9.59,8.36,4.77,1.0,90.86,1.2,4.2,1.0,28.0,32.0,20.2,10.0,4.0,0.816,0.27,1.39,1.16,1.57,0.0,63.0,53.0,9.0,4.0,59.53610992,114.4434814,186.0670319,553.2175903,6289.183594,608.2301025,2130.999512,18562.18945,1500.399902,10200.41406,9451.894531,299.0,59536.10938,149.6999969
4034416.0,81.9,1.0,2.0,0.0,81.9,1.0,2.0,1.0,55.1,34.75,2.5,97.5,0.0,0.0,80.3,86.8,92.5,1.75,9.59,8.36,4.77,1.0,90.86,1.2,4.2,1.0,24.5,36.1,20.0,9.9,3.8,0.848,0.258,1.23,1.03,1.45,2.0,64.0,53.0,11.0,6.0,59.52006912,117.1994553,183.2998047,565.3244019,5882.453613,578.2487793,1552.110107,17386.07031,1500.600098,10467.11035,9453.607422,307.0,59520.07422,149.1999969
4034417.0,81.9,1.0,2.0,0.0,81.9,1.0,2.0,1.0,55.1,34.75,2.5,97.5,0.0,0.0,80.3,86.8,92.5,1.75,9.59,8.36,4.77,1.0,90.86,1.2,4.2,1.0,24.5,36.1,20.0,9.9,3.8,0.848,0.258,1.23,1.03,1.45,2.0,60.0,52.0,8.0,3.0,16.25860023,115.0177612,177.3763885,570.0858765,5814.910156,562.8133545,2187.887695,17163.57031,1503.0,10015.10645,9113.010742,278.0,16258.59863,189.1000061
4034419.0,81.9,1.0,2.0,0.0,81.9,1.0,2.0,1.0,55.1,34.75,2.5,97.5,0.0,0.0,80.3,86.8,92.5,1.75,9.59,8.36,4.77,1.0,90.86,1.2,4.2,1.0,24.5,36.1,20.0,9.9,3.8,0.848,0.258,1.23,1.03,1.45,2.0,62.0,54.0,8.0,3.0,69.02397156,116.4896088,182.9973145,573.2617798,5780.030273,556.6505737,2109.852783,17053.36914,1500.399902,10473.10547,9259.314453,290.0,69023.96875,141.1000061
4034420.0,81.9,1.0,2.0,0.0,81.9,1.0,2.0,1.0,55.1,34.75,2.5,97.5,0.0,0.0,80.3,86.8,92.5,1.75,9.59,8.36,4.77,1.0,90.86,1.2,4.2,1.0,24.5,36.1,20.0,9.9,3.8,0.848,0.258,1.23,1.03,1.45,2.0,65.0,55.0,9.0,4.0,68.3723526,115.9537659,181.6997375,592.7810669,6350.032715,616.185791,2048.987305,18747.16992,1501.5,10607.3125,9025.499023,274.0,68372.35156,141.9998932
4034421.0,81.9,1.0,2.0,0.0,81.9,1.0,2.0,1.0,55.1,34.75,2.5,97.5,0.0,0.0,80.3,86.8,92.5,1.75,9.59,8.36,4.77,1.0,90.86,1.2,4.2,1.0,27.9,33.3,19.5,9.8,3.9,0.851,0.231,1.43,1.19,1.61,0.0,66.0,55.0,11.0,6.0,59.38573074,114.3056335,182.1783447,577.7659302,6396.790527,616.6151733,2452.0,18874.5293,1500.099731,10661.81348,9315.615234,509.0,59385.72656,154.8999023
4034422.0,81.9,1.0,2.0,0.0,81.9,1.0,2.0,1.0,55.1,34.75,2.5,97.5,0.0,0.0,80.3,86.8,92.5,1.75,9.59,8.36,4.77,1.0,90.86,1.2,4.2,1.0,27.9,33.3,19.5,9.8,3.9,0.851,0.231,1.43,1.19,1.61,0.0,63.0,55.0,8.0,3.0,88.09030151,117.4674454,185.180954,589.9349976,6396.581055,616.3747559,1968.888916,18873.33984,1500.599854,10819.61035,9450.296875,285.0,88090.29688,126.6999969
4034423.0,81.9,1.0,2.0,0.0,81.9,1.0,2.0,1.0,55.1,34.75,2.5,97.5,0.0,0.0,80.3,86.8,92.5,1.75,9.59,8.36,4.77,1.0,90.86,1.2,4.2,1.0,27.9,33.3,19.5,9.8,3.9,0.851,0.231,1.43,1.19,1.61,0.0,68.0,60.0,8.0,3.0,122.9955673,118.546196,184.1739197,645.9887695,4963.149414,477.2421875,2023.999512,14641.33984,1001.5,10461.81152,9452.518555,302.0,122995.5781,91.5
4034424.0,81.9,1.0,2.0,0.0,81.9,1.0,2.0,1.0,55.1,34.75,2.5,97.5,0.0,0.0,80.3,86.8,92.5,1.75,9.59,8.36,4.77,1.0,90.86,1.2,4.2,1.0,27.9,33.3,19.5,9.8,3.9,0.851,0.231,1.43,1.19,1.61,0.0,64.0,55.0,8.0,3.0,69.7882309,116.8665695,178.6992645,608.3873291,5048.499023,486.8670044,1826.0,14896.80957,1000.499878,10825.6123,9676.589844,297.0,69788.23438,145.3000946
4034425.0,81.9,1.0,2.0,0.0,81.9,1.0,2.0,1.0,55.4,34.35,2.0,98.0,0.0,0.0,81.4,87.27,93.3,2.0,9.05,7.55,3.86,0.0,91.08,1.04,4.0,1.0,27.5,32.1,21.3,9.4,3.9,0.855,0.227,1.29,1.09,1.46,0.0,65.0,56.0,8.0,3.0,70.01120758,117.7232895,183.7688141,606.7956543,5038.168457,483.9185791,2060.0,14861.24023,1002.000122,10691.19238,9647.208984,293.0,70011.21094,146.0
4034427.0,81.9,1.0,2.0,0.0,81.9,1.0,2.0,1.0,55.4,34.35,2.0,98.0,0.0,0.0,81.4,87.27,93.3,2.0,9.05,7.55,3.86,0.0,91.08,1.04,4.0,1.0,27.6,30.2,22.0,10.5,4.0,0.851,0.248,1.25,1.06,1.47,0.0,66.0,56.0,9.0,4.0,30.00197983,117.9781876,180.1936035,620.7205811,5081.312988,489.2512207,1890.963013,14991.59961,1503.099976,10530.89746,9676.914063,310.0,30001.97852,184.6000061
4034430.0,81.9,1.0,2.0,0.0,81.9,1.0,2.0,1.0,55.4,34.35,2.0,98.0,0.0,0.0,81.4,87.27,93.3,2.0,9.05,7.55,3.86,0.0,91.08,1.04,4.0,1.0,31.4,24.8,24.5,9.3,4.3,0.914,0.286,1.28,1.09,1.41,3.0,64.0,54.0,9.0,4.0,0.0,113.7386475,187.4966583,548.6513062,5199.679199,499.3658447,1798.0,15337.49023,1003.600098,10762.90918,9638.803711,283.0,0.0,215.1999969
4034431.0,81.9,1.0,2.0,0.0,81.9,1.0,2.0,1.0,55.4,34.35,2.0,98.0,0.0,0.0,81.4,87.27,93.3,2.0,9.05,7.55,3.86,0.0,91.08,1.04,4.0,1.0,31.4,24.8,24.5,9.3,4.3,0.914,0.286,1.28,1.09,1.41,3.0,67.0,57.0,9.0,4.0,39.41173172,114.6682434,180.8951721,608.5375977,4976.976563,478.1187439,2088.0,14680.9502,1001.599854,10772.00586,9605.30957,273.0,39411.72656,174.8999939
4034432.0,81.9,1.0,2.0,0.0,81.9,1.0,2.0,1.0,55.4,34.35,2.0,98.0,0.0,0.0,81.4,87.27,93.3,2.0,9.05,7.55,3.86,0.0,91.08,1.04,4.0,1.0,31.4,24.8,24.5,9.3,4.3,0.914,0.286,1.28,1.09,1.41,3.0,69.0,59.0,9.0,4.0,64.27458191,115.1209793,181.9734344,626.4746704,5099.919434,491.258667,1989.0,15047.05957,1501.300049,10750.88574,9676.421875,271.0,64274.57813,149.6999969
4034433.0,81.9,1.0,2.0,0.0,81.9,1.0,2.0,1.0,55.4,34.35,2.0,98.0,0.0,0.0,81.4,87.27,93.3,2.0,9.05,7.55,3.86,0.0,91.08,1.04,4.0,1.0,29.2,28.3,22.3,10.7,3.9,0.861,0.266,1.31,1.11,1.52,0.0,66.0,57.0,9.0,4.0,65.01096344,115.08638,184.8777618,595.5248413,4950.233398,474.9625854,1809.0,14600.53027,1502.400146,10751.00586,9676.109375,276.0,65010.96094,149.5
4034434.0,81.9,1.0,2.0,0.0,81.9,1.0,2.0,1.0,55.4,34.35,2.0,98.0,0.0,0.0,81.4,87.27,93.3,2.0,9.05,7.55,3.86,0.0,91.08,1.04,4.0,1.0,29.2,28.3,22.3,10.7,3.9,0.861,0.266,1.31,1.11,1.52,0.0,65.0,57.0,8.0,3.0,64.40302277,114.8119736,183.254715,598.6706543,4860.652344,466.7904358,1766.0,14337.41016,1502.799927,10752.3877,9676.904297,252.0,64403.01563,150.5
4034435.0,81.9,1.0,2.0,0.0,81.9,1.0,2.0,1.0,55.4,34.35,2.0,98.0,0.0,0.0,81.4,87.27,93.3,2.0,9.05,7.55,3.86,0.0,91.08,1.04,4.0,1.0,28.0,32.2,20.5,9.7,4.0,0.868,0.268,1.37,1.14,1.54,0.0,70.0,58.0,11.0,6.0,65.41265106,116.175148,181.1061249,629.180603,5212.794434,502.1678467,1757.999023,15380.17969,1501.000244,10844.89844,9710.451172,260.0,65412.64844,149.6999969
4034437.0,81.9,1.0,2.0,0.0,81.9,1.0,2.0,1.0,55.4,34.35,2.0,98.0,0.0,0.0,81.4,87.27,93.3,2.0,9.05,7.55,3.86,0.0,91.08,1.04,4.0,1.0,28.0,32.2,20.5,9.7,4.0,0.868,0.268,1.37,1.14,1.54,0.0,66.0,56.0,9.0,4.0,60.70772934,116.0529099,181.4941711,606.2156372,5479.777344,526.2084961,2260.0,16163.54004,1501.000122,10712.20215,8831.407227,237.0,60707.72656,155.8000031
4034438.0,81.9,1.0,2.0,0.0,81.9,1.0,2.0,1.0,55.4,34.35,2.0,98.0,0.0,0.0,81.4,87.27,93.3,2.0,9.05,7.55,3.86,0.0,91.08,1.04,4.0,1.0,28.0,32.2,20.5,9.7,4.0,0.868,0.268,1.37,1.14,1.54,0.0,67.0,58.0,8.0,3.0,64.52281952,116.3355484,185.5770874,615.0441284,5231.20459,504.5834961,1937.888916,15436.16992,1503.900024,10721.58887,9569.016602,240.0,64522.82422,149.0998993
4034439.0,81.9,1.0,2.0,0.0,81.9,1.0,2.0,1.0,55.4,34.35,2.0,98.0,0.0,0.0,81.4,87.27,93.3,2.0,9.05,7.55,3.86,0.0,91.08,1.04,4.0,1.0,31.1,29.6,20.0,10.0,3.7,0.864,0.246,1.56,1.31,1.73,0.0,69.0,61.0,8.0,3.0,64.50431061,112.2243652,176.8615723,645.1077881,5344.81543,517.637146,1683.991699,15776.86035,1500.600098,11168.31055,10575.51367,239.0,64504.30859,151.3000031
4034441.0,81.9,1.0,2.0,0.0,81.9,1.0,2.0,1.0,55.4,34.35,2.0,98.0,0.0,0.0,81.4,87.27,93.3,2.0,9.05,7.55,3.86,0.0,91.08,1.04,4.0,1.0,31.1,29.6,20.0,10.0,3.7,0.864,0.246,1.56,1.31,1.73,0.0,66.0,56.0,9.0,4.0,89.44216156,117.6119995,185.4020996,597.8859863,5029.316895,484.9071045,2044.0,14839.91992,501.8000488,9735.90918,8052.510254,239.0,89442.15625,125.0
4034442.0,81.9,1.0,2.0,0.0,81.9,1.0,2.0,1.0,55.4,34.35,2.0,98.0,0.0,0.0,81.4,87.27,93.3,2.0,9.05,7.55,3.86,0.0,91.08,1.04,4.0,1.0,30.4,30.6,19.8,10.2,3.5,0.868,0.228,1.54,1.3,1.74,0.0,64.0,56.0,7.0,2.0,89.45588684,116.7852402,186.2039795,591.4748535,5014.757324,484.4587097,2378.99585,14799.44043,501.0,10461.78223,9338.321289,252.0,89455.89063,120.3000031
4034443.0,81.9,1.0,2.0,0.0,81.9,1.0,2.0,1.0,55.4,34.35,2.0,98.0,0.0,0.0,81.4,87.27,93.3,2.0,9.05,7.55,3.86,0.0,91.08,1.04,4.0,1.0,30.4,30.6,19.8,10.2,3.5,0.868,0.228,1.54,1.3,1.74,0.0,64.0,56.0,8.0,3.0,89.47329712,116.6368561,183.6011658,597.3330688,5136.705566,495.3087769,2346.888916,15156.91016,500.8000488,10318.30664,9310.101563,253.0,89473.29688,120.0999985
4034444.0,81.9,1.0,2.0,0.0,81.9,1.0,2.0,1.0,55.4,34.35,2.0,98.0,0.0,0.0,81.4,87.27,93.3,2.0,9.05,7.55,3.86,0.0,91.08,1.04,4.0,1.0,30.4,30.6,19.8,10.2,3.5,0.868,0.228,1.54,1.3,1.74,0.0,65.0,57.0,8.0,3.0,88.92630768,117.6217422,181.9916382,618.6556396,4967.975098,476.6295471,2054.0,14652.76953,501.2001953,10409.70215,9458.301758,274.0,88926.3125,121.0
4034445.0,81.9,1.0,2.0,0.0,81.9,1.0,2.0,1.0,55.8,33.8,2.5,97.5,0.0,0.0,80.2,87.17,92.0,2.17,8.67,8.96,4.12,1.0,90.52,0.9,4.0,1.0,31.1,30.6,19.2,9.9,3.6,0.906,0.232,1.62,1.36,1.8,0.0,68.0,57.0,10.0,5.0,79.66275024,116.0737228,181.5922394,615.5848999,5395.445313,520.6596069,1632.221802,15921.41992,1001.399902,12407.58691,10280.50195,300.0,79662.75,131.6999969
4034446.0,81.9,1.0,2.0,0.0,81.9,1.0,2.0,1.0,55.8,33.8,2.5,97.5,0.0,0.0,80.2,87.17,92.0,2.17,8.67,8.96,4.12,1.0,90.52,0.9,4.0,1.0,31.1,30.6,19.2,9.9,3.6,0.906,0.232,1.62,1.36,1.8,0.0,61.0,54.0,7.0,2.0,79.5512619,118.2855072,178.6912689,602.7463989,5177.669922,498.4633789,1613.666626,15275.71973,548.8000488,10214.50781,9219.914063,236.0,79551.25781,127.1999969
4034447.0,81.9,1.0,2.0,0.0,81.9,1.0,2.0,1.0,55.8,33.8,2.5,97.5,0.0,0.0,80.2,87.17,92.0,2.17,8.67,8.96,4.12,1.0,90.52,0.9,4.0,1.0,31.1,30.6,19.2,9.9,3.6,0.906,0.232,1.62,1.36,1.8,0.0,60.0,52.0,8.0,3.0,30.02519035,118.3229752,186.8812408,553.6503906,4499.367676,434.2797241,1721.999878,13277.41992,503.1000977,10558.08984,9384.996094,246.0,30025.18555,179.0
4034448.0,81.9,1.0,2.0,0.0,81.9,1.0,2.0,1.0,55.8,33.8,2.5,97.5,0.0,0.0,80.2,87.17,92.0,2.17,8.67,8.96,4.12,1.0,90.52,0.9,4.0,1.0,31.1,27.9,21.3,10.2,3.9,0.969,0.257,1.46,1.23,1.64,0.0,67.0,59.0,8.0,2.0,178.772049,116.9548874,182.5760345,639.1583252,5372.427734,516.7609253,1832.995483,15849.13965,500.5,10257.11426,9333.49707,253.0,178772.0469,29.0
