Repository: heidaralavi/EAF-Data-Analysis

https://eaf-prek26v.kfirjgyswf.dopraxrocks.com/

Background Information

Electric arc furnaces (EAFs) play a pivotal role in modern steel manufacturing industries[4]

. Unlike blast furnaces, EAFs produce heat through an electric current between electrodes and the material to be melted[4]

. This allows for precise temperature control, making EAFs highly efficient for recycling scrap metal and smelting materials for casting and molding[4]

. They can achieve temperatures over 3,000 degrees Fahrenheit (1,650 degrees Celsius)[4]

.

The importance of steel in building a green economy cannot be overstated, given its strength, versatility, and recyclability[5]

.

File: data/eaf_and_feed_all.csv (part 30 of 30)
Heat,c (Coke1030),s (Coke1030),s112 (Coke1030),Coke1030_labels,c (CokeFine),s (CokeFine),s05 (CokeFine),CokeFine_labels,cao (Dolomite),mgo (Dolomite),s0_95 (Dolomite),s95_385 (Dolomite),s385_1000 (Dolomite),Dolomite_labels,fe_metal (DRI),fe_total (DRI),md (DRI),c (DRI),gunge (DRI),feo (DRI),feo_c (DRI),Dri_labels,cao (Lime),mgo (Lime),s0_95 (Lime),Lime_labels,cao (Slag),feo (Slag),sio2 (Slag),mgo (Slag),al2o3 (Slag),p2o5 (Slag),mno (Slag),b2 (Slag),b3 (Slag),b4 (Slag),Slag_labels,Duration (EAF),Power On (EAF),Power Off (EAF),Delays (EAF),DRI [t] (EAF),Ele [MW] (EAF),Tapped [t] (EAF),Tapped [kWh/t] (EAF),O2 [Nm3] (EAF),CH4 [Nm3] (EAF),C.inj [kg] (EAF),Chemical [MWh] (EAF),C [kg] (EAF),CaO [kg] (EAF),MgO [kg] (EAF),Tapping Time [Sec] (EAF),EAF_DRI (EAF),HDRI(T) (EAF)
4034449.0,81.9,1.0,2.0,0.0,81.9,1.0,2.0,1.0,55.8,33.8,2.5,97.5,0.0,0.0,80.2,87.17,92.0,2.17,8.67,8.96,4.12,1.0,90.52,0.9,4.0,1.0,31.1,27.9,21.3,10.2,3.9,0.969,0.257,1.46,1.23,1.64,0.0,67.0,51.0,15.0,10.0,30.01235008,117.2730408,180.76651,556.1265259,5125.814453,492.2454834,1745.0,15119.53027,501.2001953,10304.68848,9457.501953,240.0,30012.34961,179.3999939
4034450.0,81.9,1.0,2.0,0.0,81.9,1.0,2.0,1.0,55.8,33.8,2.5,97.5,0.0,0.0,80.2,87.17,92.0,2.17,8.67,8.96,4.12,1.0,90.52,0.9,4.0,1.0,31.1,27.9,21.3,10.2,3.9,0.969,0.257,1.46,1.23,1.64,0.0,60.0,52.0,7.0,2.0,39.12987137,117.9812927,181.5348969,572.1010742,4927.048828,474.5024414,1907.111084,14536.74023,500.7001953,10364.32617,9201.12207,254.0,39129.86719,170.5
4034451.0,81.9,1.0,2.0,0.0,81.9,1.0,2.0,1.0,55.8,33.8,2.5,97.5,0.0,0.0,80.2,87.17,92.0,2.17,8.67,8.96,4.12,1.0,90.52,0.9,4.0,1.0,31.1,27.9,21.3,10.2,3.9,0.969,0.257,1.46,1.23,1.64,0.0,60.0,52.0,7.0,2.0,49.02851868,117.7320023,183.0418701,565.1201172,5208.532227,499.7134399,1981.999512,15362.29004,501.8999023,10379.00977,9632.208008,238.0,49028.51953,162.0
4034452.0,81.9,1.0,2.0,0.0,81.9,1.0,2.0,1.0,55.8,33.8,2.5,97.5,0.0,0.0,80.2,87.17,92.0,2.17,8.67,8.96,4.12,1.0,90.52,0.9,4.0,1.0,31.1,27.9,21.3,10.2,3.9,0.969,0.257,1.46,1.23,1.64,0.0,64.0,57.0,7.0,2.0,89.83036041,117.5719757,182.5320435,613.5213623,4872.487305,468.0691223,2228.0,14372.69043,502.0998535,10371.99414,9452.323242,228.0,89830.35938,119.6999969
4034453.0,81.9,1.0,2.0,0.0,81.9,1.0,2.0,1.0,55.8,33.8,2.5,97.5,0.0,0.0,80.2,87.17,92.0,2.17,8.67,8.96,4.12,1.0,90.52,0.9,4.0,1.0,27.1,32.3,20.8,10.1,3.7,0.793,0.222,1.3,1.11,1.52,0.0,62.0,55.0,6.0,1.0,110.0379562,118.0269623,183.734375,594.5567017,5501.089844,529.7164917,1798.0,16230.2002,500.6999512,10333.69238,9315.525391,239.0,110037.9609,99.5
4034454.0,81.9,1.0,2.0,0.0,81.9,1.0,2.0,1.0,55.8,33.8,2.5,97.5,0.0,0.0,80.2,87.17,92.0,2.17,8.67,8.96,4.12,1.0,90.52,0.9,4.0,1.0,27.1,32.3,20.8,10.1,3.7,0.793,0.222,1.3,1.11,1.52,0.0,64.0,56.0,7.0,2.0,109.4809494,118.9731064,182.2801971,614.2571411,5283.967773,507.5184937,2049.666748,15586.25977,500.6000977,10390.91406,9381.310547,236.0,109480.9453,100.3000031
4034455.0,81.9,1.0,2.0,0.0,81.9,1.0,2.0,1.0,55.8,33.8,2.5,97.5,0.0,0.0,80.2,87.17,92.0,2.17,8.67,8.96,4.12,1.0,90.52,0.9,4.0,1.0,27.1,32.3,20.8,10.1,3.7,0.793,0.222,1.3,1.11,1.52,0.0,62.0,54.0,7.0,2.0,109.6985474,118.8152313,183.4960327,588.333374,5398.818359,518.5296631,2084.999512,15924.99023,500.3000488,10440.58691,9452.515625,230.0,109698.5469,100.0998993
4034456.0,81.9,1.0,2.0,0.0,81.9,1.0,2.0,1.0,55.8,33.8,2.5,97.5,0.0,0.0,80.2,87.17,92.0,2.17,8.67,8.96,4.12,1.0,90.52,0.9,4.0,1.0,25.4,37.3,17.8,10.0,3.5,0.812,0.21,1.43,1.19,1.66,2.0,64.0,57.0,7.0,2.0,109.2724686,119.1161118,181.4977722,632.5956421,5073.790039,488.901062,2019.0,14970.37988,503.0,10501.80859,9451.106445,248.0,109272.4688,99.30000305
4034457.0,81.9,1.0,2.0,0.0,81.9,1.0,2.0,1.0,55.8,33.8,2.5,97.5,0.0,0.0,80.2,87.17,92.0,2.17,8.67,8.96,4.12,1.0,90.52,0.9,4.0,1.0,25.4,37.3,17.8,10.0,3.5,0.812,0.21,1.43,1.19,1.66,2.0,62.0,54.0,7.0,2.0,79.51563263,119.5848007,181.1621552,595.7385864,5200.116211,499.0424805,1937.998657,15337.82031,500.6999512,10257.50098,9378.306641,240.0,79515.63281,129.6999969
4034459.0,81.9,1.0,2.0,0.0,81.9,1.0,2.0,1.0,55.8,33.8,2.5,97.5,0.0,0.0,80.2,87.17,92.0,2.17,8.67,8.96,4.12,1.0,90.52,0.9,4.0,1.0,25.4,37.3,17.8,10.0,3.5,0.812,0.21,1.43,1.19,1.66,2.0,63.0,55.0,7.0,2.0,84.53977203,119.2908325,183.8255005,600.986084,5246.640625,506.7292175,1812.999878,15483.41992,500.9001465,10691.99414,9642.423828,268.0,84539.76563,129.8999939
4034460.0,81.9,1.0,2.0,0.0,81.9,1.0,2.0,1.0,55.8,33.8,2.5,97.5,0.0,0.0,80.2,87.17,92.0,2.17,8.67,8.96,4.12,1.0,90.52,0.9,4.0,1.0,26.9,33.2,20.0,10.2,3.8,0.891,0.207,1.34,1.13,1.56,0.0,70.0,57.0,13.0,8.0,84.50834656,119.3935318,181.8199005,625.2845459,5054.899414,487.4915771,2202.0,14915.7002,502.2998047,10683.68555,9585.706055,564.0,84508.35156,129.8999939
4034462.0,81.9,1.0,2.0,0.0,81.9,1.0,2.0,1.0,55.8,33.8,2.5,97.5,0.0,0.0,80.2,87.17,92.0,2.17,8.67,8.96,4.12,1.0,90.52,0.9,4.0,1.0,27.1,33.2,20.0,10.0,3.7,0.854,0.215,1.35,1.14,1.57,0.0,70.0,57.0,13.0,8.0,84.50919342,116.1378937,184.316864,604.8951416,4911.013184,472.5899963,1821.888916,14488.46973,501.8000488,10744.48828,9636.006836,310.0,84509.1875,131.5
4034463.0,81.9,1.0,2.0,0.0,81.9,1.0,2.0,1.0,55.8,33.8,2.5,97.5,0.0,0.0,80.2,87.17,92.0,2.17,8.67,8.96,4.12,1.0,90.52,0.9,4.0,1.0,27.1,33.2,20.0,10.0,3.7,0.854,0.215,1.35,1.14,1.57,0.0,63.0,56.0,6.0,1.0,84.52442169,116.4023514,180.9162903,608.1959839,5413.716797,519.4517822,1979.99585,15967.61035,502.8000488,10632.50293,9667.135742,227.0,84524.42188,129.5
4034464.0,81.9,1.0,2.0,0.0,81.9,1.0,2.0,1.0,55.8,33.8,2.5,97.5,0.0,0.0,80.2,87.17,92.0,2.17,8.67,8.96,4.12,1.0,90.52,0.9,4.0,1.0,27.1,33.2,20.0,10.0,3.7,0.854,0.215,1.35,1.14,1.57,0.0,63.0,56.0,7.0,2.0,80.29949951,116.0205688,180.630722,608.4084473,5470.918945,526.7639771,1797.0,16141.07031,502.7001953,10563.20117,9620.726563,225.0,80299.5,134.3000031
4034465.0,81.9,1.0,2.0,0.0,81.9,1.0,2.0,1.0,55.8,33.8,2.5,97.5,0.0,0.0,80.2,87.17,92.0,2.17,8.67,8.96,4.12,1.0,90.52,0.9,4.0,1.0,24.6,35.1,20.2,10.4,3.9,0.826,0.204,1.22,1.02,1.45,2.0,64.0,57.0,7.0,2.0,84.5129776,117.6475067,183.630661,609.5307617,5063.425781,487.6003723,2227.0,14939.00977,500.0998535,10744.09277,9643.670898,243.0,84512.97656,130.5
4034466.0,81.9,1.0,2.0,0.0,81.9,1.0,2.0,1.0,55.8,33.8,2.5,97.5,0.0,0.0,80.2,87.17,92.0,2.17,8.67,8.96,4.12,1.0,90.52,0.9,4.0,1.0,24.6,35.1,20.2,10.4,3.9,0.826,0.204,1.22,1.02,1.45,2.0,62.0,55.0,7.0,2.0,83.6628418,118.6571503,184.4296722,592.2609863,5289.178223,507.7061462,2053.958984,15600.82031,501.8999023,10726.10449,9676.517578,234.0,83662.83594,130.6000061
4034467.0,81.9,1.0,2.0,0.0,81.9,1.0,2.0,1.0,56.1,34.3,2.0,98.0,0.0,0.0,80.62,87.1,92.55,1.98,9.07,8.33,4.21,0.0,90.2,0.8,3.0,1.0,25.7,35.3,19.8,9.7,3.7,0.857,0.19,1.3,1.09,1.51,2.0,64.0,55.0,8.0,3.0,84.52694702,118.6191483,182.1230316,603.9121704,5571.723145,536.4388428,2006.963013,16438.39063,502.6999512,10743.31348,9675.897461,238.0,84526.95313,130.6999969
4034468.0,81.9,1.0,2.0,0.0,81.9,1.0,2.0,1.0,56.1,34.3,2.0,98.0,0.0,0.0,80.62,87.1,92.55,1.98,9.07,8.33,4.21,0.0,90.2,0.8,3.0,1.0,25.7,35.3,19.8,9.7,3.7,0.857,0.19,1.3,1.09,1.51,2.0,61.0,53.0,7.0,2.0,83.92543793,118.6464462,181.4329071,586.7305298,5322.188965,510.7782593,2028.0,15697.94043,502.6000977,10743.30078,9664.212891,222.0,83925.4375,131.0
4034469.0,81.9,1.0,2.0,0.0,81.9,1.0,2.0,1.0,56.1,34.3,2.0,98.0,0.0,0.0,80.62,87.1,92.55,1.98,9.07,8.33,4.21,0.0,90.2,0.8,3.0,1.0,25.7,35.3,19.8,9.7,3.7,0.857,0.19,1.3,1.09,1.51,2.0,69.0,53.0,15.0,10.0,84.02163696,118.695816,180.9368896,587.6727295,5208.779785,501.1394653,1829.99585,15366.66992,501.5,10177.99805,8816.410156,242.0,84021.64063,115.8000031
4034470.0,81.9,1.0,2.0,0.0,81.9,1.0,2.0,1.0,56.1,34.3,2.0,98.0,0.0,0.0,80.62,87.1,92.55,1.98,9.07,8.33,4.21,0.0,90.2,0.8,3.0,1.0,27.9,29.4,22.0,10.8,3.9,0.886,0.227,1.27,1.08,1.49,0.0,69.0,56.0,13.0,8.0,82.89080048,117.704361,182.0322571,604.0440063,5594.614746,538.1725464,2044.999878,16504.71094,501.9997559,10035.41504,8916.018555,250.0,82890.79688,115.5999985
4034471.0,81.9,1.0,2.0,0.0,81.9,1.0,2.0,1.0,56.1,34.3,2.0,98.0,0.0,0.0,80.62,87.1,92.55,1.98,9.07,8.33,4.21,0.0,90.2,0.8,3.0,1.0,30.0,24.7,22.3,12.7,4.2,0.867,0.25,1.35,1.13,1.61,0.0,66.0,55.0,11.0,6.0,80.39135742,119.0853729,180.0797424,608.2053223,4926.823242,472.908783,2023.99585,14531.98047,501.0,10742.2041,8121.304688,236.0,80391.35938,119.1999969
4034476.0,81.9,1.0,2.0,0.0,81.9,1.0,2.0,1.0,56.1,34.3,2.0,98.0,0.0,0.0,80.62,87.1,92.55,1.98,9.07,8.33,4.21,0.0,90.2,0.8,3.0,1.0,30.0,24.7,22.3,12.7,4.2,0.867,0.25,1.35,1.13,1.61,0.0,65.0,57.0,7.0,2.0,89.27272797,117.4584427,184.0259705,608.1304321,5555.734863,536.5072021,2053.888916,16395.40039,0.0,10863.0957,9675.8125,236.0,89272.73438,125.7998962
4034477.0,81.9,1.0,2.0,0.0,81.9,1.0,2.0,1.0,56.1,34.3,2.0,98.0,0.0,0.0,80.62,87.1,92.55,1.98,9.07,8.33,4.21,0.0,90.2,0.8,3.0,1.0,27.9,30.8,21.1,10.6,3.5,0.865,0.214,1.32,1.13,1.57,0.0,63.0,56.0,7.0,2.0,89.55361176,116.2546692,185.9210968,584.8201294,5020.516113,482.891449,2037.0,14810.91016,3.400146484,10488.01074,9676.900391,251.0,89553.60938,119.4000015
4034478.0,81.9,1.0,2.0,0.0,81.9,1.0,2.0,1.0,56.1,34.3,2.0,98.0,0.0,0.0,80.62,87.1,92.55,1.98,9.07,8.33,4.21,0.0,90.2,0.8,3.0,1.0,27.9,30.8,21.1,10.6,3.5,0.865,0.214,1.32,1.13,1.57,0.0,63.0,56.0,7.0,2.0,89.01496124,117.9672928,182.644043,606.9537354,5275.665527,510.4338989,1879.99585,15571.41992,4.900146484,10747.1123,9440.701172,237.0,89014.96094,121.0
4034479.0,81.9,1.0,2.0,0.0,81.9,1.0,2.0,1.0,56.1,34.3,2.0,98.0,0.0,0.0,80.62,87.1,92.55,1.98,9.07,8.33,4.21,0.0,90.2,0.8,3.0,1.0,27.9,30.8,21.1,10.6,3.5,0.865,0.214,1.32,1.13,1.57,0.0,61.0,54.0,7.0,2.0,89.53076935,117.8282852,185.5506897,577.1620483,5211.76123,502.4084473,1959.996338,15378.01953,0.0,11003.59473,9452.896484,231.0,89530.76563,119.5
4034480.0,81.9,1.0,2.0,0.0,81.9,1.0,2.0,1.0,56.1,34.3,2.0,98.0,0.0,0.0,80.62,87.1,92.55,1.98,9.07,8.33,4.21,0.0,90.2,0.8,3.0,1.0,27.9,30.8,21.1,10.6,3.5,0.865,0.214,1.32,1.13,1.57,0.0,63.0,53.0,10.0,5.0,89.52394867,118.6507492,185.2399902,571.6680908,5159.067383,496.482605,1973.999634,15220.33984,0.0,10569.50293,9450.704102,217.0,89523.95313,119.5999985
4034481.0,81.9,1.0,2.0,0.0,81.9,1.0,2.0,1.0,56.1,34.3,2.0,98.0,0.0,0.0,80.62,87.1,92.55,1.98,9.07,8.33,4.21,0.0,90.2,0.8,3.0,1.0,27.9,30.8,21.1,10.6,3.5,0.865,0.214,1.32,1.13,1.57,0.0,64.0,56.0,7.0,2.0,99.55303955,119.5747299,183.8694,609.8596191,5199.486328,500.5139465,1830.0,15339.9502,0.0,10171.60742,9326.31543,226.0,99553.03906,110.0
4034482.0,81.9,1.0,2.0,0.0,81.9,1.0,2.0,1.0,56.1,34.3,2.0,98.0,0.0,0.0,80.62,87.1,92.55,1.98,9.07,8.33,4.21,0.0,90.2,0.8,3.0,1.0,27.8,31.6,20.6,10.4,3.8,0.879,0.245,1.35,1.14,1.57,0.0,61.0,54.0,7.0,2.0,99.72666931,119.4421997,181.9357758,593.5922241,5600.580566,538.3720093,1843.998413,16521.33984,0.0,10511.0166,9450.508789,240.0,99726.67188,109.5
4034484.0,81.9,1.0,2.0,0.0,81.9,1.0,2.0,1.0,56.1,34.3,2.0,98.0,0.0,0.0,80.62,87.1,92.55,1.98,9.07,8.33,4.21,0.0,90.2,0.8,3.0,1.0,27.8,31.6,20.6,10.4,3.8,0.879,0.245,1.35,1.14,1.57,0.0,67.0,57.0,10.0,5.0,96.26486206,117.6581192,182.1890259,614.7680664,5686.405762,547.4509888,1582.0,16776.66992,0.0,10350.10742,9451.678711,326.0,96264.85938,115.0999985
4034486.0,81.9,1.0,2.0,0.0,81.9,1.0,2.0,1.0,56.1,34.3,2.0,98.0,0.0,0.0,80.62,87.1,92.55,1.98,9.07,8.33,4.21,0.0,90.2,0.8,3.0,1.0,27.8,31.6,20.6,10.4,3.8,0.879,0.245,1.35,1.14,1.57,0.0,61.0,54.0,7.0,2.0,90.01410675,118.4157715,182.8139801,591.421814,5680.560547,546.0706787,1640.888916,16757.30078,0.0,10753.70313,9751.738281,214.0,90014.10938,129.6000061
4034487.0,81.9,1.0,2.0,0.0,81.9,1.0,2.0,1.0,56.1,34.3,2.0,98.0,0.0,0.0,80.62,87.1,92.55,1.98,9.07,8.33,4.21,0.0,90.2,0.8,3.0,1.0,27.8,31.6,20.6,10.4,3.8,0.879,0.245,1.35,1.14,1.57,0.0,67.0,48.0,18.0,13.0,90.00269318,117.533638,184.3423004,519.0993652,6461.656738,621.3949585,925.0,19062.09961,0.0,10605.00781,9692.019531,231.0,90002.6875,120.4000015
4034488.0,81.9,1.0,2.0,0.0,75.95,1.4,2.5,1.0,55.63,33.27,2.33,64.33,0.0,1.0,78.63,86.47,90.9,1.83,9.46,10.08,5.59,1.0,90.8,1.2,2.75,1.0,27.8,31.6,20.6,10.4,3.8,0.879,0.245,1.35,1.14,1.57,0.0,65.0,56.0,9.0,4.0,97.26244354,117.5801697,184.5375366,595.9227905,6594.959473,638.8725586,2038.0,19467.5293,0.0,10537.80762,9679.521484,382.0,97262.4375,119.1999969
4034489.0,81.9,1.0,2.0,0.0,75.95,1.4,2.5,1.0,55.63,33.27,2.33,64.33,0.0,1.0,78.63,86.47,90.9,1.83,9.46,10.08,5.59,1.0,90.8,1.2,2.75,1.0,27.8,31.6,20.6,10.4,3.8,0.879,0.245,1.35,1.14,1.57,0.0,67.0,56.0,10.0,5.0,84.27098846,112.3741531,184.0178223,579.288269,6514.814941,631.019043,1554.962524,19230.65039,0.0,10752.6123,9557.232422,234.0,84270.98438,134.1999969
4034490.0,81.9,1.0,2.0,0.0,75.95,1.4,2.5,1.0,55.63,33.27,2.33,64.33,0.0,1.0,78.63,86.47,90.9,1.83,9.46,10.08,5.59,1.0,90.8,1.2,2.75,1.0,27.0,33.2,19.2,11.1,3.8,0.841,0.249,1.41,1.17,1.66,0.0,68.0,57.0,10.0,5.0,75.02706146,115.6819458,186.6893005,596.4127197,6874.857422,665.0145264,2004.998657,20291.16016,0.0,11207.30078,10205.80078,234.0,75027.0625,149.1999969
4034491.0,81.9,1.0,2.0,0.0,75.95,1.4,2.5,1.0,55.63,33.27,2.33,64.33,0.0,1.0,78.63,86.47,90.9,1.83,9.46,10.08,5.59,1.0,90.8,1.2,2.75,1.0,27.4,32.3,20.5,10.0,3.9,0.902,0.237,1.34,1.12,1.53,0.0,67.0,59.0,8.0,3.0,79.52384186,116.2779999,185.1426849,618.9735718,6832.302246,663.8347778,1901.987061,20173.18945,502.6000977,11284.01758,10521.81543,208.0,79523.83594,151.5
4034492.0,81.9,1.0,2.0,0.0,75.95,1.4,2.5,1.0,55.63,33.27,2.33,64.33,0.0,1.0,78.63,86.47,90.9,1.83,9.46,10.08,5.59,1.0,90.8,1.2,2.75,1.0,27.4,32.3,20.5,10.0,3.9,0.902,0.237,1.34,1.12,1.53,0.0,65.0,55.0,10.0,4.0,79.51999664,116.9044342,186.1905823,576.0754395,6641.200195,647.0615234,1321.999634,19613.59961,0.0,11138.11426,10274.19727,198.0,79520.0,144.8000031
4034493.0,81.9,1.0,2.0,0.0,75.95,1.4,2.5,1.0,55.63,33.27,2.33,64.33,0.0,1.0,78.63,86.47,90.9,1.83,9.46,10.08,5.59,1.0,90.8,1.2,2.75,1.0,26.5,33.7,19.7,10.5,3.7,0.865,0.238,1.35,1.13,1.58,0.0,62.0,54.0,7.0,2.0,89.45652008,118.7998047,181.8899994,597.2611084,6872.666016,667.6176147,1853.999512,20292.0,0.0,11178.30176,10183.70117,203.0,89456.51563,135.1000061
4034494.0,81.9,1.0,2.0,0.0,75.95,1.4,2.5,1.0,55.63,33.27,2.33,64.33,0.0,1.0,78.63,86.47,90.9,1.83,9.46,10.08,5.59,1.0,90.8,1.2,2.75,1.0,24.6,38.2,17.8,10.2,3.4,0.791,0.231,1.38,1.16,1.64,2.0,59.0,52.0,7.0,2.0,89.45439911,119.5417557,187.791153,556.2893066,6823.453125,662.6307983,1640.653198,20146.16992,0.0,10477.21484,10198.31348,221.0,89454.40625,135.8999939
4034495.0,81.9,1.0,2.0,0.0,75.95,1.4,2.5,1.0,55.63,33.27,2.33,64.33,0.0,1.0,78.63,86.47,90.9,1.83,9.46,10.08,5.59,1.0,90.8,1.2,2.75,1.0,24.6,38.2,17.8,10.2,3.4,0.791,0.231,1.38,1.16,1.64,2.0,64.0,56.0,8.0,2.0,89.48062134,117.9346237,186.2914581,595.4329224,6673.452637,641.9816895,1860.0,19687.4707,0.0,11452.00684,10239.51563,237.0,89480.625,135.8999939
4034496.0,81.9,1.0,2.0,0.0,75.95,1.4,2.5,1.0,55.63,33.27,2.33,64.33,0.0,1.0,78.63,86.47,90.9,1.83,9.46,10.08,5.59,1.0,90.8,1.2,2.75,1.0,24.4,37.8,18.2,10.7,3.2,0.767,0.232,1.34,1.14,1.64,2.0,56.0,49.0,7.0,2.0,69.50415039,119.1262894,188.186554,517.4957275,5686.621094,547.0001221,1826.888916,16776.08008,0.0,10312.11621,8811.501953,216.0,69504.15625,130.6999969
4034497.0,81.9,1.0,2.0,0.0,75.95,1.4,2.5,1.0,55.63,33.27,2.33,64.33,0.0,1.0,78.63,86.47,90.9,1.83,9.46,10.08,5.59,1.0,90.8,1.2,2.75,1.0,24.4,37.8,18.2,10.7,3.2,0.767,0.232,1.34,1.14,1.64,2.0,51.0,43.0,8.0,3.0,49.51765823,118.1666946,181.4808502,472.2464294,5197.553711,503.5861206,1482.0,15342.71973,0.0,9514.286133,8105.907715,244.0,49517.66406,131.3999939
4034500.0,81.9,1.0,2.0,0.0,75.95,1.4,2.5,1.0,55.63,33.27,2.33,64.33,0.0,1.0,78.63,86.47,90.9,1.83,9.46,10.08,5.59,1.0,90.8,1.2,2.75,1.0,24.4,37.8,18.2,10.7,3.2,0.767,0.232,1.34,1.14,1.64,2.0,66.0,56.0,9.0,4.0,79.50576782,116.6973343,180.5286102,605.4802246,6332.633301,608.732666,1771.962524,18680.81055,0.0,11026.9873,9900.354492,194.0,79505.76563,137.6000061
4034501.0,81.9,1.0,2.0,0.0,75.95,1.4,2.5,1.0,55.63,33.27,2.33,64.33,0.0,1.0,78.63,86.47,90.9,1.83,9.46,10.08,5.59,1.0,90.8,1.2,2.75,1.0,24.4,37.8,18.2,10.7,3.2,0.767,0.232,1.34,1.14,1.64,2.0,61.0,55.0,6.0,1.0,79.51748657,116.2169342,180.6292725,593.7155151,6456.04248,620.6083984,1962.0,19044.90039,0.0,11500.11133,9902.117188,182.0,79517.49219,140.1000061
4034504.0,81.9,1.0,2.0,0.0,75.95,1.4,2.5,1.0,55.63,33.27,2.33,64.33,0.0,1.0,78.63,86.47,90.9,1.83,9.46,10.08,5.59,1.0,90.8,1.2,2.75,1.0,25.0,36.0,18.9,10.9,3.4,0.783,0.247,1.32,1.12,1.61,2.0,60.0,54.0,6.0,1.0,69.51914215,117.1358643,181.3284912,583.1828003,6092.714355,586.277832,2034.999512,17974.65039,0.0,10727.31055,9679.783203,183.0,69519.14063,144.6999969
4034505.0,81.9,1.0,2.0,0.0,75.95,1.4,2.5,1.0,55.63,33.27,2.33,64.33,0.0,1.0,78.63,86.47,90.9,1.83,9.46,10.08,5.59,1.0,90.8,1.2,2.75,1.0,25.0,36.0,18.9,10.9,3.4,0.783,0.247,1.32,1.12,1.61,2.0,59.0,52.0,7.0,2.0,69.51499176,118.5895081,180.6573334,575.8379517,5910.046875,568.0933838,2044.888916,17434.16992,0.0,10635.60938,9675.921875,207.0,69514.99219,145.4998932
4034506.0,81.9,1.0,2.0,0.0,75.95,1.4,2.5,1.0,55.63,33.27,2.33,64.33,0.0,1.0,78.63,86.47,90.9,1.83,9.46,10.08,5.59,1.0,90.8,1.2,2.75,1.0,23.8,40.0,17.0,10.2,3.3,0.779,0.229,1.4,1.17,1.67,2.0,59.0,52.0,7.0,2.0,79.52845001,118.1049347,182.4355774,570.0530396,6063.763184,583.52948,1991.950684,17889.33984,0.0,10750.90039,9534.9375,200.0,79528.44531,134.6000061
4034507.0,81.9,1.0,2.0,0.0,75.95,1.4,2.5,1.0,54.55,34.75,3.5,96.5,0.0,0.0,81.23,87.37,93.0,2.03,8.84,7.89,3.89,0.0,90.78,1.2,4.2,1.0,23.8,40.0,17.0,10.2,3.3,0.779,0.229,1.4,1.17,1.67,2.0,58.0,52.0,5.0,0.0,79.53643799,118.8567352,180.9155579,575.0343628,6015.009277,578.5579224,1873.999512,17744.76953,0.0,10736.9082,9675.186523,182.0,79536.4375,135.1000061
4034508.0,81.9,1.0,2.0,0.0,75.95,1.4,2.5,1.0,54.55,34.75,3.5,96.5,0.0,0.0,81.23,87.37,93.0,2.03,8.84,7.89,3.89,0.0,90.78,1.2,4.2,1.0,23.5,39.8,17.7,9.8,3.4,0.79,0.223,1.33,1.11,1.58,2.0,58.0,52.0,6.0,1.0,79.56140137,118.7899857,184.6794586,563.3557129,6042.976563,581.1864014,1906.0,17827.11914,0.0,10582.02246,9605.40625,182.0,79561.39844,135.1000061
4034509.0,81.9,1.0,2.0,0.0,75.95,1.4,2.5,1.0,54.55,34.75,3.5,96.5,0.0,0.0,81.23,87.37,93.0,2.03,8.84,7.89,3.89,0.0,90.78,1.2,4.2,1.0,23.5,39.8,17.7,9.8,3.4,0.79,0.223,1.33,1.11,1.58,2.0,59.0,52.0,7.0,1.0,98.27545166,120.1857681,181.188797,577.8235474,6181.775391,597.0840454,1509.963013,18243.21094,0.0,10546.40234,9675.787109,185.0,98275.45313,115.2001038
4034510.0,81.9,1.0,2.0,0.0,75.95,1.4,2.5,1.0,54.55,34.75,3.5,96.5,0.0,0.0,81.23,87.37,93.0,2.03,8.84,7.89,3.89,0.0,90.78,1.2,4.2,1.0,23.5,39.8,17.7,9.8,3.4,0.79,0.223,1.33,1.11,1.58,2.0,58.0,52.0,6.0,0.0,99.07585144,120.0692215,183.6805878,569.7952881,5995.712402,576.7033081,1914.0,17687.85938,0.0,10570.5166,9580.793945,186.0,99075.84375,114.5999985
4034511.0,81.9,1.0,2.0,0.0,75.95,1.4,2.5,1.0,54.55,34.75,3.5,96.5,0.0,0.0,81.23,87.37,93.0,2.03,8.84,7.89,3.89,0.0,90.78,1.2,4.2,1.0,22.8,40.8,17.5,9.7,3.5,0.737,0.213,1.3,1.09,1.55,2.0,59.0,51.0,7.0,2.0,99.39454651,121.2408829,182.3822784,574.6502075,5875.858887,564.8601685,1734.0,17333.44922,0.0,10701.12109,9558.725586,222.0,99394.54688,114.9000015
4034512.0,81.9,1.0,2.0,0.0,75.95,1.4,2.5,1.0,54.55,34.75,3.5,96.5,0.0,0.0,81.23,87.37,93.0,2.03,8.84,7.89,3.89,0.0,90.78,1.2,4.2,1.0,22.8,40.8,17.5,9.7,3.5,0.737,0.213,1.3,1.09,1.55,2.0,59.0,50.0,8.0,3.0,94.31137085,120.6061478,176.6077728,572.8805542,5595.320313,540.1489868,1741.963013,16511.75,0.0,10002.63867,9113.804688,259.0,94311.375,105.4000015
4034517.0,81.9,1.0,2.0,0.0,75.95,1.4,2.5,1.0,54.55,34.75,3.5,96.5,0.0,0.0,81.23,87.37,93.0,2.03,8.84,7.89,3.89,0.0,90.78,1.2,4.2,1.0,22.5,40.6,17.3,10.6,3.2,0.772,0.267,1.3,1.1,1.61,2.0,63.0,55.0,8.0,3.0,29.00798035,116.4590912,185.7930756,574.9345703,5112.918457,490.8370361,1807.0,15081.05957,0.0,10753.0127,9667.804688,277.0,29007.98242,191.5
4034518.0,81.9,1.0,2.0,0.0,75.95,1.4,2.5,1.0,54.55,34.75,3.5,96.5,0.0,0.0,81.23,87.37,93.0,2.03,8.84,7.89,3.89,0.0,90.78,1.2,4.2,1.0,22.5,40.6,17.3,10.6,3.2,0.772,0.267,1.3,1.1,1.61,2.0,64.0,56.0,8.0,3.0,60.08753967,116.1200867,181.8926849,600.0949707,5453.703613,524.2919312,1924.888916,16088.16992,503.0998535,11524.41211,9177.507813,284.0,60087.53516,160.6000061
4034519.0,81.9,1.0,2.0,0.0,75.95,1.4,2.5,1.0,54.55,34.75,3.5,96.5,0.0,0.0,81.23,87.37,93.0,2.03,8.84,7.89,3.89,0.0,90.78,1.2,4.2,1.0,22.5,40.6,17.3,10.6,3.2,0.772,0.267,1.3,1.1,1.61,2.0,68.0,60.0,7.0,2.0,118.9180984,117.2128906,185.0813751,643.5078735,5147.080566,493.9480591,2046.987671,15181.37988,501.1999512,10949.91309,9676.516602,267.0,118918.0938,100.5999985
4034520.0,81.9,1.0,2.0,0.0,75.95,1.4,2.5,1.0,54.55,34.75,3.5,96.5,0.0,0.0,81.23,87.37,93.0,2.03,8.84,7.89,3.89,0.0,90.78,1.2,4.2,1.0,25.7,34.9,19.8,10.3,3.7,0.911,0.252,1.3,1.09,1.53,2.0,70.0,59.0,11.0,6.0,104.8134384,115.6222076,181.975235,625.3132324,5396.019531,518.7380981,1828.0,15917.96973,500.5998535,11122.80469,8932.78418,274.0,104813.4375,105.0
4034521.0,81.9,1.0,2.0,0.0,75.95,1.4,2.5,1.0,54.55,34.75,3.5,96.5,0.0,0.0,81.23,87.37,93.0,2.03,8.84,7.89,3.89,0.0,90.78,1.2,4.2,1.0,24.8,36.2,19.2,10.4,3.5,0.867,0.25,1.29,1.09,1.55,2.0,64.0,52.0,11.0,6.0,49.01387024,116.7147522,171.1908722,601.8614502,5003.052734,480.6409607,1876.0,14757.91016,1002.5,10445.99805,8404.887695,233.0,49013.875,150.0
4034523.0,81.9,1.0,2.0,0.0,75.95,1.4,2.5,1.0,54.55,34.75,3.5,96.5,0.0,0.0,81.23,87.37,93.0,2.03,8.84,7.89,3.89,0.0,90.78,1.2,4.2,1.0,24.8,36.2,19.2,10.4,3.5,0.867,0.25,1.29,1.09,1.55,2.0,68.0,60.0,7.0,2.0,69.01235199,117.2910995,185.2366486,640.583252,5143.827637,493.7163696,2008.0,15172.0,1503.300049,10679.2041,9913.607422,207.0,69012.34375,150.6999969
4034524.0,81.9,1.0,2.0,0.0,75.95,1.4,2.5,1.0,54.55,34.75,3.5,96.5,0.0,0.0,81.23,87.37,93.0,2.03,8.84,7.89,3.89,0.0,90.78,1.2,4.2,1.0,24.3,36.6,19.2,10.8,3.5,0.856,0.245,1.27,1.07,1.55,2.0,66.0,58.0,8.0,3.0,69.00773621,118.712265,181.6311188,633.4375,4920.987793,473.2504272,1861.0,14517.11035,1503.599976,10569.99121,9618.708984,305.0,69007.74219,146.1999969
4034526.0,81.9,1.0,2.0,0.0,82.4,0.9,3.0,1.0,54.55,34.95,4.0,96.0,0.0,0.0,80.1,86.3,92.8,1.9,10.02,7.98,4.2,1.0,90.94,1.2,4.0,1.0,24.3,36.6,19.2,10.8,3.5,0.856,0.245,1.27,1.07,1.55,2.0,68.0,60.0,8.0,3.0,84.52996826,116.7078247,179.5257874,656.7709351,5334.105469,512.8410034,1901.995728,15735.46973,1501.499878,10751.32715,9675.101563,209.0,84529.96875,129.8000031
4034527.0,81.9,1.0,2.0,0.0,82.4,0.9,3.0,1.0,54.55,34.95,4.0,96.0,0.0,0.0,80.1,86.3,92.8,1.9,10.02,7.98,4.2,1.0,90.94,1.2,4.0,1.0,25.6,35.1,19.3,10.7,3.7,0.846,0.257,1.33,1.11,1.58,2.0,65.0,58.0,6.0,1.0,84.5483017,118.3852005,180.6571503,643.4713135,5042.348633,483.9323425,1901.925537,14872.57031,1501.0,10647.39355,9616.958984,191.0,84548.29688,129.8999939
4034528.0,81.9,1.0,2.0,0.0,82.4,0.9,3.0,1.0,54.55,34.95,4.0,96.0,0.0,0.0,80.1,86.3,92.8,1.9,10.02,7.98,4.2,1.0,90.94,1.2,4.0,1.0,25.6,35.1,19.3,10.7,3.7,0.846,0.257,1.33,1.11,1.58,2.0,67.0,60.0,6.0,1.0,83.99375916,117.6272278,178.067749,664.2456055,5120.750977,492.3982849,2011.0,15106.26953,1502.599976,10710.38574,9675.00293,206.0,83993.75781,129.5
4034530.0,81.9,1.0,2.0,0.0,82.4,0.9,3.0,1.0,54.55,34.95,4.0,96.0,0.0,0.0,80.1,86.3,92.8,1.9,10.02,7.98,4.2,1.0,90.94,1.2,4.0,1.0,25.9,34.9,19.4,10.4,3.7,0.858,0.251,1.34,1.12,1.57,2.0,70.0,59.0,10.0,5.0,69.54042816,118.8391495,183.4145203,643.427063,5102.416016,490.6257019,1940.0,15052.16016,1502.099854,10751.58789,9639.337891,224.0,69540.42188,144.6000061
4034532.0,81.9,1.0,2.0,0.0,82.4,0.9,3.0,1.0,54.55,34.95,4.0,96.0,0.0,0.0,80.1,86.3,92.8,1.9,10.02,7.98,4.2,1.0,90.94,1.2,4.0,1.0,25.9,34.9,19.4,10.4,3.7,0.858,0.251,1.34,1.12,1.57,2.0,65.0,54.0,11.0,6.0,7.802589893,117.8503265,180.9717255,593.6850586,4705.22168,453.7297974,2092.999023,13883.7998,1501.700073,9471.401367,9172.308594,262.0,7802.592773,192.8000031
4034533.0,81.9,1.0,2.0,0.0,82.4,0.9,3.0,1.0,54.55,34.95,4.0,96.0,0.0,0.0,80.1,86.3,92.8,1.9,10.02,7.98,4.2,1.0,90.94,1.2,4.0,1.0,25.9,34.9,19.4,10.4,3.7,0.858,0.251,1.34,1.12,1.57,2.0,67.0,59.0,7.0,2.0,51.09886932,117.5170212,181.3657684,647.5959473,4959.206055,478.1758728,2130.962891,14633.12012,1502.000122,10751.90527,9538.703125,215.0,51098.87109,160.1000061
4034535.0,81.9,1.0,2.0,0.0,82.4,0.9,3.0,1.0,54.55,34.95,4.0,96.0,0.0,0.0,80.1,86.3,92.8,1.9,10.02,7.98,4.2,1.0,90.94,1.2,4.0,1.0,25.9,34.9,19.4,10.4,3.7,0.858,0.251,1.34,1.12,1.57,2.0,69.0,58.0,11.0,5.0,112.0171127,115.8492889,174.0357513,651.2410278,4920.291504,474.3651428,1915.999634,14518.13965,1503.000122,9879.003906,7599.013184,192.0,112017.1094,87.49990082
4034540.0,81.9,1.0,2.0,0.0,81.3,0.9,1.0,1.0,54.2,34.75,2.0,48.0,0.0,1.0,78.82,86.52,91.1,2.18,9.09,9.91,4.59,1.0,90.88,1.12,3.8,1.0,25.9,34.9,19.4,10.4,3.7,0.858,0.251,1.34,1.12,1.57,2.0,69.0,59.0,10.0,4.0,64.50331879,114.3072205,180.8353729,624.2052002,5115.794434,492.8234863,2031.0,15094.03027,1501.300049,10750.6084,9676.583008,355.0,64503.32422,149.6999969
4034542.0,81.9,1.0,2.0,0.0,81.3,0.9,1.0,1.0,54.2,34.75,2.0,48.0,0.0,1.0,78.82,86.52,91.1,2.18,9.09,9.91,4.59,1.0,90.88,1.12,3.8,1.0,25.9,34.9,19.4,10.4,3.7,0.858,0.251,1.34,1.12,1.57,2.0,69.0,61.0,7.0,2.0,87.96031952,112.5597229,181.4187469,636.6419678,4498.89209,434.7450562,2539.666504,13277.33984,1503.300049,10512.71094,9506.825195,312.0,87960.32031,122.1999969
4034543.0,81.9,1.0,2.0,0.0,81.3,0.9,1.0,1.0,54.2,34.75,2.0,48.0,0.0,1.0,78.82,86.52,91.1,2.18,9.09,9.91,4.59,1.0,90.88,1.12,3.8,1.0,25.9,34.9,19.4,10.4,3.7,0.858,0.251,1.34,1.12,1.57,2.0,65.0,56.0,8.0,3.0,72.50350189,112.1487961,183.979538,575.0297241,4837.081543,466.7072754,1972.555664,14273.55957,2002.299805,10165.70996,9325.501953,323.0,72503.5,117.0
4034547.0,81.9,1.0,2.0,0.0,81.3,0.9,1.0,1.0,54.2,34.75,2.0,48.0,0.0,1.0,78.82,86.52,91.1,2.18,9.09,9.91,4.59,1.0,90.88,1.12,3.8,1.0,25.9,34.9,19.4,10.4,3.7,0.858,0.251,1.34,1.12,1.57,2.0,70.0,59.0,10.0,5.0,78.30680847,114.2861938,181.2110748,624.5484009,4986.375977,479.5100403,2078.99585,14709.94043,2002.800049,10338.53125,9405.935547,296.0,78306.8125,131.0
4034548.0,81.9,1.0,2.0,0.0,81.3,0.9,1.0,1.0,54.2,34.75,2.0,48.0,0.0,1.0,78.82,86.52,91.1,2.18,9.09,9.91,4.59,1.0,90.88,1.12,3.8,1.0,34.9,16.8,25.5,12.9,4.5,0.824,0.26,1.37,1.16,1.59,3.0,65.0,57.0,8.0,3.0,79.00985718,115.0101471,184.1823273,597.8978882,5123.188965,493.4371033,1823.0,15115.5498,2001.0,10383.20996,9304.489258,307.0,79009.85938,129.5
4034549.0,81.9,1.0,2.0,0.0,81.3,0.9,1.0,1.0,54.2,34.75,2.0,48.0,0.0,1.0,78.82,86.52,91.1,2.18,9.09,9.91,4.59,1.0,90.88,1.12,3.8,1.0,34.9,16.8,25.5,12.9,4.5,0.824,0.26,1.37,1.16,1.59,3.0,66.0,58.0,8.0,3.0,79.02155304,114.1259384,178.4036865,623.713501,5049.113281,487.0373535,1827.0,14898.90039,2000.799805,10480.4082,9351.794922,285.0,79021.55469,129.3000031
4034550.0,81.9,1.0,2.0,0.0,81.3,0.9,1.0,1.0,54.2,34.75,2.0,48.0,0.0,1.0,78.82,86.52,91.1,2.18,9.09,9.91,4.59,1.0,90.88,1.12,3.8,1.0,34.9,16.8,25.5,12.9,4.5,0.824,0.26,1.37,1.16,1.59,3.0,65.0,56.0,8.0,3.0,79.00959778,116.2741852,185.1754303,593.5528564,5078.146973,487.4519653,1287.888916,14978.37988,2001.5,10649.2959,9434.206055,309.0,79009.60156,130.0
4034551.0,81.9,1.0,2.0,0.0,81.3,0.9,1.0,1.0,54.2,34.75,2.0,48.0,0.0,1.0,78.82,86.52,91.1,2.18,9.09,9.91,4.59,1.0,90.88,1.12,3.8,1.0,32.1,19.4,25.7,12.6,4.7,0.848,0.246,1.25,1.06,1.47,3.0,68.0,57.0,10.0,5.0,78.46704102,116.2502975,184.6023407,607.1681519,5082.717285,489.2426147,2136.0,14995.37012,2000.699829,10590.40625,9037.800781,282.0,78467.04688,131.3000031
4034554.0,84.5,0.9,3.0,0.0,84.5,0.9,2.0,1.0,55.1,34.35,3.5,96.5,0.0,0.0,79.83,86.1,92.7,2.03,10.07,8.06,4.01,1.0,90.78,1.2,4.0,1.0,32.1,19.4,25.7,12.6,4.7,0.848,0.246,1.25,1.06,1.47,3.0,70.0,61.0,9.0,4.0,89.31111908,115.6070557,181.8265076,655.0606079,5478.790527,527.2901001,1993.999878,16163.69043,2001.699829,11764.68262,9898.90625,298.0,89311.11719,130.3999023
4034556.0,84.5,0.9,3.0,0.0,84.5,0.9,2.0,1.0,55.1,34.35,3.5,96.5,0.0,0.0,79.83,86.1,92.7,2.03,10.07,8.06,4.01,1.0,90.78,1.2,4.0,1.0,29.9,24.6,23.5,12.1,4.3,0.9,0.238,1.27,1.08,1.51,3.0,67.0,57.0,10.0,4.0,59.50688171,117.3667374,182.1841278,614.1567993,5106.283203,491.8580627,2075.986328,15065.79004,1502.900024,10489.30273,9623.306641,321.0,59506.88281,154.8999939
4034557.0,84.5,0.9,3.0,0.0,84.5,0.9,2.0,1.0,55.1,34.35,3.5,96.5,0.0,0.0,79.83,86.1,92.7,2.03,10.07,8.06,4.01,1.0,90.78,1.2,4.0,1.0,29.9,24.6,23.5,12.1,4.3,0.9,0.238,1.27,1.08,1.51,3.0,65.0,57.0,8.0,3.0,59.51208878,117.6948853,180.1774597,621.2814941,5006.893555,481.8468628,2076.0,14771.41016,1500.300049,10559.5918,9678.500977,278.0,59512.08984,155.6999969
4034558.0,84.5,0.9,3.0,0.0,84.5,0.9,2.0,1.0,55.1,34.35,3.5,96.5,0.0,0.0,79.83,86.1,92.7,2.03,10.07,8.06,4.01,1.0,90.78,1.2,4.0,1.0,29.9,24.6,23.5,12.1,4.3,0.9,0.238,1.27,1.08,1.51,3.0,63.0,55.0,8.0,3.0,59.51984024,118.2672806,178.4066925,610.9804688,5172.171387,499.316864,2022.99585,15263.08008,1500.800049,10397.98828,9675.492188,287.0,59519.84375,155.3999939
4034559.0,84.5,0.9,3.0,0.0,84.5,0.9,2.0,1.0,55.1,34.35,3.5,96.5,0.0,0.0,79.83,86.1,92.7,2.03,10.07,8.06,4.01,1.0,90.78,1.2,4.0,1.0,29.9,24.6,23.5,12.1,4.3,0.9,0.238,1.27,1.08,1.51,3.0,64.0,56.0,8.0,3.0,59.51068115,117.065773,179.718811,612.2999878,4730.440918,456.6052551,2106.0,13959.36035,1503.099854,10827.11328,9552.214844,274.0,59510.68359,155.6000061
4034561.0,84.5,0.9,3.0,0.0,84.5,0.9,2.0,1.0,55.1,34.35,3.5,96.5,0.0,0.0,79.83,86.1,92.7,2.03,10.07,8.06,4.01,1.0,90.78,1.2,4.0,1.0,29.9,24.6,23.5,12.1,4.3,0.9,0.238,1.27,1.08,1.51,3.0,66.0,57.0,8.0,3.0,79.52185822,113.5449371,185.9549866,587.3674927,4882.428223,470.9039001,2509.962891,14406.91016,1501.000122,10473.71289,9675.021484,281.0,79521.85938,135.6999969
4034562.0,84.5,0.9,3.0,0.0,84.5,0.9,2.0,1.0,55.1,34.35,3.5,96.5,0.0,0.0,79.83,86.1,92.7,2.03,10.07,8.06,4.01,1.0,90.78,1.2,4.0,1.0,29.9,24.6,23.5,12.1,4.3,0.9,0.238,1.27,1.08,1.51,3.0,67.0,59.0,8.0,3.0,84.40795135,113.8276291,184.86409,609.0663452,5434.984863,523.3187256,2534.888916,16035.08984,1502.400391,10827.40625,9676.195313,284.0,84407.95313,129.3000031
4034564.0,84.5,0.9,3.0,0.0,84.5,0.9,2.0,1.0,55.1,34.35,3.5,96.5,0.0,0.0,79.83,86.1,92.7,2.03,10.07,8.06,4.01,1.0,90.78,1.2,4.0,1.0,29.9,24.6,23.5,12.1,4.3,0.9,0.238,1.27,1.08,1.51,3.0,61.0,52.0,8.0,3.0,74.18090057,117.3807144,176.716507,581.2028198,5032.413086,484.6773071,2016.987183,14847.67969,1501.099976,10034.6084,8846.804688,250.0,74180.89844,125.6998978
4034565.0,84.5,0.9,3.0,0.0,84.5,0.9,2.0,1.0,55.1,34.35,3.5,96.5,0.0,0.0,79.83,86.1,92.7,2.03,10.07,8.06,4.01,1.0,90.78,1.2,4.0,1.0,34.5,16.9,26.2,11.8,4.6,0.971,0.258,1.32,1.12,1.5,3.0,70.0,62.0,7.0,2.0,99.76911926,114.5987396,179.1920013,662.8022461,5491.506836,529.5111694,2623.0,16203.7998,1503.0,11470.91211,9480.335938,282.0,99769.11719,119.3000031
4034566.0,84.5,0.9,3.0,0.0,84.5,0.9,2.0,1.0,55.1,34.35,3.5,96.5,0.0,0.0,79.83,86.1,92.7,2.03,10.07,8.06,4.01,1.0,90.78,1.2,4.0,1.0,34.5,16.9,26.2,11.8,4.6,0.971,0.258,1.32,1.12,1.5,3.0,68.0,59.0,9.0,4.0,95.68219757,114.946228,183.5906677,617.4047852,5473.104492,527.9071045,2362.987793,16149.94043,1501.0,11045.61523,9676.191406,270.0,95682.20313,124.1999969
4034568.0,84.5,0.9,3.0,0.0,84.5,0.9,2.0,1.0,55.1,34.35,3.5,96.5,0.0,0.0,79.83,86.1,92.7,2.03,10.07,8.06,4.01,1.0,90.78,1.2,4.0,1.0,34.5,16.9,26.2,11.8,4.6,0.971,0.258,1.32,1.12,1.5,3.0,69.0,61.0,8.0,3.0,100.0220108,117.1925888,186.597229,643.5778809,5676.765625,546.3535767,2291.888916,16747.78906,1508.700073,11008.31445,9679.720703,269.0,100022.0078,120.6999969
4034569.0,84.5,0.9,3.0,0.0,84.5,0.9,2.0,1.0,55.1,34.35,3.5,96.5,0.0,0.0,79.83,86.1,92.7,2.03,10.07,8.06,4.01,1.0,90.78,1.2,4.0,1.0,34.5,16.9,26.2,11.8,4.6,0.971,0.258,1.32,1.12,1.5,3.0,70.0,62.0,8.0,3.0,99.04972839,116.2841034,187.9993439,641.0424194,5229.481445,504.0185852,2342.0,15430.0498,1500.899902,10983.01074,9661.300781,256.0,99049.73438,120.5
4034571.0,84.5,0.9,3.0,0.0,84.5,0.9,2.0,1.0,55.1,34.35,3.5,96.5,0.0,0.0,79.83,86.1,92.7,2.03,10.07,8.06,4.01,1.0,90.78,1.2,4.0,1.0,33.9,13.2,28.8,13.0,5.4,0.673,0.263,1.18,0.99,1.37,3.0,64.0,56.0,7.0,2.0,85.00273132,114.4128723,183.3967438,592.1418457,5574.250488,537.9464111,2122.666504,16449.14063,1501.499878,10557.59961,9289.811523,255.0,85002.72656,119.6999969
4034572.0,84.5,0.9,3.0,0.0,84.5,0.9,2.0,1.0,55.1,34.35,3.5,96.5,0.0,0.0,79.83,86.1,92.7,2.03,10.07,8.06,4.01,1.0,90.78,1.2,4.0,1.0,33.9,13.2,28.8,13.0,5.4,0.673,0.263,1.18,0.99,1.37,3.0,68.0,56.0,11.0,6.0,85.01590729,115.5067444,182.3037567,593.2912598,4577.234863,441.9852295,2140.999512,13507.69043,1500.700073,10855.59766,9427.619141,399.0,85015.91406,120.8000031
4034574.0,84.5,0.9,3.0,0.0,84.5,0.9,2.0,1.0,55.1,34.35,3.5,96.5,0.0,0.0,79.83,86.1,92.7,2.03,10.07,8.06,4.01,1.0,90.78,1.2,4.0,1.0,33.9,13.2,28.8,13.0,5.4,0.673,0.263,1.18,0.99,1.37,3.0,66.0,58.0,8.0,3.0,75.0213089,114.4755096,181.8821869,608.4139404,4811.958984,464.4378967,2298.0,14199.82031,1502.699829,11004.80957,9041.998047,309.0,75021.3125,135.1000061
4034575.0,84.9,0.9,1.0,0.0,84.9,0.9,2.0,1.0,55.1,34.35,3.5,96.5,0.0,0.0,80.27,87.1,92.13,1.87,9.08,8.79,4.83,0.0,90.78,1.2,4.0,1.0,33.7,15.7,27.7,12.1,5.0,0.842,0.24,1.22,1.03,1.4,3.0,66.0,57.0,9.0,4.0,75.02172852,114.5939102,180.3843079,607.9243164,5003.933594,481.8551636,2174.925049,14763.44043,1500.600098,10768.61328,9450.688477,300.0,75021.73438,134.3000031
4034576.0,84.9,0.9,1.0,0.0,84.9,0.9,2.0,1.0,55.1,34.35,3.5,96.5,0.0,0.0,80.27,87.1,92.13,1.87,9.08,8.79,4.83,0.0,90.78,1.2,4.0,1.0,33.7,15.7,27.7,12.1,5.0,0.842,0.24,1.22,1.03,1.4,3.0,65.0,56.0,9.0,4.0,69.52323151,115.852417,179.7820282,606.8145752,4892.007324,470.7851868,2158.962891,14432.45996,1003.199951,10536.81445,9452.492188,266.0,69523.22656,140.6999969
4034577.0,84.9,0.9,1.0,0.0,84.9,0.9,2.0,1.0,55.1,34.35,3.5,96.5,0.0,0.0,80.27,87.1,92.13,1.87,9.08,8.79,4.83,0.0,90.78,1.2,4.0,1.0,33.7,15.7,27.7,12.1,5.0,0.842,0.24,1.22,1.03,1.4,3.0,64.0,55.0,8.0,3.0,69.5300293,115.8907623,182.7890778,590.1610107,5208.421387,501.5119324,2148.0,15366.66992,1000.499756,10519.70898,9450.399414,266.0,69530.03125,140.8000031
4034578.0,84.9,0.9,1.0,0.0,84.9,0.9,2.0,1.0,55.1,34.35,3.5,96.5,0.0,0.0,80.27,87.1,92.13,1.87,9.08,8.79,4.83,0.0,90.78,1.2,4.0,1.0,31.0,21.8,24.9,11.7,4.8,0.865,0.242,1.24,1.04,1.44,3.0,61.0,53.0,8.0,3.0,69.51737213,117.213768,180.3934174,579.7369385,5014.708984,482.53479,2067.999512,14794.30957,1002.199951,10473.20117,9405.798828,257.0,69517.36719,141.1999969
4034580.0,84.9,0.9,1.0,0.0,84.9,0.9,2.0,1.0,55.1,34.35,3.5,96.5,0.0,0.0,80.27,87.1,92.13,1.87,9.08,8.79,4.83,0.0,90.78,1.2,4.0,1.0,31.4,19.9,25.6,12.3,4.9,0.938,0.26,1.23,1.03,1.43,3.0,64.0,55.0,8.0,3.0,69.53115082,111.1789246,183.412384,562.2218628,4856.398926,469.321106,2154.978027,14332.50977,1002.199829,10331.91113,9454.180664,260.0,69531.14844,140.5
4034581.0,84.9,0.9,1.0,0.0,84.9,0.9,2.0,1.0,55.1,34.35,3.5,96.5,0.0,0.0,80.27,87.1,92.13,1.87,9.08,8.79,4.83,0.0,90.78,1.2,4.0,1.0,31.4,19.9,25.6,12.3,4.9,0.938,0.26,1.23,1.03,1.43,3.0,64.0,55.0,9.0,3.0,69.52610779,114.4429016,182.7032928,576.6236572,4873.973145,470.6514587,2137.999512,14383.41992,1003.700073,10528.31055,9175.114258,309.0,69526.10938,141.1000061
4034582.0,84.9,0.9,1.0,0.0,84.9,0.9,2.0,1.0,55.1,34.35,3.5,96.5,0.0,0.0,80.27,87.1,92.13,1.87,9.08,8.79,4.83,0.0,90.78,1.2,4.0,1.0,31.4,19.9,25.6,12.3,4.9,0.938,0.26,1.23,1.03,1.43,3.0,62.0,54.0,8.0,3.0,89.20240784,114.9372177,182.1768951,576.9321289,5154.206055,496.0136719,2185.0,15205.99023,1003.100098,10259.10547,9435.40918,253.0,89202.41406,119.4000015
4034584.0,84.9,0.9,1.0,0.0,84.9,0.9,2.0,1.0,55.1,34.35,3.5,96.5,0.0,0.0,80.27,87.1,92.13,1.87,9.08,8.79,4.83,0.0,90.78,1.2,4.0,1.0,31.4,19.9,25.6,12.3,4.9,0.938,0.26,1.23,1.03,1.43,3.0,64.0,55.0,9.0,4.0,89.53518677,117.9788437,187.3852844,580.9862061,5447.664551,524.1446533,2039.987671,16071.46973,1001.5,10498.21094,9350.134766,239.0,89535.1875,119.5
4034585.0,84.9,0.9,1.0,0.0,84.9,0.9,2.0,1.0,55.1,34.35,3.5,96.5,0.0,0.0,80.27,87.1,92.13,1.87,9.08,8.79,4.83,0.0,90.78,1.2,4.0,1.0,31.4,19.9,25.6,12.3,4.9,0.938,0.26,1.23,1.03,1.43,3.0,62.0,55.0,7.0,2.0,89.51383209,118.140976,181.9810486,598.340332,5423.671387,522.1295166,1998.0,16001.4502,1003.499878,10500.31152,9451.991211,249.0,89513.82813,119.5
4034586.0,84.9,0.9,1.0,0.0,84.9,0.9,2.0,1.0,55.1,34.35,3.5,96.5,0.0,0.0,80.27,87.1,92.13,1.87,9.08,8.79,4.83,0.0,90.78,1.2,4.0,1.0,31.4,19.9,25.6,12.3,4.9,0.938,0.26,1.23,1.03,1.43,3.0,62.0,55.0,7.0,2.0,89.52636719,118.497406,179.4642487,606.5443726,5345.699219,514.2956543,2007.0,15770.5498,1002.900024,10421.40527,9442.499023,241.0,89526.36719,119.9000015
4034587.0,84.9,0.9,1.0,0.0,84.9,0.9,2.0,1.0,55.1,34.35,3.5,96.5,0.0,0.0,80.27,87.1,92.13,1.87,9.08,8.79,4.83,0.0,90.78,1.2,4.0,1.0,31.4,19.9,25.6,12.3,4.9,0.938,0.26,1.23,1.03,1.43,3.0,63.0,55.0,7.0,2.0,109.3509979,119.4354324,181.5914307,605.8287354,5526.586426,532.0617065,1974.998657,16305.13965,1002.199951,10501.11133,9397.211914,247.0,109351.0,99.90000153
4034588.0,84.9,0.9,1.0,0.0,84.9,0.9,2.0,1.0,55.1,34.35,3.5,96.5,0.0,0.0,80.27,87.1,92.13,1.87,9.08,8.79,4.83,0.0,90.78,1.2,4.0,1.0,31.4,19.9,25.6,12.3,4.9,0.938,0.26,1.23,1.03,1.43,3.0,62.0,55.0,7.0,2.0,109.2028198,119.4686966,182.5785675,602.3574829,5419.948242,521.3751221,2116.0,15989.42969,1003.39978,10462.70898,9331.095703,241.0,109202.8203,100.0999985
4034589.0,84.9,0.9,1.0,0.0,84.9,0.9,2.0,1.0,55.1,34.35,3.5,96.5,0.0,0.0,80.27,87.1,92.13,1.87,9.08,8.79,4.83,0.0,90.78,1.2,4.0,1.0,31.4,19.9,25.6,12.3,4.9,0.938,0.26,1.23,1.03,1.43,3.0,68.0,57.0,11.0,6.0,98.72611237,120.2686768,183.7890778,625.1187134,5658.05957,544.5824585,1999.0,16692.67969,1000.899902,10709.0957,9741.287109,263.0,98726.10938,120.5999985
4034590.0,84.9,0.9,1.0,0.0,84.9,0.9,2.0,1.0,55.1,34.35,3.5,96.5,0.0,0.0,80.27,87.1,92.13,1.87,9.08,8.79,4.83,0.0,90.78,1.2,4.0,1.0,31.4,19.9,25.6,12.3,4.9,0.938,0.26,1.23,1.03,1.43,3.0,67.0,59.0,8.0,3.0,109.5226974,119.6151657,181.7875519,651.9626465,5434.289551,522.7451782,2127.962891,16031.71973,1001.5,10823.21289,9799.701172,231.0,109522.6953,109.5999985
4034591.0,84.9,0.9,1.0,0.0,84.9,0.9,2.0,1.0,55.1,34.35,3.5,96.5,0.0,0.0,80.27,87.1,92.13,1.87,9.08,8.79,4.83,0.0,90.78,1.2,4.0,1.0,31.4,19.9,25.6,12.3,4.9,0.938,0.26,1.23,1.03,1.43,3.0,65.0,57.0,8.0,3.0,109.3410492,119.7834473,184.3001099,621.7729492,5904.741211,568.5055542,1988.962524,17420.91016,1002.000244,10787.2207,9902.202148,265.0,109341.0469,109.5999985
4034592.0,84.9,0.9,1.0,0.0,84.9,0.9,2.0,1.0,55.1,34.35,3.5,96.5,0.0,0.0,80.27,87.1,92.13,1.87,9.08,8.79,4.83,0.0,90.78,1.2,4.0,1.0,31.4,19.9,25.6,12.3,4.9,0.938,0.26,1.23,1.03,1.43,3.0,65.0,57.0,7.0,2.0,109.5002136,119.9734192,182.8023376,626.5855103,5415.353516,521.3192139,2066.0,15976.87988,1003.300049,11011.30176,9795.994141,271.0,109500.2109,109.1999969
4034593.0,84.9,0.9,1.0,0.0,84.9,0.9,2.0,1.0,55.1,34.35,3.5,96.5,0.0,0.0,80.27,87.1,92.13,1.87,9.08,8.79,4.83,0.0,90.78,1.2,4.0,1.0,31.4,19.9,25.6,12.3,4.9,0.938,0.26,1.23,1.03,1.43,3.0,66.0,58.0,7.0,2.0,109.1400909,120.8029327,186.1323242,634.4135742,5356.755859,515.2875366,2210.999512,15802.99023,1000.899902,11008.00586,9354.427734,231.0,109140.0859,110.6999969
4034594.0,84.9,0.9,1.0,0.0,84.9,0.9,2.0,1.0,55.1,34.35,3.5,96.5,0.0,0.0,80.27,87.1,92.13,1.87,9.08,8.79,4.83,0.0,90.78,1.2,4.0,1.0,31.4,19.9,25.6,12.3,4.9,0.938,0.26,1.23,1.03,1.43,3.0,65.0,58.0,7.0,2.0,109.5003815,120.5431747,186.1980286,627.0714111,5384.371094,517.9873047,2156.0,15884.57031,1003.800171,10757.70898,9739.821289,241.0,109500.375,109.5
